Repository: VasylChumachenko/defectsProject

# g-C3N4 Spectral Phenotyping

Automated analysis and clustering of graphitic carbon nitride (g-C3N4) optical spectra with synthesis condition correlation.

## Overview

This project extracts spectral fingerprints from UV-Vis/DRS data of g-C3N4 materials and groups them into "spectral phenotypes" using unsupervised clustering. The pipeline also extracts synthesis conditions from scientific PDF articles using LLM and correlates them with the identified clusters.

### Key Features
- **Band gap (E_g)** extraction via Tauc plot analysis
- **Urbach energy (E_u)** extraction with baseline correction
- **Sub-gap absorption (A_sub)** quantification
- **Two-stage clustering**: GMM macro-clusters → Hierarchical sub-clusters
- **Per-sample synthesis extraction** from PDFs via GPT-4o
- **Cluster–synthesis correlation** with statistical tests
- **Interactive sample classifier** for new spectra

## Quick Start

### 2. Analyze spectra from a data folder

```bash
python analyze_spectra.py <folder_path> --csv results.csv --plots
```

Input: folder with CSV files (absorption `_abs_` or Tauc `_tauc` data).  
Output: `results.csv` with E_g, E_u, A_sub for each sample + visualization plots.

### 3. Cluster the analyzed spectra

```bash
python cluster_spectra.py results_all.csv figures/clustering.png \
    --algorithm nested --exclude edge_slope,transition_width \
    --min-coverage 0.5
```

Output: `results_all_clustered.csv` with cluster labels, metrics JSON, distribution plots.

### 4. Classify a new spectrum

```bash
python classify_sample.py my_spectrum.csv
```

Accepts absorption or Tauc CSV, extracts features, assigns to existing clusters, and generates a visual report with:
- Position on cluster map (E_g vs A_sub, E_g vs E_u)
- Cluster membership probabilities
- Feature radar chart vs cluster median
- 5 nearest neighbors from the reference dataset

Output: `figures/classify_<name>.png` + `figures/classify_<name>.json`

## Pipeline Scripts

### Spectral Analysis

| Script | Description |
|--------|-------------|
| `analyze_spectra.py` | Main analysis: E_g, E_u, A_sub extraction from spectra |
| `find_bandgap.py` | Band gap detection module (Tauc method) |
| `find_urbach.py` | Urbach energy detection module |
| `preprocess_spectra.py` | Absorption → Tauc data conversion |

### Clustering

| Script | Description |
|--------|-------------|
| `cluster_spectra.py` | GMM / HDBSCAN / Hierarchical / Nested clustering |
| `cluster_analysis.py` | Cluster representatives, probability landscapes |
| `classify_sample.py` | Classify new spectra into existing clusters |

### Synthesis Extraction (PDF → structured data)

| Script | Description |
|--------|-------------|
| `extract_pdf_metadata.py` | Extract article titles, detect duplicates |
| `extract_experimental.py` | Extract Experimental sections from PDFs |
| `extract_synthesis_detailed.py` | Per-sample LLM extraction (GPT-4o / Groq) |

### Correlation

| Script | Description |
|--------|-------------|
| `cluster_synthesis_correlation.py` | Statistical analysis: clusters ↔ synthesis tags |

## Data Format

### Input spectra (CSV)
Two-column CSV: `energy (eV)` and `intensity` (absorption or (αhν)^n for Tauc).  
Separator auto-detected (comma, semicolon, tab, whitespace). Header lines are skipped automatically.

### Synthesis tags (per sample)
7 standardized tags extracted by LLM:

| Tag | Allowed values |
|-----|---------------|
| `precursor_family` | urea, thiourea, cyanamide, melamine, other |
| `calcination_temperature_bin` | lt520, 520_560, 560_600, gt600 |
| `atmosphere_class` | inert, N2, air, reducing, etching_reactive, co2_generated, unknown |
| `primary_route` | direct_thermal, hydro_solvothermal_pre, supramolecular_preassembly, template_assisted, unknown_or_other |
| `defect_introduction_mode` | none_or_baseline, two_step_overcalcination, chemical_vapor_etching, gas_assisted_etching, dopant_induced |
| `dopant_class` | none, nonmetal, metal, codoped_or_multi |
| `morphology_form` | bulk, nanosheets_ultrathin, porous_holey, tubular, 3d_macroporous, unknown |

## Clustering Results

The nested clustering (GMM + Hierarchical) identifies **2 macro-clusters** with distinct spectral profiles:

- **Cluster A** (65 samples): Higher E_g (~2.63 eV), lower A_sub — predominantly reference/pristine samples
- **Cluster B** (106 samples): Lower E_g (~2.41 eV), higher A_sub — predominantly doped/defective samples

Statistically significant correlations (p < 0.05):
- Precursor family (p = 0.003, Cramér's V = 0.32)
- Dopant class (p = 0.003, V = 0.32)
- Synthesis method (p = 0.004, V = 0.31)
- Atmosphere class (p = 0.027, V = 0.30)
- Defect introduction mode (p = 0.018, V = 0.29)
- Sample type (p = 0.015, V = 0.28)

## Project Structure

```
defectsProject/
├── analyze_spectra.py         # Spectral analysis
├── find_bandgap.py            # E_g module
├── find_urbach.py             # E_u module
├── preprocess_spectra.py      # abs → tauc conversion

File: defects_data/ndefects_data/analysis_results_clustered.csv
folder,sample,E_g_eV,E_g_R2,E_g_conf,E_u_meV,E_u_R2,E_u_conf,A_sub,A_sub_conf,E_g_region_start,E_g_region_end,E_u_region_start,E_u_region_end,A_sub_region_start,A_sub_region_end,cluster
ndefects_001_data,c3n4-cl05,2.9282,0.998514,medium,190.78,0.999815,high,0.012233,high,2.9921,3.206,2.4899,2.6147,1.9282,2.4282,1
ndefects_001_data,c3n4-cl2,2.9503,0.998805,medium,195.22,0.99966,high,0.017892,high,3.0011,3.2028,2.5612,2.7765,1.9503,2.4503,1
ndefects_001_data,c3n4-cl4,2.9167,0.998562,medium,184.95,0.999837,high,0.011316,high,2.9606,3.1898,2.5483,2.673,1.9167,2.4167,1
ndefects_001_data,c3n4-cl5,2.9069,0.997348,medium,185.88,0.998239,high,0.01467,high,2.9536,3.1882,2.4102,2.7211,1.9069,2.4069,1
ndefects_001_data,c3n4-cl6,2.8725,0.998443,medium,196.78,0.999975,high,0.017926,high,2.9363,3.1801,2.5969,2.7216,1.8725,2.3725,1
ndefects_001_data,c3n4,2.9251,0.99873,medium,170.4,0.999873,high,0.012584,high,2.9759,3.1898,2.4948,2.6195,1.9251,2.4251,1
ndefects_002_data,02-p1-c3n4,3.2269,0.974955,low,383.25,0.999903,high,0.139232,high,3.3024,3.6045,2.8525,3.0149,2.2269,2.7269,0
ndefects_002_data,02-p2-c3n4,3.2088,0.970836,low,594.7,0.999474,high,0.098647,high,3.2886,3.5857,2.8878,3.053,2.2088,2.7088,-1
ndefects_002_data,08-p1-c3n4,3.2225,0.985502,low,383.92,0.999907,high,0.086648,high,3.2876,3.5928,2.8261,2.9885,2.2225,2.7225,0
ndefects_002_data,08-p2-c3n4,2.3942,0.995932,low,384.4,0.999781,high,0.082743,medium,2.5922,2.982,2.1375,2.2999,1.5,1.8942,-1
ndefects_002_data,32-p1-c3n4,3.228,0.98405,low,361.58,0.999656,high,0.106099,high,3.3025,3.6211,2.7552,2.9176,2.228,2.728,0
ndefects_002_data,32-p2-c3n4,2.3064,0.99784,medium,368.44,0.997018,high,0.086233,medium,2.5919,2.9817,2.0397,2.2022,1.5,1.8064,-1
ndefects_002_data,c3n4,3.0866,0.999419,high,290.27,0.999945,high,0.125327,high,3.1591,3.5069,2.566,2.7609,2.0866,2.5866,0
ndefects_002_data,g-c3n4,3.2303,0.989234,low,377.08,0.999906,high,0.178278,high,3.2951,3.6098,2.755,2.9174,2.2303,2.7303,-1
ndefects_003_data,11nhpo-c3n4,2.7818,0.998042,medium,287.56,0.999963,high,0.079097,high,2.8257,3.1441,2.5571,2.6955,1.7818,2.2818,3
ndefects_003_data,13nhpo-c3n4,2.841,0.997866,medium,300.06,0.999926,high,0.07465,high,2.9045,3.1446,2.5959,2.7359,1.841,2.341,3
ndefects_003_data,7nhpo-c3n4,2.7544,0.998018,medium,313.51,0.999883,high,0.065461,high,2.8139,3.1422,2.5356,2.6691,1.7544,2.2544,3
ndefects_003_data,9nhpo-c3n4,2.7723,0.998463,medium,225.98,0.999811,high,0.08873,high,2.817,3.1495,2.3792,2.5499,1.7723,2.2723,-1
ndefects_003_data,c3n4,2.7539,0.997755,medium,288.96,0.999918,high,0.074689,high,2.8053,3.1191,2.5356,2.6691,1.7539,2.2539,3
ndefects_004_data,a-c3n4,2.846,0.995132,low,209.7,0.999969,high,0.005521,high,2.8743,3.1236,2.3644,2.6915,1.846,2.346,1
ndefects_004_data,b-c3n4,2.3398,0.997406,medium,182.3,0.999908,high,0.047582,high,3.1734,4.8103,2.067,2.2467,1.5,1.8398,-1
ndefects_005_data,p-c3n4,3.0719,0.989959,low,126.0,0.990584,medium,0.009544,medium,3.1273,3.2156,2.6369,2.9802,2.0719,2.5719,1
ndefects_005_data,pncn1-c3n4,2.7574,0.994485,low,374.53,0.996908,high,0.015104,high,2.9445,3.1189,2.2466,2.4682,1.7574,2.2574,2
ndefects_005_data,pncn2-c3n4,2.1679,0.998519,medium,336.13,0.998032,high,0.00576,medium,2.3431,2.7457,1.8292,2.0509,1.5,1.6679,-1
ndefects_006_data,cn,2.9318,0.980797,low,267.78,0.999843,high,0.00778,high,2.9739,3.1884,2.4995,2.6901,1.9318,2.4318,1
ndefects_007_data,cn,3.0286,0.988099,low,160.92,0.999606,high,0.001905,high,3.0519,3.3043,2.5292,2.7367,2.0286,2.5286,1
ndefects_007_data,cn10,3.036,0.992098,low,378.02,0.999727,high,0.00875,high,3.0801,3.3231,2.5415,2.7542,2.036,2.536,-1
ndefects_007_data,cn15,3.026,0.995589,low,403.28,0.999908,high,0.007869,high,3.0753,3.3136,2.4975,2.6703,2.026,2.526,-1
ndefects_007_data,cn5,3.0332,0.996401,low,276.78,0.998096,high,0.003668,high,3.0691,3.3012,2.5322,2.7397,2.0332,2.5332,1
ndefects_008_data,g-c3n4-001,2.8343,0.995085,low,300.63,0.999807,high,0.049745,high,2.8937,3.1679,2.4561,2.6702,1.8343,2.3343,4
ndefects_008_data,g-c3n4-003,2.8055,0.997239,medium,315.91,0.999963,high,0.039285,high,2.8752,3.1655,2.5173,2.6987,1.8055,2.3055,4
ndefects_008_data,g-c3n4-005,2.8308,0.995371,low,329.24,0.999953,high,0.035156,high,2.9053,3.1568,2.4802,2.7296,1.8308,2.3308,4
ndefects_008_data,g-c3n4-007,2.8081,0.997674,medium,372.62,0.99989,high,0.021675,high,2.8834,3.1622,2.4955,2.7005,1.8081,2.3081,2
ndefects_008_data,g-c3n4,2.8596,0.986763,low,202.52,0.999953,high,0.037604,high,2.9177,3.1715,2.395,2.5619,1.8596,2.3596,1
ndefects_009_data,1egcn,2.8203,0.997791,medium,433.28,0.999917,high,0.001007,high,2.849,3.1142,2.522,2.7198,1.8203,2.3203,-1
ndefects_009_data,2egcn,2.813,0.999042,high,356.2,0.999732,high,2.2e-05,high,2.8514,3.1149,2.4374,2.714,1.813,2.313,2
ndefects_009_data,3egcn,2.781,0.995495,low,294.9,0.999905,high,0.073739,high,2.8002,3.1072,2.2382,2.3942,1.781,2.281,3
ndefects_009_data,4egcn,2.7765,0.998279,medium,427.41,0.99989,high,0.054746,high,2.8188,3.1401,2.4693,2.6642,1.7765,2.2765,-1
ndefects_009_data,bcn,2.8149,0.996875,low,138.71,0.999492,high,0.001918,medium,2.863,3.0787,2.4725,2.6642,1.8149,2.3149,1
ndefects_010_data,d3-g-c3n4,2.5224,0.992191,low,148.71,0.999621,high,0.000624,high,3.1329,4.5214,2.0219,2.1896,1.5224,2.0224,-1
ndefects_010_data,g-c3n4,2.8172,0.995608,low,254.74,0.999727,high,0.001054,high,2.8398,3.0368,2.3415,2.6709,1.8172,2.3172,1
