Repository: VasylChumachenko/defectsProject

# g-C3N4 Spectral Phenotyping

Automated analysis and clustering of graphitic carbon nitride (g-C3N4) optical spectra with synthesis condition correlation.

## Overview

This project extracts spectral fingerprints from UV-Vis/DRS data of g-C3N4 materials and groups them into "spectral phenotypes" using unsupervised clustering. The pipeline also extracts synthesis conditions from scientific PDF articles using LLM and correlates them with the identified clusters.

### 2. Analyze spectra from a data folder

```bash
python analyze_spectra.py <folder_path> --csv results.csv --plots
```

Input: folder with CSV files (absorption `_abs_` or Tauc `_tauc` data).

File: synthesis_detailed.json (part 1 of 8)
{
  "metadata": {
    "total_articles": 53,
    "total_samples": 225,
    "file_matches": 225,
    "backend": "openai",
    "model": "gpt-4o-mini"
  },
  "samples": [
    {
      "article_id": "cdefects/cdefects_003.pdf",
      "filename": "cdefects_003.pdf",
      "folder": "cdefects",
      "title": "Ultrathin g-C3N4 with enriched surface carbon vacancies enables highly efficient photocatalytic nitrogen fixation",
      "sample_index": 1,
      "total_samples": 2,
      "sample_name": "bulk g-C3N4",
      "file_match": "bulk-g-c3n4",
      "sample_type": "reference",
      "co_precursor": "none",
      "dopant_element": "none",
      "synthesis_method": "thermal_polymerization",
      "temperature_C": 600.0,
      "heating_rate_C_min": NaN,
      "duration_bin": "4_8h",
      "atmosphere": "unknown",
      "pre_treatment": "none",
      "post_treatment": "none",
      "defect_type": "none",
      "defect_formation_method": "none",
      "special_notes": "none",
      "precursor_family": "cyanamide",
      "calcination_temperature_bin": "gt600",
      "atmosphere_class": "unknown",
      "primary_route": "direct_thermal",
      "defect_introduction_mode": "none_or_baseline",
      "dopant_class": "none",
      "morphology_form": "bulk",
      "drs_instrument": "Shimadzu, UV-2450",
      "general_notes": "The synthesis involves thermal polymerization of dicyandiamide with a two-step calcination process for defect introduction.",
      "extraction_status": "success",
      "error_message": NaN
    },
    {
      "article_id": "cdefects/cdefects_003.pdf",
      "filename": "cdefects_003.pdf",
      "folder": "cdefects",
      "title": "Ultrathin g-C3N4 with enriched surface carbon vacancies enables highly efficient photocatalytic nitrogen fixation",
      "sample_index": 2,
      "total_samples": 2,
      "sample_name": "g-C3N4-V",
      "file_match": "g-c3n4-v",
      "sample_type": "defective",
      "co_precursor": "none",
      "dopant_element": "none",
      "synthesis_method": "thermal_polymerization",
      "temperature_C": 530.0,
      "heating_rate_C_min": 5.0,
      "duration_bin": "4_8h",
      "atmosphere": "unknown",
      "pre_treatment": "none",
      "post_treatment": "none",
      "defect_type": "carbon vacancies",
      "defect_formation_method": "two_step_overcalcination",
      "special_notes": "none",
      "precursor_family": "cyanamide",
      "calcination_temperature_bin": "520_560",
      "atmosphere_class": "unknown",
      "primary_route": "direct_thermal",
      "defect_introduction_mode": "two_step_overcalcination",
      "dopant_class": "none",
      "morphology_form": "porous_holey",
      "drs_instrument": "Shimadzu, UV-2450",
      "general_notes": "The synthesis involves thermal polymerization of dicyandiamide with a two-step calcination process for defect introduction.",
      "extraction_status": "success",
      "error_message": NaN
    },
    {
      "article_id": "cdefects/cdefects_004.pdf",
      "filename": "cdefects_004.pdf",
      "folder": "cdefects",
      "title": "Carbon vacancies improved photocatalytic hydrogen generation of g-C3N4 photocatalyst via magnesium vapor etching",
      "sample_index": 1,
      "total_samples": 2,
      "sample_name": "pristine g-C3N4",
      "file_match": NaN,
      "sample_type": "reference",
      "co_precursor": "none",
      "dopant_element": "none",
      "synthesis_method": "thermal_polymerization",
      "temperature_C": 550.0,
      "heating_rate_C_min": NaN,
      "duration_bin": "gt8h",
      "atmosphere": "unknown",
      "pre_treatment": "none",
      "post_treatment": "none",
      "defect_type": "none",
      "defect_formation_method": "none",
      "special_notes": "Synthesized by conventional polycondensation of urea.",
      "precursor_family": "urea",
      "calcination_temperature_bin": "520_560",
      "atmosphere_class": "unknown",
      "primary_route": "direct_thermal",
      "defect_introduction_mode": "none_or_baseline",
      "dopant_class": "none",
      "morphology_form": "bulk",
      "drs_instrument": "TU-1901, China",
      "general_notes": "The study focuses on enhancing photocatalytic H2 generation by introducing carbon vacancies in g-C3N4 using magnesium vapor etching.",
      "extraction_status": "success",
      "error_message": NaN
    },
    {
      "article_id": "cdefects/cdefects_004.pdf",
      "filename": "cdefects_004.pdf",
      "folder": "cdefects",
      "title": "Carbon vacancies improved photocatalytic hydrogen generation of g-C3N4 photocatalyst via magnesium vapor etching",
      "sample_index": 2,
      "total_samples": 2,
      "sample_name": "Vc-g-C3N4",
      "file_match": "v-g-c3n4",
      "sample_type": "defective",
      "co_precursor": "magnesium",
      "dopant_element": "none",
      "synthesis_method": "other",
      "temperature_C": 675.0,
      "heating_rate_C_min": 10.0,
      "duration_bin": "lt2h",
      "atmosphere": "unknown",
      "pre_treatment": "none",
      "post_treatment": "washed with 0.5 M HCl and ethanol",
      "defect_type": "carbon vacancies",
      "defect_formation_method": "chemical_vapor_etching",
      "special_notes": "Carbon vacancies introduced via magnesium vapor etching.",
      "precursor_family": "urea",
      "calcination_temperature_bin": "gt600",
      "atmosphere_class": "unknown",
      "primary_route": "direct_thermal",
      "defect_introduction_mode": "chemical_vapor_etching",
      "dopant_class": "none",
      "morphology_form": "nanosheets_ultrathin",
      "drs_instrument": "TU-1901, China",
      "general_notes": "The study focuses on enhancing photocatalytic H2 generation by introducing carbon vacancies in g-C3N4 using magnesium vapor etching.",
      "extraction_status": "success",
      "error_message": NaN
    },
    {
      "article_id": "cdefects/cdefects_007.pdf",
      "filename": "cdefects_007.pdf",
      "folder": "cdefects",
      "title": "Preparation of S-doped g-C3N4 with C vacancies using the desulfurized waste liquid extracting salt and its application for NOx removal",
      "sample_index": 1,
      "total_samples": 8,
      "sample_name": "CN-D",
      "file_match": NaN,
      "sample_type": "reference",
      "co_precursor": "none",
      "dopant_element": "none",
      "synthesis_method": "thermal_polymerization",
      "temperature_C": 550.0,
      "heating_rate_C_min": 3.0,
      "duration_bin": "4_8h",
      "atmosphere": "Ar",
      "pre_treatment": "none",
      "post_treatment": "none",
      "defect_type": "none",
      "defect_formation_method": "none",
      "special_notes": "none",
      "precursor_family": "cyanamide",
      "calcination_temperature_bin": "520_560",
      "atmosphere_class": "inert",
      "primary_route": "direct_thermal",
      "defect_introduction_mode": "none_or_baseline",
      "dopant_class": "none",
      "morphology_form": "bulk",
      "drs_instrument": "U-3900 UV–vis spectrophotometer",
      "general_notes": "The synthesis involves thermal polymerization of various precursors with sulfur doping and carbon vacancies introduced through the use of ammonium thiocyanate and other sulfur-containing compounds.",
      "extraction_status": "success",
      "error_message": NaN
    },
    {
      "article_id": "cdefects/cdefects_007.pdf",
      "filename": "cdefects_007.pdf",
      "folder": "cdefects",
      "title": "Preparation of S-doped g-C3N4 with C vacancies using the desulfurized waste liquid extracting salt and its application for NOx removal",
      "sample_index": 2,
      "total_samples": 8,
      "sample_name": "CN-T",
      "file_match": NaN,
      "sample_type": "reference",
      "co_precursor": "none",
      "dopant_element": "none",
      "synthesis_method": "thermal_polymerization",
      "temperature_C": 550.0,
      "heating_rate_C_min": 3.0,
      "duration_bin": "4_8h",
      "atmosphere": "Ar",
      "pre_treatment": "none",
      "post_treatment": "none",
      "defect_type": "none",
      "defect_formation_method": "none",
      "special_notes": "none",
      "precursor_family": "thiourea",
      "calcination_temperature_bin": "520_560",
      "atmosphere_class": "inert",
      "primary_route": "direct_thermal",
      "defect_introduction_mode": "none_or_baseline",
      "dopant_class": "none",
      "morphology_form": "bulk",
      "drs_instrument": "U-3900 UV–vis spectrophotometer",
      "general_notes": "The synthesis involves thermal polymerization of various precursors with sulfur doping and carbon vacancies introduced through the use of ammonium thiocyanate and other sulfur-containing compounds.",
      "extraction_status": "success",
      "error_message": NaN
    },
    {
      "article_id": "cdefects/cdefects_007.pdf",
      "filename": "cdefects_007.pdf",
      "folder": "cdefects",
      "title": "Preparation of S-doped g-C3N4 with C vacancies using the desulfurized waste liquid extracting salt and its application for NOx removal",
      "sample_index": 3,
      "total_samples": 8,
      "sample_name": "CN-M",
      "file_match": NaN,
      "sample_type": "reference",
      "co_precursor": "none",
      "dopant_element": "none",
      "synthesis_method": "thermal_polymerization",
      "temperature_C": 550.0,
      "heating_rate_C_min": 3.0,
      "duration_bin": "4_8h",
      "atmosphere": "Ar",
      "pre_treatment": "none",
      "post_treatment": "none",
      "defect_type": "none",
      "defect_formation_method": "none",
      "special_notes": "none",
      "precursor_family": "melamine",
      "calcination_temperature_bin": "520_560",
      "atmosphere_class": "inert",
      "primary_route": "direct_thermal",
      "defect_introduction_mode": "none_or_baseline",
      "dopant_class": "none",
      "morphology_form": "bulk",
      "drs_instrument": "U-3900 UV–vis spectrophotometer",
      "general_notes": "The synthesis involves thermal polymerization of various precursors with sulfur doping and carbon vacancies introduced through the use of ammonium thiocyanate and other sulfur-containing compounds.",
      "extraction_status": "success",
      "error_message": NaN
    },
    {
      "article_id": "cdefects/cdefects_007.pdf",
      "filename": "cdefects_007.pdf",
      "folder": "cdefects",
      "title": "Preparation of S-doped g-C3N4 with C vacancies using the desulfurized waste liquid extracting salt and its application for NOx removal",
      "sample_index": 4,
      "total_samples": 8,
      "sample_name": "CN-AT",
      "file_match": "cn-at",
      "sample_type": "doped",
      "co_precursor": "none",
      "dopant_element": "S",
      "synthesis_method": "thermal_polymerization",
      "temperature_C": 550.0,
      "heating_rate_C_min": 3.0,
      "duration_bin": "4_8h",
      "atmosphere": "Ar",
      "pre_treatment": "none",
      "post_treatment": "none",
      "defect_type": "C vacancies",
      "defect_formation_method": "dopant_induced",
      "special_notes": "none",
      "precursor_family": "cyanamide",
      "calcination_temperature_bin": "520_560",
      "atmosphere_class": "inert",
      "primary_route": "direct_thermal",
      "defect_introduction_mode": "dopant_induced",
      "dopant_class": "nonmetal",
      "morphology_form": "bulk",
      "drs_instrument": "U-3900 UV–vis spectrophotometer",
      "general_notes": "The synthesis involves thermal polymerization of various precursors with sulfur doping and carbon vacancies introduced through the use of ammonium thiocyanate and other sulfur-containing compounds.",
      "extraction_status": "success",
      "error_message": NaN
    },
    {
      "article_id": "cdefects/cdefects_007.pdf",
      "filename": "cdefects_007.pdf",
      "folder": "cdefects",
      "title": "Preparation of S-doped g-C3N4 with C vacancies using the desulfurized waste liquid extracting salt and its application for NOx removal",
      "sample_index": 5,
      "total_samples": 8,
      "sample_name": "CN-ATAS",
      "file_match": "cn-atas",
      "sample_type": "doped",
      "co_precursor": "ammonium sulfate",
      "dopant_element": "S",
      "synthesis_method": "thermal_polymerization",
      "temperature_C": 550.0,
      "heating_rate_C_min": 3.0,
      "duration_bin": "4_8h",
      "atmosphere": "Ar",
      "pre_treatment": "none",
      "post_treatment": "none",
      "defect_type": "C vacancies",
      "defect_formation_method": "dopant_induced",
      "special_notes": "none",
      "precursor_family": "cyanamide",
      "calcination_temperature_bin": "520_560",
      "atmosphere_class": "inert",
      "primary_route": "direct_thermal",
      "defect_introduction_mode": "dopant_induced",
      "dopant_class": "nonmetal",
      "morphology_form": "bulk",
      "drs_instrument": "U-3900 UV–vis spectrophotometer",
      "general_notes": "The synthesis involves thermal polymerization of various precursors with sulfur doping and carbon vacancies introduced through the use of ammonium thiocyanate and other sulfur-containing compounds.",
      "extraction_status": "success",
      "error_message": NaN
    },
    {
      "article_id": "cdefects/cdefects_007.pdf",
      "filename": "cdefects_007.pdf",
      "folder": "cdefects",
      "title": "Preparation of S-doped g-C3N4 with C vacancies using the desulfurized waste liquid extracting salt and its application for NOx removal",
      "sample_index": 6,
      "total_samples": 8,
      "sample_name": "CN-MIX-1",
      "file_match": "cn-mix1",
      "sample_type": "doped",
      "co_precursor": "ammonium thiosulfate",
      "dopant_element": "S",
      "synthesis_method": "thermal_polymerization",
      "temperature_C": 550.0,
      "heating_rate_C_min": 3.0,
      "duration_bin": "4_8h",
      "atmosphere": "Ar",
      "pre_treatment": "none",
      "post_treatment": "none",
      "defect_type": "C vacancies",
      "defect_formation_method": "dopant_induced",
      "special_notes": "none",
      "precursor_family": "cyanamide",
      "calcination_temperature_bin": "520_560",
      "atmosphere_class": "inert",
      "primary_route": "direct_thermal",
      "defect_introduction_mode": "dopant_induced",
      "dopant_class": "nonmetal",
      "morphology_form": "bulk",
      "drs_instrument": "U-3900 UV–vis spectrophotometer",
      "general_notes": "The synthesis involves thermal polymerization of various precursors with sulfur doping and carbon vacancies introduced through the use of ammonium thiocyanate and other sulfur-containing compounds.",
      "extraction_status": "success",
      "error_message": NaN
    },
    {
      "article_id": "cdefects/cdefects_007.pdf",
      "filename": "cdefects_007.pdf",
      "folder": "cdefects",
      "title": "Preparation of S-doped g-C3N4 with C vacancies using the desulfurized waste liquid extracting salt and its application for NOx removal",
      "sample_index": 7,
      "total_samples": 8,
      "sample_name": "CN-MIX-3",
      "file_match": "cn-mix3",
      "sample_type": "doped",
      "co_precursor": "ammonium thiosulfate",
      "dopant_element": "S",
      "synthesis_method": "thermal_polymerization",
      "temperature_C": 550.0,
      "heating_rate_C_min": 3.0,
      "duration_bin": "4_8h",
      "atmosphere": "Ar",
      "pre_treatment": "none",
      "post_treatment": "none",
      "defect_type": "C vacancies",
      "defect_formation_method": "dopant_induced",
      "special_notes": "none",
      "precursor_family": "cyanamide",
      "calcination_temperature_bin": "520_560",
      "atmosphere_class": "inert",
      "primary_route": "direct_thermal",
      "defect_introduction_mode": "dopant_induced",
      "dopant_class": "nonmetal",
      "morphology_form": "bulk",
      "drs_instrument": "U-3900 UV–vis spectrophotometer",
      "general_notes": "The synthesis involves thermal polymerization of various precursors with sulfur doping and carbon vacancies introduced through the use of ammonium thiocyanate and other sulfur-containing compounds.",
      "extraction_status": "success",
      "error_message": NaN
    },
    {
      "article_id": "cdefects/cdefects_007.pdf",
      "filename": "cdefects_007.pdf",
      "folder": "cdefects",
      "title": "Preparation of S-doped g-C3N4 with C vacancies using the desulfurized waste liquid extracting salt and its application for NOx removal",
      "sample_index": 8,
      "total_samples": 8,
      "sample_name": "CN-MIX-5",
      "file_match": "cn-mix5",
      "sample_type": "doped",
      "co_precursor": "ammonium thiosulfate",
      "dopant_element": "S",
      "synthesis_method": "thermal_polymerization",
      "temperature_C": 550.0,
      "heating_rate_C_min": 3.0,
      "duration_bin": "4_8h",
      "atmosphere": "Ar",
      "pre_treatment": "none",
      "post_treatment": "none",
      "defect_type": "C vacancies",
      "defect_formation_method": "dopant_induced",
      "special_notes": "none",
      "precursor_family": "cyanamide",
      "calcination_temperature_bin": "520_560",
      "atmosphere_class": "inert",
      "primary_route": "direct_thermal",
      "defect_introduction_mode": "dopant_induced",
      "dopant_class": "nonmetal",
      "morphology_form": "bulk",
      "drs_instrument": "U-3900 UV–vis spectrophotometer",
      "general_notes": "The synthesis involves thermal polymerization of various precursors with sulfur doping and carbon vacancies introduced through the use of ammonium thiocyanate and other sulfur-containing compounds.",
      "extraction_status": "success",
      "error_message": NaN
    },
    {
      "article_id": "cdefects/cdefects_010.pdf",
      "filename": "cdefects_010.pdf",
      "folder": "cdefects",
      "title": "Carbon Vacancy Regulated Photoreduction of NO to N2 over Ultrathin g-C3N4 Nanosheets",
      "sample_index": 1,
      "total_samples": 2,
      "sample_name": "Ns-g-C3N4",
      "file_match": "ns-g-c3n4",
      "sample_type": "modified",
      "co_precursor": "cyanuric acid",
      "dopant_element": "none",
      "synthesis_method": "supramolecular",
      "temperature_C": 550.0,
      "heating_rate_C_min": NaN,
      "duration_bin": "4_8h",
      "atmosphere": "air",
      "pre_treatment": "mixing with ethanol",
      "post_treatment": "none",
      "defect_type": "none",
      "defect_formation_method": "none",
      "special_notes": "ultrathin nanosheet structure",
      "precursor_family": "melamine",
      "calcination_temperature_bin": "520_560",
      "atmosphere_class": "air",
      "primary_route": "supramolecular_preassembly",
      "defect_introduction_mode": "none_or_baseline",
      "dopant_class": "none",
      "morphology_form": "nanosheets_ultrathin",
      "drs_instrument": "Shimadzu UV-2550",
      "general_notes": "The study focuses on the synthesis of ultrathin g-C3N4 nanosheets and bulk g-C3N4 using melamine and cyanuric acid as precursors, with a focus on photocatalytic NO reduction.",
      "extraction_status": "success",
      "error_message": NaN
    },
    {
      "article_id": "cdefects/cdefects_010.pdf",
      "filename": "cdefects_010.pdf",
      "folder": "cdefects",
      "title": "Carbon Vacancy Regulated Photoreduction of NO to N2 over Ultrathin g-C3N4 Nanosheets",
      "sample_index": 2,
      "total_samples": 2,
      "sample_name": "g-C3N4",
      "file_match": "g-c3n4",
      "sample_type": "reference",
      "co_precursor": "none",
      "dopant_element": "none",
      "synthesis_method": "thermal_polymerization",
      "temperature_C": 550.0,
      "heating_rate_C_min": NaN,
      "duration_bin": "4_8h",
      "atmosphere": "air",
      "pre_treatment": "mixing with ethanol",
      "post_treatment": "none",
      "defect_type": "none",
      "defect_formation_method": "none",
      "special_notes": "bulk structure",
      "precursor_family": "melamine",
      "calcination_temperature_bin": "520_560",
      "atmosphere_class": "air",
      "primary_route": "direct_thermal",
      "defect_introduction_mode": "none_or_baseline",
      "dopant_class": "none",
      "morphology_form": "bulk",
      "drs_instrument": "Shimadzu UV-2550",
      "general_notes": "The study focuses on the synthesis of ultrathin g-C3N4 nanosheets and bulk g-C3N4 using melamine and cyanuric acid as precursors, with a focus on photocatalytic NO reduction.",
      "extraction_status": "success",
      "error_message": NaN
    },
    {
      "article_id": "cdefects/cdefects_012.pdf",
      "filename": "cdefects_012.pdf",
      "folder": "cdefects",
      "title": "Carbon vacancy in C3N4 nanotube: electronic structure, photocatalysis mechanism and highly enhanced activity",
      "sample_index": 1,
      "total_samples": 6,
      "sample_name": "TN 400",
      "file_match": NaN,
      "sample_type": "defective",
      "co_precursor": "urea",
      "dopant_element": "none",
      "synthesis_method": "thermal_polymerization",
      "temperature_C": 400.0,
      "heating_rate_C_min": 5.0,
      "duration_bin": "4_8h",
      "atmosphere": "N2",
      "pre_treatment": "hydrothermal",
      "post_treatment": "washing",
      "defect_type": "carbon vacancy",
      "defect_formation_method": "none_or_baseline",
      "special_notes": "none",
      "precursor_family": "melamine",
      "calcination_temperature_bin": "lt520",
      "atmosphere_class": "N2",
      "primary_route": "direct_thermal",
      "defect_introduction_mode": "none_or_baseline",
      "dopant_class": "none",
      "morphology_form": "tubular",
      "drs_instrument": "Shimadzu UV-3600",
      "general_notes": "The synthesis involves a hydrothermal pre-treatment followed by calcination under nitrogen atmosphere to introduce carbon vacancies in tubular g-C3N4.",
      "extraction_status": "success",
      "error_message": NaN
    },
    {
      "article_id": "cdefects/cdefects_012.pdf",
      "filename": "cdefects_012.pdf",
      "folder": "cdefects",
      "title": "Carbon vacancy in C3N4 nanotube: electronic structure, photocatalysis mechanism and highly enhanced activity",
      "sample_index": 2,
      "total_samples": 6,
      "sample_name": "TN 450",
      "file_match": NaN,
      "sample_type": "defective",
      "co_precursor": "urea",
      "dopant_element": "none",
      "synthesis_method": "thermal_polymerization",
      "temperature_C": 450.0,
      "heating_rate_C_min": 5.0,
      "duration_bin": "4_8h",
      "atmosphere": "N2",
      "pre_treatment": "hydrothermal",
      "post_treatment": "washing",
      "defect_type": "carbon vacancy",
      "defect_formation_method": "none_or_baseline",
      "special_notes": "none",
      "precursor_family": "melamine",
      "calcination_temperature_bin": "lt520",
      "atmosphere_class": "N2",
      "primary_route": "direct_thermal",
      "defect_introduction_mode": "none_or_baseline",
      "dopant_class": "none",
      "morphology_form": "tubular",
      "drs_instrument": "Shimadzu UV-3600",
      "general_notes": "The synthesis involves a hydrothermal pre-treatment followed by calcination under nitrogen atmosphere to introduce carbon vacancies in tubular g-C3N4.",
      "extraction_status": "success",
      "error_message": NaN
    },
    {
      "article_id": "cdefects/cdefects_012.pdf",
      "filename": "cdefects_012.pdf",
      "folder": "cdefects",
      "title": "Carbon vacancy in C3N4 nanotube: electronic structure, photocatalysis mechanism and highly enhanced activity",
      "sample_index": 3,
      "total_samples": 6,
      "sample_name": "TN 500",
      "file_match": "tn500",
      "sample_type": "defective",
      "co_precursor": "urea",
      "dopant_element": "none",
      "synthesis_method": "thermal_polymerization",
      "temperature_C": 500.0,
      "heating_rate_C_min": 5.0,
      "duration_bin": "4_8h",
      "atmosphere": "N2",
      "pre_treatment": "hydrothermal",
      "post_treatment": "washing",
      "defect_type": "carbon vacancy",
      "defect_formation_method": "none_or_baseline",
      "special_notes": "none",
      "precursor_family": "melamine",
      "calcination_temperature_bin": "lt520",
      "atmosphere_class": "N2",
      "primary_route": "direct_thermal",
      "defect_introduction_mode": "none_or_baseline",
      "dopant_class": "none",
      "morphology_form": "tubular",
      "drs_instrument": "Shimadzu UV-3600",
      "general_notes": "The synthesis involves a hydrothermal pre-treatment followed by calcination under nitrogen atmosphere to introduce carbon vacancies in tubular g-C3N4.",
      "extraction_status": "success",
      "error_message": NaN
    },
    {
      "article_id": "cdefects/cdefects_012.pdf",
      "filename": "cdefects_012.pdf",
      "folder": "cdefects",
      "title": "Carbon vacancy in C3N4 nanotube: electronic structure, photocatalysis mechanism and highly enhanced activity",
      "sample_index": 4,
      "total_samples": 6,
      "sample_name": "TN 550",
      "file_match": NaN,
      "sample_type": "defective",
      "co_precursor": "urea",
      "dopant_element": "none",
      "synthesis_method": "thermal_polymerization",
      "temperature_C": 550.0,
      "heating_rate_C_min": 5.0,
      "duration_bin": "4_8h",
      "atmosphere": "N2",
      "pre_treatment": "hydrothermal",
      "post_treatment": "washing",
      "defect_type": "carbon vacancy",
      "defect_formation_method": "none_or_baseline",
      "special_notes": "none",
      "precursor_family": "melamine",
      "calcination_temperature_bin": "520_560",
      "atmosphere_class": "N2",
      "primary_route": "direct_thermal",
      "defect_introduction_mode": "none_or_baseline",
      "dopant_class": "none",
      "morphology_form": "tubular",
      "drs_instrument": "Shimadzu UV-3600",
      "general_notes": "The synthesis involves a hydrothermal pre-treatment followed by calcination under nitrogen atmosphere to introduce carbon vacancies in tubular g-C3N4.",
      "extraction_status": "success",
      "error_message": NaN
    },
    {
      "article_id": "cdefects/cdefects_012.pdf",
      "filename": "cdefects_012.pdf",
      "folder": "cdefects",
      "title": "Carbon vacancy in C3N4 nanotube: electronic structure, photocatalysis mechanism and highly enhanced activity",
      "sample_index": 5,
      "total_samples": 6,
      "sample_name": "TN 600",
      "file_match": NaN,
      "sample_type": "defective",
      "co_precursor": "urea",
      "dopant_element": "none",
      "synthesis_method": "thermal_polymerization",
      "temperature_C": 600.0,
      "heating_rate_C_min": 5.0,
      "duration_bin": "4_8h",
      "atmosphere": "N2",
      "pre_treatment": "hydrothermal",
      "post_treatment": "washing",
      "defect_type": "carbon vacancy",
      "defect_formation_method": "none_or_baseline",
      "special_notes": "none",
      "precursor_family": "melamine",
      "calcination_temperature_bin": "gt600",
      "atmosphere_class": "N2",
      "primary_route": "direct_thermal",
      "defect_introduction_mode": "none_or_baseline",
      "dopant_class": "none",
      "morphology_form": "tubular",
      "drs_instrument": "Shimadzu UV-3600",
      "general_notes": "The synthesis involves a hydrothermal pre-treatment followed by calcination under nitrogen atmosphere to introduce carbon vacancies in tubular g-C3N4.",
      "extraction_status": "success",
      "error_message": NaN
    },
    {
      "article_id": "cdefects/cdefects_012.pdf",
      "filename": "cdefects_012.pdf",
      "folder": "cdefects",
      "title": "Carbon vacancy in C3N4 nanotube: electronic structure, photocatalysis mechanism and highly enhanced activity",
      "sample_index": 6,
      "total_samples": 6,
      "sample_name": "T 500",
      "file_match": "t500",
      "sample_type": "reference",
      "co_precursor": "urea",
      "dopant_element": "none",
      "synthesis_method": "thermal_polymerization",
      "temperature_C": 500.0,
      "heating_rate_C_min": NaN,
      "duration_bin": "4_8h",
      "atmosphere": "air",
      "pre_treatment": "hydrothermal",
      "post_treatment": "washing",
      "defect_type": "none",
      "defect_formation_method": "none_or_baseline",
      "special_notes": "none",
      "precursor_family": "melamine",
      "calcination_temperature_bin": "lt520",
      "atmosphere_class": "air",
      "primary_route": "direct_thermal",
      "defect_introduction_mode": "none_or_baseline",
      "dopant_class": "none",
      "morphology_form": "bulk",
      "drs_instrument": "Shimadzu UV-3600",
      "general_notes": "The synthesis involves a hydrothermal pre-treatment followed by calcination under nitrogen atmosphere to introduce carbon vacancies in tubular g-C3N4.",
      "extraction_status": "success",
      "error_message": NaN
    },
    {
      "article_id": "cdefects/cdefects_013.pdf",
      "filename": "cdefects_013.pdf",
      "folder": "cdefects",
      "title": "Robust Photocatalytic H2O2 Production over Inverse Opal g-C3N4 with Carbon Vacancy under Visible Light",
      "sample_index": 1,
      "total_samples": 4,
      "sample_name": "IO CN-Cv",
      "file_match": NaN,
      "sample_type": "defective",
      "co_precursor": "SiO2 PCs",
      "dopant_element": "none",
      "synthesis_method": "thermal_polymerization",
      "temperature_C": 550.0,
      "heating_rate_C_min": NaN,
      "duration_bin": "4_8h",
      "atmosphere": "Ar",
      "pre_treatment": "none",
      "post_treatment": "etching",
      "defect_type": "carbon vacancy",
      "defect_formation_method": "chemical_vapor_etching",
      "special_notes": "Inverse opal structure formed using silica template",
      "precursor_family": "cyanamide",
      "calcination_temperature_bin": "520_560",
      "atmosphere_class": "inert",
      "primary_route": "template_assisted",
      "defect_introduction_mode": "chemical_vapor_etching",
      "dopant_class": "none",
      "morphology_form": "3d_macroporous",
      "drs_instrument": "unknown",
      "general_notes": "The study focuses on the synthesis of g-C3N4 with carbon vacancies using silica templates and thermal polymerization methods.",
      "extraction_status": "success",
      "error_message": NaN
    },
    {
      "article_id": "cdefects/cdefects_013.pdf",
      "filename": "cdefects_013.pdf",
      "folder": "cdefects",
      "title": "Robust Photocatalytic H2O2 Production over Inverse Opal g-C3N4 with Carbon Vacancy under Visible Light",
      "sample_index": 2,
      "total_samples": 4,
      "sample_name": "Bulk CN",
      "file_match": "bulk-cn",
      "sample_type": "reference",
      "co_precursor": "none",
      "dopant_element": "none",
      "synthesis_method": "thermal_polymerization",
      "temperature_C": 550.0,
      "heating_rate_C_min": NaN,
      "duration_bin": "4_8h",
      "atmosphere": "air",
      "pre_treatment": "none",
      "post_treatment": "none",
      "defect_type": "none",
      "defect_formation_method": "none",
      "special_notes": "Standard bulk g-C3N4",
      "precursor_family": "cyanamide",
      "calcination_temperature_bin": "520_560",
      "atmosphere_class": "air",
      "primary_route": "direct_thermal",
      "defect_introduction_mode": "none_or_baseline",
      "dopant_class": "none",
      "morphology_form": "bulk",
      "drs_instrument": "unknown",
      "general_notes": "The study focuses on the synthesis of g-C3N4 with carbon vacancies using silica templates and thermal polymerization methods.",
      "extraction_status": "success",
      "error_message": NaN
    },
    {
      "article_id": "cdefects/cdefects_013.pdf",
      "filename": "cdefects_013.pdf",
      "folder": "cdefects",
      "title": "Robust Photocatalytic H2O2 Production over Inverse Opal g-C3N4 with Carbon Vacancy under Visible Light",
      "sample_index": 3,
      "total_samples": 4,
      "sample_name": "Bulk CN-Cv",
      "file_match": "bulk-cvcn",
      "sample_type": "defective",
      "co_precursor": "none",
      "dopant_element": "none",
      "synthesis_method": "thermal_polymerization",
      "temperature_C": 550.0,
      "heating_rate_C_min": NaN,
      "duration_bin": "4_8h",
      "atmosphere": "Ar",
      "pre_treatment": "none",
      "post_treatment": "none",
      "defect_type": "carbon vacancy",
      "defect_formation_method": "chemical_vapor_etching",
      "special_notes": "Bulk g-C3N4 with carbon vacancies",
      "precursor_family": "cyanamide",
      "calcination_temperature_bin": "520_560",
      "atmosphere_class": "inert",
      "primary_route": "direct_thermal",
      "defect_introduction_mode": "chemical_vapor_etching",
      "dopant_class": "none",
      "morphology_form": "bulk",
      "drs_instrument": "unknown",
      "general_notes": "The study focuses on the synthesis of g-C3N4 with carbon vacancies using silica templates and thermal polymerization methods.",
      "extraction_status": "success",
      "error_message": NaN
    },
    {
      "article_id": "cdefects/cdefects_013.pdf",
      "filename": "cdefects_013.pdf",
      "folder": "cdefects",
      "title": "Robust Photocatalytic H2O2 Production over Inverse Opal g-C3N4 with Carbon Vacancy under Visible Light",
      "sample_index": 4,
      "total_samples": 4,
      "sample_name": "Nanosheet CN",
      "file_match": NaN,
      "sample_type": "modified",
      "co_precursor": "none",
      "dopant_element": "none",
      "synthesis_method": "thermal_polymerization",
      "temperature_C": 500.0,
      "heating_rate_C_min": NaN,
      "duration_bin": "2_4h",
      "atmosphere": "unknown",
      "pre_treatment": "none",
      "post_treatment": "none",
      "defect_type": "none",
      "defect_formation_method": "none",
      "special_notes": "Exfoliated to form nanosheets",
      "precursor_family": "cyanamide",
      "calcination_temperature_bin": "lt520",
      "atmosphere_class": "unknown",
      "primary_route": "direct_thermal",
      "defect_introduction_mode": "none_or_baseline",
      "dopant_class": "none",
      "morphology_form": "nanosheets_ultrathin",
      "drs_instrument": "unknown",
      "general_notes": "The study focuses on the synthesis of g-C3N4 with carbon vacancies using silica templates and thermal polymerization methods.",
      "extraction_status": "success",
      "error_message": NaN
    },
    {
      "article_id": "cdefects/cdefects_014.pdf",
      "filename": "cdefects_014.pdf",
      "folder": "cdefects",
      "title": "H2+CO2 Synergistic Plasma Positioning Carboxyl Defects in g-C3N4 with Engineered Electronic Structure and Active Sites for Efficient Photocatalytic H2 Evolution",
      "sample_index": 1,
      "total_samples": 2,
      "sample_name": "g-C3N4",
      "file_match": "g-c3n4",
      "sample_type": "reference",
      "co_precursor": "none",
      "dopant_element": "none",
      "synthesis_method": "thermal_polymerization",
      "temperature_C": 560.0,
      "heating_rate_C_min": 5.0,
      "duration_bin": "4_8h",
      "atmosphere": "unknown",
      "pre_treatment": "none",
      "post_treatment": "none",
      "defect_type": "none",
      "defect_formation_method": "none",
      "special_notes": "none",
      "precursor_family": "urea",
      "calcination_temperature_bin": "560_600",
      "atmosphere_class": "unknown",
      "primary_route": "direct_thermal",
      "defect_introduction_mode": "none_or_baseline",
      "dopant_class": "none",
      "morphology_form": "bulk",
      "drs_instrument": "unknown",
      "general_notes": "The study involves plasma treatment to introduce carboxyl defects in g-C3N4 for enhanced photocatalytic activity.",
      "extraction_status": "success",
      "error_message": NaN
    },
    {
      "article_id": "cdefects/cdefects_014.pdf",
      "filename": "cdefects_014.pdf",
      "folder": "cdefects",
      "title": "H2+CO2 Synergistic Plasma Positioning Carboxyl Defects in g-C3N4 with Engineered Electronic Structure and Active Sites for Efficient Photocatalytic H2 Evolution",
      "sample_index": 2,
      "total_samples": 2,
      "sample_name": "H2+CO2-pCN",
      "file_match": "h2-co2-pcn",
      "sample_type": "defective",
      "co_precursor": "none",
      "dopant_element": "none",
      "synthesis_method": "other",
      "temperature_C": NaN,
      "heating_rate_C_min": NaN,
      "duration_bin": "lt2h",
      "atmosphere": "unknown",
      "pre_treatment": "none",
      "post_treatment": "plasma treatment",
      "defect_type": "carboxyl defects",
      "defect_formation_method": "gas_assisted_etching",
      "special_notes": "Plasma treatment with H2 and CO2",
      "precursor_family": "urea",
      "calcination_temperature_bin": "560_600",
      "atmosphere_class": "unknown",
      "primary_route": "direct_thermal",
      "defect_introduction_mode": "gas_assisted_etching",
      "dopant_class": "none",
      "morphology_form": "bulk",
      "drs_instrument": "unknown",
      "general_notes": "The study involves plasma treatment to introduce carboxyl defects in g-C3N4 for enhanced photocatalytic activity.",
      "extraction_status": "success",
      "error_message": NaN
    },
    {
      "article_id": "cdefects/cdefects_015.pdf",
      "filename": "cdefects_015.pdf",
      "folder": "cdefects",
      "title": NaN,
      "sample_index": 1,
      "total_samples": 3,
      "sample_name": "0.05 OA-CN",
      "file_match": NaN,
      "sample_type": "modified",
      "co_precursor": "oxyacetic acid",
      "dopant_element": "none",
      "synthesis_method": "thermal_polymerization",
      "temperature_C": 540.0,
      "heating_rate_C_min": 3.0,
      "duration_bin": "lt2h",
      "atmosphere": "unknown",
      "pre_treatment": "grinding",
      "post_treatment": "none",
      "defect_type": "C-defective",
      "defect_formation_method": "none",
      "special_notes": "Ultrathin porous structure",
      "precursor_family": "urea",
      "calcination_temperature_bin": "520_560",
      "atmosphere_class": "unknown",
      "primary_route": "direct_thermal",
      "defect_introduction_mode": "none_or_baseline",
      "dopant_class": "none",
      "morphology_form": "porous_holey",
      "drs_instrument": "unknown",
      "general_notes": "Synthesis involves thermal polymerization of urea with additives to create C-defective and porous g-C3N4.",
      "extraction_status": "success",
      "error_message": NaN
    },
    {
      "article_id": "cdefects/cdefects_015.pdf",
      "filename": "cdefects_015.pdf",
      "folder": "cdefects",
      "title": NaN,
      "sample_index": 2,
      "total_samples": 3,
      "sample_name": "UN-CN",
      "file_match": "un-cn",
      "sample_type": "defective",
      "co_precursor": "urea nitrate",
      "dopant_element": "none",
      "synthesis_method": "thermal_polymerization",
      "temperature_C": 540.0,
      "heating_rate_C_min": 3.0,
      "duration_bin": "lt2h",
      "atmosphere": "unknown",
      "pre_treatment": "grinding",
      "post_treatment": "none",
      "defect_type": "C-defective",
      "defect_formation_method": "none",
      "special_notes": "none",
      "precursor_family": "urea",
      "calcination_temperature_bin": "520_560",
      "atmosphere_class": "unknown",
      "primary_route": "direct_thermal",
      "defect_introduction_mode": "none_or_baseline",
      "dopant_class": "none",
      "morphology_form": "bulk",
      "drs_instrument": "unknown",
      "general_notes": "Synthesis involves thermal polymerization of urea with additives to create C-defective and porous g-C3N4.",
      "extraction_status": "success",
      "error_message": NaN
    },
    {
      "article_id": "cdefects/cdefects_015.pdf",
      "filename": "cdefects_015.pdf",
      "folder": "cdefects",
      "title": NaN,
      "sample_index": 3,
      "total_samples": 3,
      "sample_name": "0.05 OA-UN-CN",
      "file_match": NaN,
      "sample_type": "modified",
      "co_precursor": "oxyacetic acid",
      "dopant_element": "none",
      "synthesis_method": "thermal_polymerization",
      "temperature_C": 540.0,
      "heating_rate_C_min": 3.0,
      "duration_bin": "lt2h",
