Repository: VasylChumachenko/defectsProject

# g-C3N4 Spectral Phenotyping

Automated analysis and clustering of graphitic carbon nitride (g-C3N4) optical spectra with synthesis condition correlation.

## Overview

This project extracts spectral fingerprints from UV-Vis/DRS data of g-C3N4 materials and groups them into "spectral phenotypes" using unsupervised clustering. The pipeline also extracts synthesis conditions from scientific PDF articles using LLM and correlates them with the identified clusters.

### 2. Analyze spectra from a data folder

```bash
python analyze_spectra.py <folder_path> --csv results.csv --plots
```

Input: folder with CSV files (absorption `_abs_` or Tauc `_tauc` data).

File: synthesis_detailed.json (part 2 of 8)
{
      "atmosphere": "unknown",
      "pre_treatment": "grinding",
      "post_treatment": "none",
      "defect_type": "C-defective",
      "defect_formation_method": "none",
      "special_notes": "none",
      "precursor_family": "urea",
      "calcination_temperature_bin": "520_560",
      "atmosphere_class": "unknown",
      "primary_route": "direct_thermal",
      "defect_introduction_mode": "none_or_baseline",
      "dopant_class": "none",
      "morphology_form": "porous_holey",
      "drs_instrument": "unknown",
      "general_notes": "Synthesis involves thermal polymerization of urea with additives to create C-defective and porous g-C3N4.",
      "extraction_status": "success",
      "error_message": NaN
    },
    {
      "article_id": "cdefects/cdefects_016.pdf",
      "filename": "cdefects_016.pdf",
      "folder": "cdefects",
      "title": NaN,
      "sample_index": 1,
      "total_samples": 4,
      "sample_name": "S-PDCN-x",
      "file_match": NaN,
      "sample_type": "doped",
      "co_precursor": "cyanuric acid",
      "dopant_element": "S",
      "synthesis_method": "thermal_polymerization",
      "temperature_C": 550.0,
      "heating_rate_C_min": 5.0,
      "duration_bin": "4_8h",
      "atmosphere": "unknown",
      "pre_treatment": "none",
      "post_treatment": "none",
      "defect_type": "C-deficient",
      "defect_formation_method": "dopant_induced",
      "special_notes": "S-doped C-deficient honeycomb nanoflake",
      "precursor_family": "melamine",
      "calcination_temperature_bin": "520_560",
      "atmosphere_class": "unknown",
      "primary_route": "direct_thermal",
      "defect_introduction_mode": "dopant_induced",
      "dopant_class": "nonmetal",
      "morphology_form": "porous_holey",
      "drs_instrument": "unknown",
      "general_notes": "The synthesis involves thermal polycondensation of melamine and cyanuric acid, with thiourea used for S-doping.",
      "extraction_status": "success",
      "error_message": NaN
    },
    {
      "article_id": "cdefects/cdefects_016.pdf",
      "filename": "cdefects_016.pdf",
      "folder": "cdefects",
      "title": NaN,
      "sample_index": 2,
      "total_samples": 4,
      "sample_name": "PDCN",
      "file_match": "pdcn",
      "sample_type": "reference",
      "co_precursor": "cyanuric acid",
      "dopant_element": "none",
      "synthesis_method": "thermal_polymerization",
      "temperature_C": 550.0,
      "heating_rate_C_min": 5.0,
      "duration_bin": "4_8h",
      "atmosphere": "unknown",
      "pre_treatment": "none",
      "post_treatment": "none",
      "defect_type": "none",
      "defect_formation_method": "none_or_baseline",
      "special_notes": "Prepared under the same conditions as S-PDCN-x without thiourea",
      "precursor_family": "melamine",
      "calcination_temperature_bin": "520_560",
      "atmosphere_class": "unknown",
      "primary_route": "direct_thermal",
      "defect_introduction_mode": "none_or_baseline",
      "dopant_class": "none",
      "morphology_form": "bulk",
      "drs_instrument": "unknown",
      "general_notes": "The synthesis involves thermal polycondensation of melamine and cyanuric acid, with thiourea used for S-doping.",
      "extraction_status": "success",
      "error_message": NaN
    },
    {
      "article_id": "cdefects/cdefects_016.pdf",
      "filename": "cdefects_016.pdf",
      "folder": "cdefects",
      "title": NaN,
      "sample_index": 3,
      "total_samples": 4,
      "sample_name": "S-CN",
      "file_match": "s-cn",
      "sample_type": "doped",
      "co_precursor": "none",
      "dopant_element": "S",
      "synthesis_method": "thermal_polymerization",
      "temperature_C": 550.0,
      "heating_rate_C_min": 5.0,
      "duration_bin": "4_8h",
      "atmosphere": "unknown",
      "pre_treatment": "none",
      "post_treatment": "none",
      "defect_type": "none",
      "defect_formation_method": "dopant_induced",
      "special_notes": "Prepared with 3 wt% thiourea",
      "precursor_family": "melamine",
      "calcination_temperature_bin": "520_560",
      "atmosphere_class": "unknown",
      "primary_route": "direct_thermal",
      "defect_introduction_mode": "dopant_induced",
      "dopant_class": "nonmetal",
      "morphology_form": "bulk",
      "drs_instrument": "unknown",
      "general_notes": "The synthesis involves thermal polycondensation of melamine and cyanuric acid, with thiourea used for S-doping.",
      "extraction_status": "success",
      "error_message": NaN
    },
    {
      "article_id": "cdefects/cdefects_016.pdf",
      "filename": "cdefects_016.pdf",
      "folder": "cdefects",
      "title": NaN,
      "sample_index": 4,
      "total_samples": 4,
      "sample_name": "BCN",
      "file_match": "bcn",
      "sample_type": "reference",
      "co_precursor": "none",
      "dopant_element": "none",
      "synthesis_method": "thermal_polymerization",
      "temperature_C": 550.0,
      "heating_rate_C_min": 5.0,
      "duration_bin": "4_8h",
      "atmosphere": "unknown",
      "pre_treatment": "none",
      "post_treatment": "none",
      "defect_type": "none",
      "defect_formation_method": "none_or_baseline",
      "special_notes": "Bulk phase g-C3N4 photocatalyst",
      "precursor_family": "melamine",
      "calcination_temperature_bin": "520_560",
      "atmosphere_class": "unknown",
      "primary_route": "direct_thermal",
      "defect_introduction_mode": "none_or_baseline",
      "dopant_class": "none",
      "morphology_form": "bulk",
      "drs_instrument": "unknown",
      "general_notes": "The synthesis involves thermal polycondensation of melamine and cyanuric acid, with thiourea used for S-doping.",
      "extraction_status": "success",
      "error_message": NaN
    },
    {
      "article_id": "cyanodefects/cyanodefects_004.pdf",
      "filename": "cyanodefects_004.pdf",
      "folder": "cyanodefects",
      "title": "Metal-ion-assisted construction of cyano group defects in g-C3N4 to simultaneously degrade wastewater and produce hydrogen",
      "sample_index": 1,
      "total_samples": 4,
      "sample_name": "g-C3N4",
      "file_match": NaN,
      "sample_type": "reference",
      "co_precursor": "none",
      "dopant_element": "none",
      "synthesis_method": "thermal_polymerization",
      "temperature_C": 600.0,
      "heating_rate_C_min": 5.0,
      "duration_bin": "4_8h",
      "atmosphere": "unknown",
      "pre_treatment": "none",
      "post_treatment": "none",
      "defect_type": "none",
      "defect_formation_method": "none",
      "special_notes": "Prepared by direct calcination of melamine without BaCl2.",
      "precursor_family": "melamine",
      "calcination_temperature_bin": "gt600",
      "atmosphere_class": "unknown",
      "primary_route": "direct_thermal",
      "defect_introduction_mode": "none_or_baseline",
      "dopant_class": "none",
      "morphology_form": "bulk",
      "drs_instrument": "Shimadzu, Japan",
      "general_notes": "The study involves the synthesis of Ba2+ doped g-C3N4 with cyano group defects for enhanced photocatalytic activity in hydrogen production and wastewater degradation.",
      "extraction_status": "success",
      "error_message": NaN
    },
    {
      "article_id": "cyanodefects/cyanodefects_004.pdf",
      "filename": "cyanodefects_004.pdf",
      "folder": "cyanodefects",
      "title": "Metal-ion-assisted construction of cyano group defects in g-C3N4 to simultaneously degrade wastewater and produce hydrogen",
      "sample_index": 2,
      "total_samples": 4,
      "sample_name": "5%-BaCN-C3N4",
      "file_match": "5bacn-c3n4",
      "sample_type": "doped",
      "co_precursor": "BaCl2",
      "dopant_element": "Ba",
      "synthesis_method": "thermal_polymerization",
      "temperature_C": 600.0,
      "heating_rate_C_min": 5.0,
      "duration_bin": "4_8h",
      "atmosphere": "unknown",
      "pre_treatment": "sonication",
      "post_treatment": "washing",
      "defect_type": "cyano group defects",
      "defect_formation_method": "dopant_induced",
      "special_notes": "Ba2+ doping to construct cyano group defects.",
      "precursor_family": "melamine",
      "calcination_temperature_bin": "gt600",
      "atmosphere_class": "unknown",
      "primary_route": "direct_thermal",
      "defect_introduction_mode": "dopant_induced",
      "dopant_class": "metal",
      "morphology_form": "bulk",
      "drs_instrument": "Shimadzu, Japan",
      "general_notes": "The study involves the synthesis of Ba2+ doped g-C3N4 with cyano group defects for enhanced photocatalytic activity in hydrogen production and wastewater degradation.",
      "extraction_status": "success",
      "error_message": NaN
    },
    {
      "article_id": "cyanodefects/cyanodefects_004.pdf",
      "filename": "cyanodefects_004.pdf",
      "folder": "cyanodefects",
      "title": "Metal-ion-assisted construction of cyano group defects in g-C3N4 to simultaneously degrade wastewater and produce hydrogen",
      "sample_index": 3,
      "total_samples": 4,
      "sample_name": "7%-BaCN-C3N4",
      "file_match": NaN,
      "sample_type": "doped",
      "co_precursor": "BaCl2",
      "dopant_element": "Ba",
      "synthesis_method": "thermal_polymerization",
      "temperature_C": 600.0,
      "heating_rate_C_min": 5.0,
      "duration_bin": "4_8h",
      "atmosphere": "unknown",
      "pre_treatment": "sonication",
      "post_treatment": "washing",
      "defect_type": "cyano group defects",
      "defect_formation_method": "dopant_induced",
      "special_notes": "Ba2+ doping to construct cyano group defects.",
      "precursor_family": "melamine",
      "calcination_temperature_bin": "gt600",
      "atmosphere_class": "unknown",
      "primary_route": "direct_thermal",
      "defect_introduction_mode": "dopant_induced",
      "dopant_class": "metal",
      "morphology_form": "bulk",
      "drs_instrument": "Shimadzu, Japan",
      "general_notes": "The study involves the synthesis of Ba2+ doped g-C3N4 with cyano group defects for enhanced photocatalytic activity in hydrogen production and wastewater degradation.",
      "extraction_status": "success",
      "error_message": NaN
    },
    {
      "article_id": "cyanodefects/cyanodefects_004.pdf",
      "filename": "cyanodefects_004.pdf",
      "folder": "cyanodefects",
      "title": "Metal-ion-assisted construction of cyano group defects in g-C3N4 to simultaneously degrade wastewater and produce hydrogen",
      "sample_index": 4,
      "total_samples": 4,
      "sample_name": "9%-BaCN-C3N4",
      "file_match": NaN,
      "sample_type": "doped",
      "co_precursor": "BaCl2",
      "dopant_element": "Ba",
      "synthesis_method": "thermal_polymerization",
      "temperature_C": 600.0,
      "heating_rate_C_min": 5.0,
      "duration_bin": "4_8h",
      "atmosphere": "unknown",
      "pre_treatment": "sonication",
      "post_treatment": "washing",
      "defect_type": "cyano group defects",
      "defect_formation_method": "dopant_induced",
      "special_notes": "Ba2+ doping to construct cyano group defects.",
      "precursor_family": "melamine",
      "calcination_temperature_bin": "gt600",
      "atmosphere_class": "unknown",
      "primary_route": "direct_thermal",
      "defect_introduction_mode": "dopant_induced",
      "dopant_class": "metal",
      "morphology_form": "bulk",
      "drs_instrument": "Shimadzu, Japan",
      "general_notes": "The study involves the synthesis of Ba2+ doped g-C3N4 with cyano group defects for enhanced photocatalytic activity in hydrogen production and wastewater degradation.",
      "extraction_status": "success",
      "error_message": NaN
    },
    {
      "article_id": "cyanodefects/cyanodefects_007.pdf",
      "filename": "cyanodefects_007.pdf",
      "folder": "cyanodefects",
      "title": "CaH2-assisted structural engineering of porous defective graphitic carbon nitride (g-C3N4) for enhanced photocatalytic hydrogen evolution",
      "sample_index": 1,
      "total_samples": 3,
      "sample_name": "CaH2-assisted porous defective g-C3N4",
      "file_match": "cn-h",
      "sample_type": "defective",
      "co_precursor": "CaH2",
      "dopant_element": "none",
      "synthesis_method": "thermal_polymerization",
      "temperature_C": 550.0,
      "heating_rate_C_min": NaN,
      "duration_bin": "4_8h",
      "atmosphere": "N2",
      "pre_treatment": "none",
      "post_treatment": "none",
      "defect_type": "porous",
      "defect_formation_method": "gas_assisted_etching",
      "special_notes": "CaH2 used to introduce defects",
      "precursor_family": "melamine",
      "calcination_temperature_bin": "520_560",
      "atmosphere_class": "N2",
      "primary_route": "direct_thermal",
      "defect_introduction_mode": "gas_assisted_etching",
      "dopant_class": "none",
      "morphology_form": "porous_holey",
      "drs_instrument": "unknown",
      "general_notes": "The study focuses on CaH2-assisted structural engineering to create porous defective g-C3N4 for enhanced photocatalytic hydrogen evolution.",
      "extraction_status": "success",
      "error_message": NaN
    },
    {
      "article_id": "cyanodefects/cyanodefects_007.pdf",
      "filename": "cyanodefects_007.pdf",
      "folder": "cyanodefects",
      "title": "CaH2-assisted structural engineering of porous defective graphitic carbon nitride (g-C3N4) for enhanced photocatalytic hydrogen evolution",
      "sample_index": 2,
      "total_samples": 3,
      "sample_name": "pristine g-C3N4",
      "file_match": "cn",
      "sample_type": "reference",
      "co_precursor": "none",
      "dopant_element": "none",
      "synthesis_method": "thermal_polymerization",
      "temperature_C": 550.0,
      "heating_rate_C_min": NaN,
      "duration_bin": "4_8h",
      "atmosphere": "N2",
      "pre_treatment": "none",
      "post_treatment": "none",
      "defect_type": "none",
      "defect_formation_method": "none",
      "special_notes": "Standard reference sample",
      "precursor_family": "melamine",
      "calcination_temperature_bin": "520_560",
      "atmosphere_class": "N2",
      "primary_route": "direct_thermal",
      "defect_introduction_mode": "none_or_baseline",
      "dopant_class": "none",
      "morphology_form": "bulk",
      "drs_instrument": "unknown",
      "general_notes": "The study focuses on CaH2-assisted structural engineering to create porous defective g-C3N4 for enhanced photocatalytic hydrogen evolution.",
      "extraction_status": "success",
      "error_message": NaN
    },
    {
      "article_id": "cyanodefects/cyanodefects_007.pdf",
      "filename": "cyanodefects_007.pdf",
      "folder": "cyanodefects",
      "title": "CaH2-assisted structural engineering of porous defective graphitic carbon nitride (g-C3N4) for enhanced photocatalytic hydrogen evolution",
      "sample_index": 3,
      "total_samples": 3,
      "sample_name": "modified g-C3N4 with cyano groups",
      "file_match": "mm-h",
      "sample_type": "modified",
      "co_precursor": "none",
      "dopant_element": "none",
      "synthesis_method": "thermal_polymerization",
      "temperature_C": 550.0,
      "heating_rate_C_min": NaN,
      "duration_bin": "4_8h",
      "atmosphere": "N2",
      "pre_treatment": "none",
      "post_treatment": "none",
      "defect_type": "cyano groups",
      "defect_formation_method": "none",
      "special_notes": "Cyano groups introduced during synthesis",
      "precursor_family": "melamine",
      "calcination_temperature_bin": "520_560",
      "atmosphere_class": "N2",
      "primary_route": "direct_thermal",
      "defect_introduction_mode": "none_or_baseline",
      "dopant_class": "none",
      "morphology_form": "porous_holey",
      "drs_instrument": "unknown",
      "general_notes": "The study focuses on CaH2-assisted structural engineering to create porous defective g-C3N4 for enhanced photocatalytic hydrogen evolution.",
      "extraction_status": "success",
      "error_message": NaN
    },
    {
      "article_id": "cyanodefects/cyanodefects_010.pdf",
      "filename": "cyanodefects_010.pdf",
      "folder": "cyanodefects",
      "title": NaN,
      "sample_index": 1,
      "total_samples": 5,
      "sample_name": "MS-450",
      "file_match": NaN,
      "sample_type": "modified",
      "co_precursor": "LiCl and KCl",
      "dopant_element": "none",
      "synthesis_method": "thermal_polymerization",
      "temperature_C": 450.0,
      "heating_rate_C_min": 5.0,
      "duration_bin": "4_8h",
      "atmosphere": "unknown",
      "pre_treatment": "grinding",
      "post_treatment": "washing with hot deionized water and ethanol",
      "defect_type": "none",
      "defect_formation_method": "none",
      "special_notes": "Eutectic mixture used as template",
      "precursor_family": "melamine",
      "calcination_temperature_bin": "lt520",
      "atmosphere_class": "unknown",
      "primary_route": "template_assisted",
      "defect_introduction_mode": "none_or_baseline",
      "dopant_class": "none",
      "morphology_form": "bulk",
      "drs_instrument": "UV-2550PC spectrophotometer (Shimadzu Corporation, Japan)",
      "general_notes": "The study involves the synthesis of g-C3N4 using a eutectic mixture as a template to modify the structure and properties of the material.",
      "extraction_status": "success",
      "error_message": NaN
    },
    {
      "article_id": "cyanodefects/cyanodefects_010.pdf",
      "filename": "cyanodefects_010.pdf",
      "folder": "cyanodefects",
      "title": NaN,
      "sample_index": 2,
      "total_samples": 5,
      "sample_name": "MS-500",
      "file_match": "ms-500",
      "sample_type": "modified",
      "co_precursor": "LiCl and KCl",
      "dopant_element": "none",
      "synthesis_method": "thermal_polymerization",
      "temperature_C": 500.0,
      "heating_rate_C_min": 5.0,
      "duration_bin": "4_8h",
      "atmosphere": "unknown",
      "pre_treatment": "grinding",
      "post_treatment": "washing with hot deionized water and ethanol",
      "defect_type": "none",
      "defect_formation_method": "none",
      "special_notes": "Eutectic mixture used as template",
      "precursor_family": "melamine",
      "calcination_temperature_bin": "lt520",
      "atmosphere_class": "unknown",
      "primary_route": "template_assisted",
      "defect_introduction_mode": "none_or_baseline",
      "dopant_class": "none",
      "morphology_form": "bulk",
      "drs_instrument": "UV-2550PC spectrophotometer (Shimadzu Corporation, Japan)",
      "general_notes": "The study involves the synthesis of g-C3N4 using a eutectic mixture as a template to modify the structure and properties of the material.",
      "extraction_status": "success",
      "error_message": NaN
    },
    {
      "article_id": "cyanodefects/cyanodefects_010.pdf",
      "filename": "cyanodefects_010.pdf",
      "folder": "cyanodefects",
      "title": NaN,
      "sample_index": 3,
      "total_samples": 5,
      "sample_name": "MS-550",
      "file_match": NaN,
      "sample_type": "modified",
      "co_precursor": "LiCl and KCl",
      "dopant_element": "none",
      "synthesis_method": "thermal_polymerization",
      "temperature_C": 550.0,
      "heating_rate_C_min": 5.0,
      "duration_bin": "4_8h",
      "atmosphere": "unknown",
      "pre_treatment": "grinding",
      "post_treatment": "washing with hot deionized water and ethanol",
      "defect_type": "none",
      "defect_formation_method": "none",
      "special_notes": "Eutectic mixture used as template",
      "precursor_family": "melamine",
      "calcination_temperature_bin": "520_560",
      "atmosphere_class": "unknown",
      "primary_route": "template_assisted",
      "defect_introduction_mode": "none_or_baseline",
      "dopant_class": "none",
      "morphology_form": "bulk",
      "drs_instrument": "UV-2550PC spectrophotometer (Shimadzu Corporation, Japan)",
      "general_notes": "The study involves the synthesis of g-C3N4 using a eutectic mixture as a template to modify the structure and properties of the material.",
      "extraction_status": "success",
      "error_message": NaN
    },
    {
      "article_id": "cyanodefects/cyanodefects_010.pdf",
      "filename": "cyanodefects_010.pdf",
      "folder": "cyanodefects",
      "title": NaN,
      "sample_index": 4,
      "total_samples": 5,
      "sample_name": "MS-600",
      "file_match": "ms-600",
      "sample_type": "modified",
      "co_precursor": "LiCl and KCl",
      "dopant_element": "none",
      "synthesis_method": "thermal_polymerization",
      "temperature_C": 600.0,
      "heating_rate_C_min": 5.0,
      "duration_bin": "4_8h",
      "atmosphere": "unknown",
      "pre_treatment": "grinding",
      "post_treatment": "washing with hot deionized water and ethanol",
      "defect_type": "none",
      "defect_formation_method": "none",
      "special_notes": "Eutectic mixture used as template",
      "precursor_family": "melamine",
      "calcination_temperature_bin": "gt600",
      "atmosphere_class": "unknown",
      "primary_route": "template_assisted",
      "defect_introduction_mode": "none_or_baseline",
      "dopant_class": "none",
      "morphology_form": "bulk",
      "drs_instrument": "UV-2550PC spectrophotometer (Shimadzu Corporation, Japan)",
      "general_notes": "The study involves the synthesis of g-C3N4 using a eutectic mixture as a template to modify the structure and properties of the material.",
      "extraction_status": "success",
      "error_message": NaN
    },
    {
      "article_id": "cyanodefects/cyanodefects_010.pdf",
      "filename": "cyanodefects_010.pdf",
      "folder": "cyanodefects",
      "title": NaN,
      "sample_index": 5,
      "total_samples": 5,
      "sample_name": "B-CN",
      "file_match": NaN,
      "sample_type": "reference",
      "co_precursor": "none",
      "dopant_element": "none",
      "synthesis_method": "thermal_polymerization",
      "temperature_C": 520.0,
      "heating_rate_C_min": 5.0,
      "duration_bin": "4_8h",
      "atmosphere": "unknown",
      "pre_treatment": "none",
      "post_treatment": "none",
      "defect_type": "none",
      "defect_formation_method": "none",
      "special_notes": "Conventional thermal polymerization",
      "precursor_family": "melamine",
      "calcination_temperature_bin": "520_560",
      "atmosphere_class": "unknown",
      "primary_route": "direct_thermal",
      "defect_introduction_mode": "none_or_baseline",
      "dopant_class": "none",
      "morphology_form": "bulk",
      "drs_instrument": "UV-2550PC spectrophotometer (Shimadzu Corporation, Japan)",
      "general_notes": "The study involves the synthesis of g-C3N4 using a eutectic mixture as a template to modify the structure and properties of the material.",
      "extraction_status": "success",
      "error_message": NaN
    },
    {
      "article_id": "cyanodefects/cyanodefects_011.pdf",
      "filename": "cyanodefects_011.pdf",
      "folder": "cyanodefects",
      "title": "Synthesis of synergetic phosphorus and cyano groups (C≡N) modified g-C3N4 for enhanced photocatalytic H2 production and CO2 reduction under visible light irradiation",
      "sample_index": 1,
      "total_samples": 5,
      "sample_name": "pristine g-C3N4",
      "file_match": "g-c3n4",
      "sample_type": "reference",
      "co_precursor": "none",
      "dopant_element": "none",
      "synthesis_method": "thermal_polymerization",
      "temperature_C": 550.0,
      "heating_rate_C_min": 5.0,
      "duration_bin": "4_8h",
      "atmosphere": "air",
      "pre_treatment": "none",
      "post_treatment": "none",
      "defect_type": "none",
      "defect_formation_method": "none",
      "special_notes": "none",
      "precursor_family": "cyanamide",
      "calcination_temperature_bin": "520_560",
      "atmosphere_class": "air",
      "primary_route": "direct_thermal",
      "defect_introduction_mode": "none_or_baseline",
      "dopant_class": "none",
      "morphology_form": "bulk",
      "drs_instrument": "Shimadzu UV-2550",
      "general_notes": "The synthesis involves thermal polycondensation of urea and dicyandiamide, followed by doping with phosphorus using NaH2PO2 under Ar atmosphere.",
      "extraction_status": "success",
      "error_message": NaN
    },
    {
      "article_id": "cyanodefects/cyanodefects_011.pdf",
      "filename": "cyanodefects_011.pdf",
      "folder": "cyanodefects",
      "title": "Synthesis of synergetic phosphorus and cyano groups (C≡N) modified g-C3N4 for enhanced photocatalytic H2 production and CO2 reduction under visible light irradiation",
      "sample_index": 2,
      "total_samples": 5,
      "sample_name": "g-C3N4 –300",
      "file_match": "g-c3n4-300",
      "sample_type": "doped",
      "co_precursor": "NaH2PO2",
      "dopant_element": "P",
      "synthesis_method": "thermal_polymerization",
      "temperature_C": 300.0,
      "heating_rate_C_min": 10.0,
      "duration_bin": "lt2h",
      "atmosphere": "Ar",
      "pre_treatment": "none",
      "post_treatment": "washing",
      "defect_type": "none",
      "defect_formation_method": "none",
      "special_notes": "PH3 absorbed using sodium hypochlorite",
      "precursor_family": "cyanamide",
      "calcination_temperature_bin": "lt520",
      "atmosphere_class": "inert",
      "primary_route": "direct_thermal",
      "defect_introduction_mode": "dopant_induced",
      "dopant_class": "nonmetal",
      "morphology_form": "bulk",
      "drs_instrument": "Shimadzu UV-2550",
      "general_notes": "The synthesis involves thermal polycondensation of urea and dicyandiamide, followed by doping with phosphorus using NaH2PO2 under Ar atmosphere.",
      "extraction_status": "success",
      "error_message": NaN
    },
    {
      "article_id": "cyanodefects/cyanodefects_011.pdf",
      "filename": "cyanodefects_011.pdf",
      "folder": "cyanodefects",
      "title": "Synthesis of synergetic phosphorus and cyano groups (C≡N) modified g-C3N4 for enhanced photocatalytic H2 production and CO2 reduction under visible light irradiation",
      "sample_index": 3,
      "total_samples": 5,
      "sample_name": "g-C3N4 –350",
      "file_match": "g-c3n4-350",
      "sample_type": "doped",
      "co_precursor": "NaH2PO2",
      "dopant_element": "P",
      "synthesis_method": "thermal_polymerization",
      "temperature_C": 350.0,
      "heating_rate_C_min": 10.0,
      "duration_bin": "lt2h",
      "atmosphere": "Ar",
      "pre_treatment": "none",
      "post_treatment": "washing",
      "defect_type": "none",
      "defect_formation_method": "none",
      "special_notes": "PH3 absorbed using sodium hypochlorite",
      "precursor_family": "cyanamide",
      "calcination_temperature_bin": "lt520",
      "atmosphere_class": "inert",
      "primary_route": "direct_thermal",
      "defect_introduction_mode": "dopant_induced",
      "dopant_class": "nonmetal",
      "morphology_form": "bulk",
      "drs_instrument": "Shimadzu UV-2550",
      "general_notes": "The synthesis involves thermal polycondensation of urea and dicyandiamide, followed by doping with phosphorus using NaH2PO2 under Ar atmosphere.",
      "extraction_status": "success",
      "error_message": NaN
    },
    {
      "article_id": "cyanodefects/cyanodefects_011.pdf",
      "filename": "cyanodefects_011.pdf",
      "folder": "cyanodefects",
      "title": "Synthesis of synergetic phosphorus and cyano groups (C≡N) modified g-C3N4 for enhanced photocatalytic H2 production and CO2 reduction under visible light irradiation",
      "sample_index": 4,
      "total_samples": 5,
      "sample_name": "g-C3N4 –400",
      "file_match": "g-c3n4-400",
      "sample_type": "doped",
      "co_precursor": "NaH2PO2",
      "dopant_element": "P",
      "synthesis_method": "thermal_polymerization",
      "temperature_C": 400.0,
      "heating_rate_C_min": 10.0,
      "duration_bin": "lt2h",
      "atmosphere": "Ar",
      "pre_treatment": "none",
      "post_treatment": "washing",
      "defect_type": "none",
      "defect_formation_method": "none",
      "special_notes": "PH3 absorbed using sodium hypochlorite",
      "precursor_family": "cyanamide",
      "calcination_temperature_bin": "lt520",
      "atmosphere_class": "inert",
      "primary_route": "direct_thermal",
      "defect_introduction_mode": "dopant_induced",
      "dopant_class": "nonmetal",
      "morphology_form": "bulk",
      "drs_instrument": "Shimadzu UV-2550",
      "general_notes": "The synthesis involves thermal polycondensation of urea and dicyandiamide, followed by doping with phosphorus using NaH2PO2 under Ar atmosphere.",
      "extraction_status": "success",
      "error_message": NaN
    },
    {
      "article_id": "cyanodefects/cyanodefects_011.pdf",
      "filename": "cyanodefects_011.pdf",
      "folder": "cyanodefects",
      "title": "Synthesis of synergetic phosphorus and cyano groups (C≡N) modified g-C3N4 for enhanced photocatalytic H2 production and CO2 reduction under visible light irradiation",
      "sample_index": 5,
      "total_samples": 5,
      "sample_name": "g-C3N4 –425",
      "file_match": "g-c3n4-Ar-425",
      "sample_type": "doped",
      "co_precursor": "NaH2PO2",
      "dopant_element": "P",
      "synthesis_method": "thermal_polymerization",
      "temperature_C": 425.0,
      "heating_rate_C_min": 10.0,
      "duration_bin": "lt2h",
      "atmosphere": "Ar",
      "pre_treatment": "none",
      "post_treatment": "washing",
      "defect_type": "none",
      "defect_formation_method": "none",
      "special_notes": "PH3 absorbed using sodium hypochlorite",
      "precursor_family": "cyanamide",
      "calcination_temperature_bin": "lt520",
      "atmosphere_class": "inert",
      "primary_route": "direct_thermal",
      "defect_introduction_mode": "dopant_induced",
      "dopant_class": "nonmetal",
      "morphology_form": "bulk",
      "drs_instrument": "Shimadzu UV-2550",
      "general_notes": "The synthesis involves thermal polycondensation of urea and dicyandiamide, followed by doping with phosphorus using NaH2PO2 under Ar atmosphere.",
      "extraction_status": "success",
      "error_message": NaN
    },
    {
      "article_id": "cyanodefects/cyanodefects_013.pdf",
      "filename": "cyanodefects_013.pdf",
      "folder": "cyanodefects",
      "title": NaN,
      "sample_index": 1,
      "total_samples": 6,
      "sample_name": "SiO2/g-C3N4",
      "file_match": NaN,
      "sample_type": "modified",
      "co_precursor": "silicon dioxide",
      "dopant_element": "none",
      "synthesis_method": "thermal_polymerization",
      "temperature_C": 550.0,
      "heating_rate_C_min": NaN,
      "duration_bin": "2_4h",
      "atmosphere": "unknown",
      "pre_treatment": "none",
      "post_treatment": "none",
      "defect_type": "none",
      "defect_formation_method": "none",
      "special_notes": "SiO2 used as a template",
      "precursor_family": "cyanamide",
      "calcination_temperature_bin": "520_560",
      "atmosphere_class": "unknown",
      "primary_route": "template_assisted",
      "defect_introduction_mode": "none_or_baseline",
      "dopant_class": "none",
      "morphology_form": "porous_holey",
      "drs_instrument": "unknown",
      "general_notes": "The synthesis involves thermal polymerization with templates and molten salts to create porous g-C3N4 structures.",
      "extraction_status": "success",
      "error_message": NaN
    },
    {
      "article_id": "cyanodefects/cyanodefects_013.pdf",
      "filename": "cyanodefects_013.pdf",
      "folder": "cyanodefects",
      "title": NaN,
      "sample_index": 2,
      "total_samples": 6,
      "sample_name": "mDCN-M-1",
      "file_match": NaN,
      "sample_type": "modified",
      "co_precursor": "KCl and LiCl",
      "dopant_element": "none",
      "synthesis_method": "thermal_polymerization",
      "temperature_C": 550.0,
      "heating_rate_C_min": NaN,
      "duration_bin": "2_4h",
      "atmosphere": "N2",
      "pre_treatment": "grinding with molten salt",
      "post_treatment": "washing and etching with HF",
      "defect_type": "none",
      "defect_formation_method": "none",
      "special_notes": "Molten salt used for porosity",
      "precursor_family": "cyanamide",
      "calcination_temperature_bin": "520_560",
      "atmosphere_class": "N2",
      "primary_route": "template_assisted",
      "defect_introduction_mode": "none_or_baseline",
      "dopant_class": "none",
      "morphology_form": "porous_holey",
      "drs_instrument": "unknown",
      "general_notes": "The synthesis involves thermal polymerization with templates and molten salts to create porous g-C3N4 structures.",
      "extraction_status": "success",
      "error_message": NaN
    },
    {
      "article_id": "cyanodefects/cyanodefects_013.pdf",
      "filename": "cyanodefects_013.pdf",
      "folder": "cyanodefects",
      "title": NaN,
      "sample_index": 3,
      "total_samples": 6,
      "sample_name": "mDCN-M-2",
      "file_match": NaN,
      "sample_type": "modified",
      "co_precursor": "KCl and LiCl",
      "dopant_element": "none",
      "synthesis_method": "thermal_polymerization",
      "temperature_C": 550.0,
      "heating_rate_C_min": NaN,
      "duration_bin": "2_4h",
      "atmosphere": "N2",
      "pre_treatment": "grinding with molten salt",
      "post_treatment": "washing and etching with HF",
      "defect_type": "none",
      "defect_formation_method": "none",
      "special_notes": "Molten salt used for porosity",
      "precursor_family": "cyanamide",
      "calcination_temperature_bin": "520_560",
      "atmosphere_class": "N2",
      "primary_route": "template_assisted",
      "defect_introduction_mode": "none_or_baseline",
      "dopant_class": "none",
      "morphology_form": "porous_holey",
      "drs_instrument": "unknown",
      "general_notes": "The synthesis involves thermal polymerization with templates and molten salts to create porous g-C3N4 structures.",
      "extraction_status": "success",
      "error_message": NaN
    },
    {
      "article_id": "cyanodefects/cyanodefects_013.pdf",
      "filename": "cyanodefects_013.pdf",
      "folder": "cyanodefects",
      "title": NaN,
      "sample_index": 4,
      "total_samples": 6,
      "sample_name": "mDCN-M-3",
      "file_match": NaN,
      "sample_type": "modified",
      "co_precursor": "KCl and LiCl",
      "dopant_element": "none",
      "synthesis_method": "thermal_polymerization",
      "temperature_C": 550.0,
      "heating_rate_C_min": NaN,
      "duration_bin": "2_4h",
      "atmosphere": "N2",
      "pre_treatment": "grinding with molten salt",
      "post_treatment": "washing and etching with HF",
      "defect_type": "none",
      "defect_formation_method": "none",
      "special_notes": "Molten salt used for porosity",
      "precursor_family": "cyanamide",
      "calcination_temperature_bin": "520_560",
      "atmosphere_class": "N2",
      "primary_route": "template_assisted",
      "defect_introduction_mode": "none_or_baseline",
      "dopant_class": "none",
      "morphology_form": "porous_holey",
      "drs_instrument": "unknown",
      "general_notes": "The synthesis involves thermal polymerization with templates and molten salts to create porous g-C3N4 structures.",
      "extraction_status": "success",
      "error_message": NaN
    },
    {
      "article_id": "cyanodefects/cyanodefects_013.pdf",
      "filename": "cyanodefects_013.pdf",
      "folder": "cyanodefects",
      "title": NaN,
      "sample_index": 5,
      "total_samples": 6,
      "sample_name": "mDCN",
      "file_match": NaN,
      "sample_type": "modified",
      "co_precursor": "none",
      "dopant_element": "none",
      "synthesis_method": "thermal_polymerization",
      "temperature_C": 550.0,
      "heating_rate_C_min": NaN,
      "duration_bin": "2_4h",
      "atmosphere": "N2",
      "pre_treatment": "none",
      "post_treatment": "washing and etching with HF",
      "defect_type": "none",
      "defect_formation_method": "none",
      "special_notes": "Mesoporous structure without molten salt",
      "precursor_family": "cyanamide",
      "calcination_temperature_bin": "520_560",
      "atmosphere_class": "N2",
      "primary_route": "template_assisted",
      "defect_introduction_mode": "none_or_baseline",
      "dopant_class": "none",
      "morphology_form": "porous_holey",
      "drs_instrument": "unknown",
      "general_notes": "The synthesis involves thermal polymerization with templates and molten salts to create porous g-C3N4 structures.",
      "extraction_status": "success",
      "error_message": NaN
    },
    {
      "article_id": "cyanodefects/cyanodefects_013.pdf",
      "filename": "cyanodefects_013.pdf",
      "folder": "cyanodefects",
      "title": NaN,
      "sample_index": 6,
      "total_samples": 6,
      "sample_name": "DCN",
      "file_match": "a",
      "sample_type": "reference",
      "co_precursor": "none",
      "dopant_element": "none",
      "synthesis_method": "thermal_polymerization",
      "temperature_C": 550.0,
      "heating_rate_C_min": NaN,
      "duration_bin": "2_4h",
      "atmosphere": "unknown",
      "pre_treatment": "none",
      "post_treatment": "none",
      "defect_type": "none",
      "defect_formation_method": "none",
      "special_notes": "Bulk g-C3N4",
      "precursor_family": "cyanamide",
      "calcination_temperature_bin": "520_560",
      "atmosphere_class": "unknown",
      "primary_route": "direct_thermal",
      "defect_introduction_mode": "none_or_baseline",
      "dopant_class": "none",
      "morphology_form": "bulk",
      "drs_instrument": "unknown",
      "general_notes": "The synthesis involves thermal polymerization with templates and molten salts to create porous g-C3N4 structures.",
      "extraction_status": "success",
      "error_message": NaN
    },
    {
      "article_id": "cyanodefects/cyanodefects_014.pdf",
      "filename": "cyanodefects_014.pdf",
      "folder": "cyanodefects",
      "title": "Defective g-C3N4 prepared by the NaBH4 reduction for high-performance H2 production",
      "sample_index": 1,
      "total_samples": 5,
      "sample_name": "pristine g-C3N4",
      "file_match": "g-c3n4",
      "sample_type": "reference",
      "co_precursor": "none",
      "dopant_element": "none",
      "synthesis_method": "thermal_polymerization",
      "temperature_C": 550.0,
      "heating_rate_C_min": 1.0,
      "duration_bin": "2_4h",
      "atmosphere": "unknown",
      "pre_treatment": "none",
      "post_treatment": "none",
      "defect_type": "none",
      "defect_formation_method": "none",
      "special_notes": "none",
      "precursor_family": "urea",
      "calcination_temperature_bin": "520_560",
      "atmosphere_class": "unknown",
      "primary_route": "direct_thermal",
      "defect_introduction_mode": "none_or_baseline",
      "dopant_class": "none",
      "morphology_form": "bulk",
      "drs_instrument": "unknown",
      "general_notes": "The study focuses on the synthesis of defective g-C3N4 using NaBH4 reduction for enhanced H2 production.",
      "extraction_status": "success",
      "error_message": NaN
    },
    {
      "article_id": "cyanodefects/cyanodefects_014.pdf",
      "filename": "cyanodefects_014.pdf",
      "folder": "cyanodefects",
      "title": "Defective g-C3N4 prepared by the NaBH4 reduction for high-performance H2 production",
      "sample_index": 2,
      "total_samples": 5,
      "sample_name": "DCN-1",
      "file_match": NaN,
      "sample_type": "defective",
      "co_precursor": "NaBH4",
      "dopant_element": "none",
      "synthesis_method": "other",
      "temperature_C": 300.0,
      "heating_rate_C_min": NaN,
      "duration_bin": "lt2h",
      "atmosphere": "unknown",
      "pre_treatment": "grinding",
      "post_treatment": "washing",
      "defect_type": "vacancies",
