Repository: VasylChumachenko/defectsProject

# g-C3N4 Spectral Phenotyping

Automated analysis and clustering of graphitic carbon nitride (g-C3N4) optical spectra with synthesis condition correlation.

## Overview

This project extracts spectral fingerprints from UV-Vis/DRS data of g-C3N4 materials and groups them into "spectral phenotypes" using unsupervised clustering. The pipeline also extracts synthesis conditions from scientific PDF articles using LLM and correlates them with the identified clusters.

### 2. Analyze spectra from a data folder

```bash
python analyze_spectra.py <folder_path> --csv results.csv --plots
```

Input: folder with CSV files (absorption `_abs_` or Tauc `_tauc` data).

File: experimental_sections.json (part 3 of 28)
{
      "experimental_text_raw": "Experimental\n2.1.\n Synthesis\nAll\n chemicals\n were\n of\n analytical\n grade\n and\n used\n without\n further\npurification.\n Samples\n were\n synthesized\n through\n simple\n thermal\npyrolysis\n in\n a\n muffle\n furnace.\n Pristine\n g-C3N4 (gCN)\n was\n obtained\n by\nheating\n four\n crucibles\n (each\n containing\n g\n of\n thiourea)\n at\n 550 ◦C\nfor\n h\n with\n a\n heating\n rate\n of\n 15 ◦C\n min−1. The\n obtained\n fulvous\n solid\nproduct\n was\n mixed\n and\n ground\n into\n powder\n in\n an\n agate\n mortar.\nCv-gCN\n was\n also\n synthesized\n at\n 550 ◦C\n for\n h\n by\n calcining\n six\n crucibles,\n of\n which\n four\n contained\n 0.5\n g\n of\n the\n as-prepared\n gCN\n powder\neach\n and\n two\n contained\n 10.0\n g\n of\n sodium\n bicarbonate\n each\n to\n produce\n CO2 gas\n atmosphere.\n The\n gas\n produced\n during\n calcination\n was\nabsorbed\n by\n 0.05\n M\n dilute\n alkaline\n solution\n before\n emission.\n2.2.\n Characterization\nThe\n phase\n structures\n of\n the\n samples\n were\n investigated\n with\nan\n X-ray\n diffractometer\n (XRD;\n D/max\n RA,\n Japan).\n The\n morphological\ncharacteristics\n and\n microstructures\n of\n the\n samples\n were\ncharacterized\n through\n scanning\n electron\n microscopy\n (SEM;\n JEOL\nPlease\n cite\n this\n article\n in\n press\n as:\n Y.\n Li,\n et\n al.,\n Carbon\n vacancy-induced\n enhancement\n of\n the\n visible\n light-driven\n photocatalytic\n oxidation\nof\n NO\n over\n g-C3N4 nanosheets,\n Appl.\n Surf.\n Sci.\n (2017),\n \nJSM-6490,\n Japan)\n and\n transmission\n electron\n microscopy\n (TEM;\nJEM-2010,\n Japan).\n Nitrogen\n adsorption–desorption\n isotherms\n were\nobtained\n in\n a\n nitrogen\n adsorption\n apparatus\n (ASAP\n 2020,\n USA).\n All\nthe\n samples\n were\n degassed\n at\n 150 ◦C\n prior\n to\n the\n measurements\nto\n investigate\n the\n surface\n areas\n and\n pore\n size\n distributions\n of\n the\nsamples.\n The\n samples\n embedded\n in\n the\n KBr\n pellets\n were\n subjected\nto\n Fourier\n transform\n infrared\n (FT-IR)\n spectroscopy\n in\n a\n Nicolet\nNexus\n spectrometer\n to\n detect\n the\n functional\n groups\n on\n the\n sample\n surface.\n The\n surface\n chemical\n composition\n was\n investigated,\nand\n valence\n band\n (VB)\n was\n probed\n through\n X-ray\n photoelectron\nspectroscopy\n (XPS;\n Thermo\n ESCALAB\n 250,\n USA)\n with\n Al\n K\u0004\n X-ray\n(h\u0002\n =\n 1486.6\n eV)\n operated\n at\n W.\n The\n shift\n of\n the\n binding\n energy\nattributed\n to\n relative\n surface\n charging\n was\n corrected\n with\n the\n C\n s level\n at\n 284.8\n eV\n as\n an\n internal\n standard.\n The\n optical\n properties\nof\n the\n samples\n were\n obtained\n in\n a\n scan\n UV–vis\n spectrophotometer\n (UV–vis\n diffuse\n reflectance\n spectra\n [DRS];\n UV-2450,\n Shimadzu,\nJapan)\n equipped\n with\n an\n integrating\n sphere\n assembly,\n and\n BaSO4\nwas\n used\n as\n the\n reflectance\n sample.\n2.3.\n Photocatalytic\n activity\n evaluation\nThe\n photocatalytic\n activity\n of\n the\n photocatalyst\n was\n evaluated\nin\n terms\n of\n the\n oxidation\n of\n NO\n and\n NO2 at\n ppb\n levels\n in\n a\n continuous\nflow\n reactor\n at\n ambient\n temperature.\n Composed\n of\n stainless\nsteel\n and\n covered\n with\n quartz\n glass,\n the\n rectangular\n reactor\n had\n a\nvolume\n of\n 4.5\n L\n (30\n cm\n ×\n cm\n ×\n cm;\n L\n ×\n W\n ×\n H).\n A\n visible\n LED\nlamp\n (150\n W)\n with\n a\n cut-off\n filter\n (\u0002\n >\n nm)\n was\n used\n as\n the\nlight\n source.\n Approximately\n 0.2\n g\n of\n the\n as-prepared\n photocatalyst\nwas\n added\n to\n mL of\n H2O.\n The\n resulting\n mixture\n was\n ultrasonicated\n for\n min,\n which\n was\n then\n coated\n onto\n a\n dish\n in\n diameter\n of\n11.5\n cm.\n The\n coated\n dish\n was\n heated\n at\n 70 ◦C\n to\n ensure\n the\n complete\nevaporation\n of\n water\n and\n then\n cooled\n to\n room\n temperature\n prior\nto\n photocatalytic\n testing.\n NO\n and\n NO2 gases\n were\n acquired\n from\n a\ncompressed\n gas\n cylinder\n containing\n ppm\n of\n NO\n and\n NO2 (N2 balance)\n in\n accordance\n with\n the\n traceable\n standards\n recommended\n by\nthe\n National\n Institute\n of\n Stands\n and\n Technology.\n The\n initial\n NO\n and\nNO2 concentrations\n were\n diluted\n to\n approximately\n ppb\n with\nan\n air\n stream\n supplied\n by\n a\n zero-air\n generator\n (Advanced\n Pollution\n Instrumentation,\n A\n Teledyne\n Technologies\n Company,\n Model\n701).\n The\n gas\n streams\n were\n completely\n premixed\n in\n a\n gas\n blender,\nand\n the\n flow\n rate\n was\n controlled\n with\n a\n mass\n flow\n controller\nat\n 1.0\n L\n min−1. After\n the\n adsorption-desorption\n equilibrium\n was\nachieved,\n the\n lamp\n was\n turned\n on.\n The\n NO\n and\n NO2 concentrations\n were\n continuously\n measured\n with\n a\n chemiluminescence\n NOx\nanalyzer\n (Advanced\n Pollution\n Instrumentation,\n A\n Teledyne\n Technologies\n Company,\n Model\n T200),\n which\n monitors\n the\n concentration\nof\n NO,\n NO2, and\n NOx (NOx represents\n NO\n +\n NO2) with\n a\n sampling\nrate\n of\n 1.0\n L min−1.\nThe\n removal\n ratio\n (\u0005)\n of\n NO\n or\n NO2 was\n calculated\n according\n to\nEq.\n (1):\n\u0005(%)\n =\n (1−C/C0) ×\n 100%\n \n(1)\nwhere\n C\n and\n C0 are\n NO\n or\n NO2 concentration\n in\n the\n outlet\n steam\nand\n feeding\n stream,\n respectively.\n3.1.\n Active\n species\n trapping\nActive\n species\n trapping\n experiments\n were\n performed\n to\n investigate\n the\n photocatalytic\n oxidation\n mechanism\n of\n NO.\n Potassium\niodide\n (KI),\n potassium\n dichromate\n (K2Cr2O7),\n and\n tert-butyl\n alcohol\n (TBA)\n were\n selected\n as\n scavengers\n of\n the\n photo-generated\n holes,\nelectrons,\n and\n hydroxide\n radicals\n (•OH),\n respectively.\n Specifically,\n0.2\ng\n of\n photocatalyst\n containing\n 0.002\n g\n of\n KI,\n 0.002\n g\n of\n K2Cr2O7,\nor\n mL of\n TBA\n was\n dispersed\n in\n mL of\n H2O\n to\n obtain\n different\n\nARTICLE IN PRESS\nG Model\nAPSUSC-36254;\n \nNo.\n of\n Pages\nLi\n et\n al.\n /\n Applied\n Surface\n Science\n xxx\n (2017)\n xxx–xxx\nY.\nFig.\n 1.\n SEM\n and\n TEM\n images\n of\n gCN\n (a\n and\n b)\n and\n Cv-gCN\n (c\n and\n d).\nsamples\n under\n the\n same\n conditions.\n Each\n sample\n dish\n was\n used\n to\nevaluate\n the\n photocatalytic\n activity\n under\n visible\n light\n irradiation.\n3.2.\n Photoelectrochemical\n experiments\nThe\n g-C3N4 samples\n were\n deposited\n on\n a\n transparent\n conductive\nFTO\n glass\n substrate\n through\n electrophoretic\n deposition.\n The\n working\n electrode\n was\n prepared\n via\n the\n following\n process:\n First,\n mg\nof\n g-C3N4 sample\n was\n dispersed\n in\n mL of\n 0.2\n mg mL−1 I2/acetone\nsolution\n under\n ultrasonic\n treatment\n for\n min.\n A\n two-electrode\nprocess\n was\n used\n to\n deposit\n the\n samples\n at\n an\n applied\n potential\nof\n V\n for\n min.\n The\n FTO\n glass\n substrates\n with\n a\n coated\n area\n of\napproximately\n 1.5\n cm\n ×\n 2.5\n cm\n were\n used\n for\n both\n electrodes.\n The\ndeposited\n electrode\n was\n dried\n at\n 200 ◦C\n for\n min\n to\n evaporate\n the\nI2 residues.\nPhotoelectrochemical\n measurements\n were\n performed\n in\n a\nstandard\n three-electrode\n cell\n containing\n a\n saturated\n potassium\nchloride-silver\n chloride\n electrode\n (Ag/AgCl)\n as\n a",
      "section_header": "Experimental",
      "word_count": 122,
      "word_count_raw": 910,
      "confidence": "high",
      "notes": "OK",
      "manual_entry": false
    },
    {
      "id": "cdefects/cdefects_009.pdf",
      "filename": "cdefects_009.pdf",
      "folder": "cdefects",
      "title": "Effective Photocatalytic H2O2 Production under Visible Light Irradiation at g-C3N4 Modulated by Carbon Vacancies",
      "experimental_text": "2. Experiments\n2.1 Sample Preparation. g-C3N4 was synthesized by following the protocol\ndeveloped in our previous work. Melamine (4 g) in a covered crucible (30 mL)\nwas heated in static air with a ramp rate of 20 °C/min up to 520 °C where it was held\nfor 4 h. Carbon vacancy contained g-C3N4 (Cv-g-C3N4) was synthesized by calcining\nthe as-prepared g-C3N4 in a tube furnace at 520 °C under high purity argon gas flow\nfor 2 h. The resulted agglomerates were milled into powder in an agate mortar for\nfurther use.",
      "experimental_text_raw": "2. Experiments\n2.1 Sample Preparation. g-C3N4 was synthesized by following the protocol\ndeveloped in our previous work. Melamine (4 g) in a covered crucible (30 mL)\nwas heated in static air with a ramp rate of 20 °C/min up to 520 °C where it was held\nfor 4 h. Carbon vacancy contained g-C3N4 (Cv-g-C3N4) was synthesized by calcining\nthe as-prepared g-C3N4 in a tube furnace at 520 °C under high purity argon gas flow\nfor 2 h. The resulted agglomerates were milled into powder in an agate mortar for\nfurther use.\n2.2 Characterization. Power X-ray diffraction (XRD) patterns of the resulted\nsamples were recorded on a Bruker D8 Advance diffractometer using Cu Kα\nirradiation (λ = 1.5418 Å). Element analysis was performed on Vario MICRO. Fourier\ntransform infrared (FT-IR) spectra were obtained on an FT-IR spectrophotometer\n(Nicolet iS50, Thermo) with KBr as the reference. Chemical compositions of the\nsamples were analyzed using X-ray photoelectronspectroscopy (XPS) (VG Scientific\nESCALAB Mark II spectrometer equipped with two ultrahigh vacuum chambers). All\nthe binding energies were calibrated to the C 1s peak (284.6 eV) arising from the\nadventitious carbon. Electron spin resonance (ESR) signals were recorded on a Bruker\nESR A300 spectrometer at room temperature (298 K). The Brunauer-Emmett-Teller\nsurface areas of the samples were determined by nitrogen adsorption-desorption\nisotherm measurements at 77 K, using a Micrometrics ASAP2020 system after\nsamples were vacuum-dried at 180 °C overnight. Optical absorption spectra were\nobtained using a UV-visible spectrometer (Shimadzu UV-2550). Photoluminescence\nspectra (PL) were measured on a fluorescence spectrometer (Hitachi F-4500) at 293\nK.\n2.3 Photocatalytic experiments. The photocatalytic activities of the samples were\nevaluated by the activation of molecular oxygen under visible light irradiation (λ >\n420 nm). A 300 W Xenon lamp with a 420 nm cutoff filter was chosen as visible light\nsource. During each photocatalytic experiment, 0.1 g of a photocatalyst sample was\ndispersed into 100 mL of distilled water in a container with cooling water jacket\noutside. After that, the photocatalyst dispersion system was stirred in the dark for 2 h\nto ensure the adsorption-desorption equilibrium among the photocatalyst, dissolved\noxygen and water before visible light irradiation. During the irradiation, about 4 mL\nof the suspensions was taken from the reaction cell at given time intervals, and then\ncentrifuged to remove the photocatalyst particles. Subsequently, hydrogen peroxide\n(H2O2) was measured using a (p-hydroxyphenyl) acetic acid (POHPAA) analysis\nmethod. Typically, a certain volume of fluorescence reagent (potassium hydrogen\nphthalate: 8.2 g/L, p-hydroxyphenylacetic acid: 270 mg/L, and type II horseradish\nperoxidase: 30 mg/L) was pre-added into the reaction system. 1.0 mL of sample was\nthen withdrawn at an interval time of 2 h and then mixed with 1.0 mL of 1.0 mol/L\nNaOH for 10 min for measuring the intensity of the fluorescence emission at 409 nm\nexcited at 315 nm.\nSuperoxide radicals (·O2-) were examined by electron spin resonance (ESR)\nspectral measurement. ESR spectra of the radicals were recorded on a Bruker EPR\nA300 spectrometer employing 5,5-dimethyl-l-pyrroline-N-oxide (DMPO) as the spin\ntrapper. The spectra were collected with averages of 9 scans at 2 min after mixing the\ntest sample in methanol solution. Methanol was used as the ·OH radical scavenger to\nsuppress the DMPO-OH signal.\n2.4 Theoretical calculations. The band structures and electron density calculations\nwere carried out using the program package CASTEP, working in a plane wave basis\nset. The Brillouin zones of the supercells were sampled by a grid of 3 × 3 × 1 (g-C3N4\nand Cv-g-C3N4) K-points. Electronic structures were calculated within the generalized\ngradient approximation from Perdew-Burke-Ernzerhof (GGA-PBE). The cutoff\nenergy was 550 eV, and the Monkhorst-Pack k-point meshes were 5×5×3 for all\nstructures. In the process of calculation, the convergence tolerances were set as\nfollows: 2.72e-5 eV/ atom for energy, 0.002 eV/ Å for maximal force, 0.05 GPa for\nmaximal stress, and 0.001 Å for max.\n2.5 Photoelectrochemical experiments. Photoelectrochemical experiments were\nperformed in a conventional three-electrode cell with a platinum plate (1×1 cm2) as\nthe auxiliary electrode and a saturated calomel electrode (SCE) as the reference\nelectrode on a CHI 660C workstation. The photoelectrode (working electrode) was\npositioned in the middle of a 0.1 M KCl aqueous solution with the glass side facing\nthe incident light. A 300W Xe lamp with a 420 nm cutoff filter was chosen as a\nvisible light source.\nThe photoelectrodes were prepared by a spin coating method. Typically, the\naqueous slurries of g-C3N4 and Cv-g-C3N4 were spin-coated on ITO glass substrate at\na spin rate of 3000 rpm for 30 s under low vacuum. The films on ITO glass substrate\nwere dried in air and annealed at 200 oC for 1 h as final photoelectrodes.",
      "section_header": "2. Experiments",
      "word_count": 91,
      "word_count_raw": 775,
      "confidence": "high",
      "notes": "OK",
      "manual_entry": false
    },
    {
      "id": "cdefects/cdefects_010.pdf",
      "filename": "cdefects_010.pdf",
      "folder": "cdefects",
      "title": "Carbon Vacancy Regulated Photoreduction of NO to N2 over Ultrathin g-C3N4 Nanosheets",
      "experimental_text": "2. Experimental Section\n2.1 Preparation of Catalysts. All chemicals used in this study were analytical-grade\nreagents without further purification. Nanosheet structure graphitic carbon nitride\n(Ns-g-C3N4) was synthesized by mixing melamine (1 g) with cyanuric acis (2 g) in 20\nmL of ethanol with stirring at 333 K to remove the ethanol. The resultant mixture was\nput into an alumina crucible with a cover and then heated to 550 oC for 4 h in air to\nobtain the final samples. The bulk graphitic carbon nitride (g-C3N4) was prepared by\nheating melamine (3 g) in 20 mL of ethanol using the same heating procedures as just\ndescribed.",
      "experimental_text_raw": "2. Experimental Section\n2.1 Preparation of Catalysts. All chemicals used in this study were analytical-grade\nreagents without further purification. Nanosheet structure graphitic carbon nitride\n(Ns-g-C3N4) was synthesized by mixing melamine (1 g) with cyanuric acis (2 g) in 20\nmL of ethanol with stirring at 333 K to remove the ethanol. The resultant mixture was\nput into an alumina crucible with a cover and then heated to 550 oC for 4 h in air to\nobtain the final samples. The bulk graphitic carbon nitride (g-C3N4) was prepared by\nheating melamine (3 g) in 20 mL of ethanol using the same heating procedures as just\ndescribed.\n2.2 Sample characterization. The crystal structures of the final samples were\nanalyzed by Bruker D8 Advance X-ray diffractometer (XRD) with Cu Kα radiation at\n40 KV and 40 mA. The morphology of the final samples was analyzed by\ntransmission electron microscopy (TEM, JEOL JSM-2010). Surface electronic states\nwere analyzed by X-ray photoelectron spectroscopy (XPS, Perkin-Elmer PHI 5000C,\nAl KR). All of the XPS spectra were calibrated to the C 1s peak at 284.6 eV of the\nsurface adventitious carbon. Electron paramagnetic resonance (EPR) signals were\nrecorded at room temperature (298 K) with a Bruker ESR A300 spectrometer. The\nUV-vis diffuse reflectance spectra (DRS) were obtained using a UV-vis spectrometer\n(Shimadzu UV-2550) by using BaSO4 as a reference and were converted from\nreflection to absorbance by the Kubelka-Munk method. Photoluminescence spectra\n(PL) of the final samples were obtained using a fluorescence spectrometer (Hitachi\nF-4500) at 293 K. The nitrogen adsorption and desorption isotherms at 77 K were\nmeasured using Micrometrics ASAP2020 system after samples were vacuum dried at\n180 °C overnight. Fourier transform infra red spectroscopy (FT-IR) spectra were\nobtained using a FT-IR spectrophotometer (Nicolet iS50, Thermo) with KBr as the\nreference sample.\n2.3 Photocatalytic activity measurement. The experiments of photocatalytic NO\nremoval on g-C3N4 and Ns-g-C3N4 were carried out in a continuous flow reactor. In\nthe experiment, 50 mg of g-C3N4 or Ns-g-C3N4 was added to 10 mL of H2O and\nultrasonicated for 15 min. The aqueous suspension was then cast onto the glass dish (R\n= 3 cm), followed by drying at 60 °C until the water was completely removed. The\nglass dish was placed in the middle of the reactor. A 300 W Xe lamp with a 420 nm\ncutoff filter was vertically placed above the quartz window, so that the incident light can\nirradiate directly on the sample dish. Compressed NO (10 ppm, balance with Ar) was\nused as the NO source. NO concentration was diluted to about 600 ppb by air stream.\nThe flow rate was controlled at 1 L/min by a mass flow controller. The change in NO\nconcentration was continuously measured by using a chemiluminescence NO analyzer\n(Thermo Scientific, 42i).\nNO removal efficiency (η) was calculated as follows:\nη (%) = (1 − [NO]f / [NO]i) × 100%\nwhere [NO]f and [NO]i are the concentrations of NO in the outlet stream and feeding\nstream, respectively.\n2.4 Anaerobic photocatalytic NO removal. In the anaerobic photocatalytic NO\nremoval, a 0.1 g amount of photocatalyst was uniformly dispersed on a glass reactor\nwith an area of 4.2 cm2. The volume of the reaction system was about 230 mL. The\nreaction setup was vacuum-treated several times, and then 1500 ppb NO (Banlance\nwith Ar) was introduced into the reaction to achieve ambient pressure. During the\nirradiation, about 1 mL of gas was taken from the reaction cell at given intervals for\nsubsequent N2 concentration analysis with a gas chromatograph (GC-14B, Shimadzu\nCorp., Japan).\nThe selectivity of N2 (SN2) was calculated as follows:\nSN2 = ([N2] / [N2]+[NO2]) × 100%\n2.5 Electrochemical and Photoelectrochemical experiments. Electrochemical and\nphotoelectrochemical measurements were performed in a three-electrode cell with a\nplatinum plate (1 × 1 cm2) as the auxiliary electrode and a saturated calomel electrode\n(SCE) as the reference electrode on a CHI 660C workstation. The working electrode\n(photoelectrode) was immersed in a 0.1 M KCl aqueous solution. Time dependent\nphotocurrent curves were measured with amperometric i–t curve method. A 300 W Xe\nlamp with a 420 nm cutoff filter was chosen as a visible light source. Nyquist plots\nwere obtained by using the AC impedance method.\nThe photoelectrodes were prepared as described in our previous report.31 Typically,\nthe aqueous slurries of g-C3N4 and Ns-g-C3N4 were spin-coated on ITO glass\nsubstrate at a spin rate of 3000 rpm for 30 s under low vacuum. The films on ITO\nglass substrate were dried in air and annealed at 200 oC for 1 h as the final\nphotoelectrodes.",
      "section_header": "2. Experimental Section",
      "word_count": 105,
      "word_count_raw": 759,
      "confidence": "high",
      "notes": "OK",
      "manual_entry": false
    },
    {
      "id": "cdefects/cdefects_011.pdf",
      "filename": "cdefects_011.pdf",
      "folder": "cdefects",
      "title": "3D macropore carbon-vacancy g-C3N4 constructed using polymethylmethacrylate spheres for enhanced photocatalytic H2 evolution and CO2 reduction",
      "experimental_text": "2. Experimental\n2.1. Synthesis of catalysts\n3DM C/g-C3N4: PMMA spheres were prepared using a reported method.\nCyanuric acid (4 g) and melamine (2 g) were dissolved in PMMA (100 mL) solution\n(3 mg mL-1). The mixture was stirred for 20 min and then dried at 80 °C. The obtained\nsample was calcined at 500 °C for 2 h, and the product was defined as 3DM C/g-C3N4.\nReference cyanuric acid and melamine (CM) /g-C3N4 were synthesized using a\nsolvent containing cyanuric acid (4 g), melamine (2 g), and ethanol (40 mL) without\nPMMA. The solution was stirred at 60 °C until ethanol evaporated, and the deposit\nwas calcined at 550 °C for 4 h. The reference g-C3N4 was synthesized using melamine\n(g-C3N4), cyanamide (g-C3N4-C), dicyandiamide (g-C3N4-D) and thiourea (g-C3N4-T)\nat 550 °C for 4 h.",
      "experimental_text_raw": "2. Experimental\n2.1. Synthesis of catalysts\n3DM C/g-C3N4: PMMA spheres were prepared using a reported method.\nCyanuric acid (4 g) and melamine (2 g) were dissolved in PMMA (100 mL) solution\n(3 mg mL-1). The mixture was stirred for 20 min and then dried at 80 °C. The obtained\nsample was calcined at 500 °C for 2 h, and the product was defined as 3DM C/g-C3N4.\nReference cyanuric acid and melamine (CM) /g-C3N4 were synthesized using a\nsolvent containing cyanuric acid (4 g), melamine (2 g), and ethanol (40 mL) without\nPMMA. The solution was stirred at 60 °C until ethanol evaporated, and the deposit\nwas calcined at 550 °C for 4 h. The reference g-C3N4 was synthesized using melamine\n(g-C3N4), cyanamide (g-C3N4-C), dicyandiamide (g-C3N4-D) and thiourea (g-C3N4-T)\nat 550 °C for 4 h.\n2.2. Characterization\nThe specific characteristics of the samples are illustrated in the supporting\ninformation.\n2.3. Photocatalytic activity\n2.3.1. Photoelectrochemical measurement\nA three-electrode cell was subjected to electrochemical measurements. Ag/AgCl\nand Pt plate served as the reference and counter electrodes, respectively, and the\nelectrolyte solution was 0.1 mol L-1 Na2SO4. The working electrode was fabricated\nusing slurries of samples on the FTO glass, and the film area was 1 cm2. The light\nsource was a solar simulator (AM 1.5, NEWPORT).\n2.3.2. Photocatalytic H2 evolution\nPhotocatalytic H2 evolution was conducted in an online test system (Prefect Light,\nLabsolar–6A). In brief, 100 mg of catalysts were dispersed in triethanolamine (10\nvol%) aqueous solution (100 mL) in a glass reaction cell under magnetic stirring. Pt\nnanoparticles (0.1, 0.3, 0.5, and 1 wt.%) were loaded on the catalysts via\nphoto-deposition using a H2PtCl6•6H2O precursor. The air in the system was fully\nremoved before irradiation with a 300 W Xe lamp. Cold-water circulation was\nperformed to maintain the temperature at 7.5 ± 2.5 °C. The gas produced was tested\nusing gas chromatograph with a TCD detector (Agilent GC-7890B).\n2.3.3. Photocatalytic CO2 reduction\nPhotocatalyst of 0.5 g was placed in an online closed system to analyze the CO2\nreduction rate. Air discharged by the CO2 gas were supplied prior to the light\nirradiation by using a 300 W Xe lamp. CO2 and H2O mixtures were introduced into a\nphotoreactor with a quartz window. The photoreactor was cooled by circulating water\nat 20 °C. After 4 h of reaction, the reaction system was evacuated and refilled with\nCO2 and H2O. The product was analyzed by a gas chromatograph with an FID\ndetector (Agilent GC-7890B).",
      "section_header": "2. Experimental",
      "word_count": 134,
      "word_count_raw": 410,
      "confidence": "high",
      "notes": "OK",
      "manual_entry": false
    },
    {
      "id": "cdefects/cdefects_012.pdf",
      "filename": "cdefects_012.pdf",
      "folder": "cdefects",
      "title": "Carbon vacancy in C3N4 nanotube: electronic structure, photocatalysis mechanism and highly enhanced activity",
      "experimental_text": "2. Experimental Section\n2.1 Sample preparation\nThe fabrication of hydrothermal feedstock: 4.28 g urea and 3 g melamine were dissolved into 50\nmL of deionized water and then stirred for 40 min. Subsequently, the above mixture was subjected to\nhydrothermal treatment at 180 °C for 24h. After that, the reaction product was centrifuged, washed\nwith deionized water and dried in an oven at 60 °C for 10h.\nThe synthesis of tubular C3N4: 19.5 g of resultant solids were placed into 200 mL of porcelain\ncrucible and calcined at 400 °C, 450 °C, 500 °C, 550 °C and 600 °C for 4h in nitrogen gas with a heating\nrate of 5 °C/min, the corresponding end-products were labelled as TN 400, TN 450, TN 500, TN 550\nand TN 600, respectively. Bulk C3N4 (denoted as T 500) was also obtained by annealing 19.5 g of\nhydrothermal precursor at 500 °C without the introduction of nitrogen gas for comparison purposes,",
      "experimental_text_raw": "2. Experimental Section\n2.1 Sample preparation\nThe fabrication of hydrothermal feedstock: 4.28 g urea and 3 g melamine were dissolved into 50\nmL of deionized water and then stirred for 40 min. Subsequently, the above mixture was subjected to\nhydrothermal treatment at 180 °C for 24h. After that, the reaction product was centrifuged, washed\nwith deionized water and dried in an oven at 60 °C for 10h.\nThe synthesis of tubular C3N4: 19.5 g of resultant solids were placed into 200 mL of porcelain\ncrucible and calcined at 400 °C, 450 °C, 500 °C, 550 °C and 600 °C for 4h in nitrogen gas with a heating\nrate of 5 °C/min, the corresponding end-products were labelled as TN 400, TN 450, TN 500, TN 550\nand TN 600, respectively. Bulk C3N4 (denoted as T 500) was also obtained by annealing 19.5 g of\nhydrothermal precursor at 500 °C without the introduction of nitrogen gas for comparison purposes,\n2.2 Sample characterization\nThe crystal structures of the as-made photocatalysts were analyzed by Bruker D8 Advance X-ray\ndiffractometer (XRD) with Cu Kα radiation at 40 KV and 40 mA. The morphology of the\nas-prepared samples was analyzed by transmission electron microscopy (TEM, JEOL JSM-2010)\nJournal Pre-proof\nand scanning electron microscope (SEM, JEOL JSM-6490). Surface electronic states were analyzed\nby X-ray photoelectron spectroscopy (XPS, Perkin-Elmer PHI 5000C, Al KR). All the XPS spectra\nwere calibrated to the C 1s peak at 284.6 eV of the surface adventitious carbon. Electron\nparamagnetic resonance (EPR) signals were recorded at room temperature (298 K) with a Bruker\nESR A300 spectrometer. The UV-vis diffuse reflectance spectra (DRS) were obtained using a UV-vis\nspectrometer (Shimadzu UV-3600) by using BaSO4 as a reference and were converted from\nreflection to absorbance by the Kubelka-Munk method. Photoluminescence spectra (PL) of the final\nsamples were obtained using a fluorescence spectrometer (Hitachi F-4500) at 293 K. The nitrogen\nadsorption and desorption isotherms at 77 K were measured using Micrometrics ASAP2020 system\nafter samples were vacuum dried at 180 °C overnight. IR spectra were recorded on a Nicolet iS50\nspectrometer (Thermo) equipped with a liquid nitrogen cooled MCT detector. In-situ diffuse\nreflectance infrared fourier transform spectroscopy (DRIFTS) for NO photo-oxidation measurement\nwas carried out on a TENSO II FTIR spectrometer (Bruker, Germany) equipped with an in-situ\ndiffuse-reflectance cell (Harrick, USA), and the photocatalyst pre-treatment and the measurement\nprocedure was followed Zhou et al.’s work. The treatment processes of photocatalytic activity\nmeasurements and trapping active species experiments as well as photoelectrochemical experiments\nwere in line with our previous work.\n2.3 Photocatalytic activity measurement\nThe ppb level NO photo-oxidation of C3N4 specimens was executed in a continuous flow reactor\nat ambient temperature. Constructed of stainless steel, the rectangular reactor with a volume of 4.5 L\n(30 cm × 15 cm × 10 cm, L × W × H) and covered with quartz glass. Visible-light source was derived\nfrom an LED lamp (λ≥448 nm), which was put above the reactor perpendicularly. 0.2 g of the\nJournal Pre-proof\nas-obtained sample was added into 30 mL of deionized water and sonicated for 30 min; whereafter,\nthe suspension was poured into a glass dish (12 cm in diameter), which was pre-treated at 60 °C to\ncompletely evaporate water from suspension and then cooled to indoor temperature before\nphoto-oxidation evaluation. NO gas can be acquired from a compressed NO gas cylinder with 50\nppm. Initial concentration of NO was diluted to approximately 600 ppb by using air stream supplied\nfrom a zero-air generator (Advanced Pollution Instrumentation, Teledyne Technologies Company,\nModel 701). The gas stream was premixed fully by a gas blender, and a mass flow controller can\ncontrol the flow rate at 1.0 L/min. After reaching the adsorption–desorption equilibrium, switching\non the lamp. To monitor NO and NOx (NOx represents NO + NO2) at a sampling rate of 1.0 L/min,\nNO concentration was continuously measured by a chemiluminescence NOx analyzer (Advanced\nPollution Instrumentation, Teledyne Technologies Company, Model T200). The removal ratio (η) of\nNO was calculated as η (%) = (1–C/C0) × 100, where C and C0 are the concentrations of NO in the\noutlet and feeding streams, respectively.\n2.4 Calculations of DFT\nThe theoretical calculations of as-obtained samples were employed by exploiting the Vienna ab\ninitio simulation package (VASP code 5.4.1) with a generalized gradient correlation functional. Cut-off energy and Gaussian trailing width were set to be 400 eV and 0.2 eV, respectively.\nThe Bril-louin zone was adopted by a 3×3×1 Monkhorst Pack grid. All structures and energy were\nconverged to below 0.01eV. A 2×2×3 supercell of bulk g-C3N4 was first relaxed.",
      "section_header": "2. Experimental Section",
      "word_count": 157,
      "word_count_raw": 760,
      "confidence": "high",
      "notes": "OK",
      "manual_entry": false
    },
    {
      "id": "cdefects/cdefects_013.pdf",
      "filename": "cdefects_013.pdf",
      "folder": "cdefects",
      "title": "Robust Photocatalytic H2O2 Production over Inverse Opal g-C3N4 with Carbon Vacancy under Visible Light",
      "experimental_text": "2. EXPERIMENTAL SECTION\n2.1. Preparation of Ordered Silica PCs (SiO2 PCs).\nMonodispersed SiO2 microspheres were prepared by the Stöber\nmethod. Briefly, TEOS (8 mL) was dropped into ethanol (92 mL),\nand then the mixed solution was agitated to form liquor A.\nMeanwhile, EtOH (56.6 mL), DI water (29.4 mL), and NH3·H2O\n(14 mL) were added to a round-bottom flask (250 mL) for the\nformation of liquor B. Liquor A was quickly dropped into liquor B,\nand then the round bottom flask was sealed with a frosted hollow\nplug. After constant stirring for 1 min, the mixed liquor was\ndecelerated to bubble-free stirring. Afterwards, the liquor was stirred\nfor 24 h under an oil bath at 25 °C. After the reaction, the prepared\nsilica spheres were washed with water by centrifugation three times.\nLater, the dried silica spheres were fully ground and dissolved in water\n(5 wt % concentration relative to the mass of the silica spheres) and\nthe mixed solution were then allocated into vials. At last, the vials\nwere put on the oven with a heating temperature of 110 °C and the\nsilica PCs can be found on the wall of the vials.\n2.2. Preparation of IO CN-Cv. DCDA (0.6 g) and 1.0 g of SiO2\nPCs were fully ground and calcined in an Ar atmosphere under the\ntemperature programming of 520 °C for 120 min. The finished\ntemperature programming was 550 °C for 120 min. The formed\nyellow powder was then cooled. NH4HF2 (4 M) liquor was\nsubsequently used to etch the silica templates thoroughly. Two days\nlater, the yellow liquor was centrifuged to remove vestigial NH4HF2,\nand then the samples were finally dried at 60 °C. Finally, the yellowish\npowder was obtained.\n2.3. Preparation of Bulk CN, Bulk CN-Cv, and Nanosheet\nCN. Bulk CN and bulk CN-Cv were obtained via calcining DCDA\nboth in air and Ar atmospheres. The temperature program is the same\nas that of IO CN-Cv. The obtained sample was designated as bulk CN\nand bulk CN-Cv.\nNanosheet CN was prepared as follows: the bulk CN was first\nunder the temperature programming of 500 °C and the finished\ntemperature programming was 500 °C for 120 min. The prepared\nyellow powder was designated as nanosheet CN.",
      "experimental_text_raw": "2. EXPERIMENTAL SECTION\n2.1. Preparation of Ordered Silica PCs (SiO2 PCs).\nMonodispersed SiO2 microspheres were prepared by the Stöber\nmethod. Briefly, TEOS (8 mL) was dropped into ethanol (92 mL),\nand then the mixed solution was agitated to form liquor A.\nMeanwhile, EtOH (56.6 mL), DI water (29.4 mL), and NH3·H2O\n(14 mL) were added to a round-bottom flask (250 mL) for the\nformation of liquor B. Liquor A was quickly dropped into liquor B,\nand then the round bottom flask was sealed with a frosted hollow\nplug. After constant stirring for 1 min, the mixed liquor was\ndecelerated to bubble-free stirring. Afterwards, the liquor was stirred\nfor 24 h under an oil bath at 25 °C. After the reaction, the prepared\nsilica spheres were washed with water by centrifugation three times.\nLater, the dried silica spheres were fully ground and dissolved in water\n(5 wt % concentration relative to the mass of the silica spheres) and\nthe mixed solution were then allocated into vials. At last, the vials\nwere put on the oven with a heating temperature of 110 °C and the\nsilica PCs can be found on the wall of the vials.\n2.2. Preparation of IO CN-Cv. DCDA (0.6 g) and 1.0 g of SiO2\nPCs were fully ground and calcined in an Ar atmosphere under the\ntemperature programming of 520 °C for 120 min. The finished\ntemperature programming was 550 °C for 120 min. The formed\nyellow powder was then cooled. NH4HF2 (4 M) liquor was\nsubsequently used to etch the silica templates thoroughly. Two days\nlater, the yellow liquor was centrifuged to remove vestigial NH4HF2,\nand then the samples were finally dried at 60 °C. Finally, the yellowish\npowder was obtained.\n2.3. Preparation of Bulk CN, Bulk CN-Cv, and Nanosheet\nCN. Bulk CN and bulk CN-Cv were obtained via calcining DCDA\nboth in air and Ar atmospheres. The temperature program is the same\nas that of IO CN-Cv. The obtained sample was designated as bulk CN\nand bulk CN-Cv.\nNanosheet CN was prepared as follows: the bulk CN was first\nunder the temperature programming of 500 °C and the finished\ntemperature programming was 500 °C for 120 min. The prepared\nyellow powder was designated as nanosheet CN.\n2.4. Characterization. An X-ray diffraction (XRD) instrument\nwas applied to record the XRD data. A scanning electron microscopy\n(SEM) was applied to obtain the SEM data. A surface area analyzer\nwas used to obtain the Brunauer−Emmett−Teller (BET) data. An Xray photoelectric spectrometry (XPS) was applied to obtain the XPS\ndata. An UV−vis spectrophotometer was applied to obtain the UV−\nvisible absorption spectra. Barium sulfate was used as a reference. A\nfluorospectrophotometer was applied to obtain the photoluminescence (PL) spectra. A fluorospectrophotometer was applied to obtain\nthe time-resolved photoluminescence (TRPL) spectra. An electron\nspin resonance (ESR) spectrometer was applied to obtain the ESR\ndata. An electrochemical workstation was applied to obtain the\nelectrochemical impedance spectroscopy (EIS), photocurrent (POL),\nand Mott−Schottky data.\nAn electrochemical workstation (Zahner, Zennium) was used to\nanalyze the electrochemical properties. To obtain the working\nelectrode, the sample was coated on a fluorine-doped tin oxide\nglass. The sample (0.005 g) was dissolved in EtOH (500 μL) and\nsubsequently 20 μL of liquor was covered on the glass. The area\ncovered was almost 1 cm2. To obtain the POL intensity of our\nphotocatalysts, 0.5 M sodium sulfate liquor was applied and the\nexperiments were performed under a 300 W xenon lamp without the\nfilter. To obtain the impedance of our photocatalysts, 25 mM\npotassium ferricyanide, 25 mM potassium ferrocyanide, and 100 mM\npotassium chloride were mixed for the working solution.\n2.5. Photocatalytic Experiments. A sample (20 mg) was\ndissolved in liquor (20 mL) including DI water (19 mL) and ethanol\n(1 mL, 5% EtOH). Then O2 was bubbled for 30 min to make the\nsystem equilibrated with O2. Afterward, a 300 W xenon lamp with a\n420 nm cutofffilter was applied to stimulate the photocatalytic\nreaction and the H2O2 production experiment was performed for 2 h.\nAn iodometric method was used to calculate the production of H2O2.\nIn detail, 100 mM potassium iodide (2000 μL) and 10 mM\nammonium molybdate tetrahydrate (50 μL) were added in the\nreaction liquor. Then the mixed liquors made to stand for a long time,\nand the absorbancy of iodine in 352 nm was applied to obtain its\nconcentration by using a UV−vis spectrophotometer.\nTo create an oxygen-free environment, first, the photocatalyst (20\nmg) was dissolved in liquor (20 mL) including DI water (19 mL) and\n5% EtOH (1 mL). Second, the mixed solution was heated for 1 h to\nremove the dissolved oxygen as far as possible. Third, the mixed\nsolution was bubbled with N2.\n2.6. Active Species Trapping Experiments. To reveal the\ninfluence of •O2\n−on H2O2 production, BQ (1 mM) was used as a\nscavenger for •O2\n−. The experiments were similar to the photocatalytic experiments.\n2.7. Determination of Reactive Species. To detect the\ngeneration of active species, first, DMPO •O2\n−species was collected\nunder visible light irradiation for 15 min with the photocatalyst.",
      "section_header": "2. EXPERIMENTAL SECTION",
      "word_count": 371,
      "word_count_raw": 843,
      "confidence": "high",
      "notes": "OK",
      "manual_entry": false
    },
    {
      "id": "cdefects/cdefects_014.pdf",
      "filename": "cdefects_014.pdf",
      "folder": "cdefects",
      "title": "H2+CO2 Synergistic Plasma Positioning Carboxyl Defects in g-C3N4 with Engineered Electronic Structure and Active Sites for Efficient Photocatalytic H2 Evolution",
