Repository: VasylChumachenko/defectsProject

# g-C3N4 Spectral Phenotyping

Automated analysis and clustering of graphitic carbon nitride (g-C3N4) optical spectra with synthesis condition correlation.

## Overview

This project extracts spectral fingerprints from UV-Vis/DRS data of g-C3N4 materials and groups them into "spectral phenotypes" using unsupervised clustering. The pipeline also extracts synthesis conditions from scientific PDF articles using LLM and correlates them with the identified clusters.

### 2. Analyze spectra from a data folder

```bash
python analyze_spectra.py <folder_path> --csv results.csv --plots
```

Input: folder with CSV files (absorption `_abs_` or Tauc `_tauc` data).

File: synthesis_detailed.json (part 3 of 8)
{
      "defect_formation_method": "chemical_reduction",
      "special_notes": "Defective g-C3N4 prepared by NaBH4 reduction",
      "precursor_family": "urea",
      "calcination_temperature_bin": "lt520",
      "atmosphere_class": "unknown",
      "primary_route": "direct_thermal",
      "defect_introduction_mode": "none_or_baseline",
      "dopant_class": "none",
      "morphology_form": "bulk",
      "drs_instrument": "unknown",
      "general_notes": "The study focuses on the synthesis of defective g-C3N4 using NaBH4 reduction for enhanced H2 production.",
      "extraction_status": "success",
      "error_message": NaN
    },
    {
      "article_id": "cyanodefects/cyanodefects_014.pdf",
      "filename": "cyanodefects_014.pdf",
      "folder": "cyanodefects",
      "title": "Defective g-C3N4 prepared by the NaBH4 reduction for high-performance H2 production",
      "sample_index": 3,
      "total_samples": 5,
      "sample_name": "DCN-2",
      "file_match": NaN,
      "sample_type": "defective",
      "co_precursor": "NaBH4",
      "dopant_element": "none",
      "synthesis_method": "other",
      "temperature_C": 300.0,
      "heating_rate_C_min": NaN,
      "duration_bin": "lt2h",
      "atmosphere": "unknown",
      "pre_treatment": "grinding",
      "post_treatment": "washing",
      "defect_type": "vacancies",
      "defect_formation_method": "chemical_reduction",
      "special_notes": "Defective g-C3N4 prepared by NaBH4 reduction",
      "precursor_family": "urea",
      "calcination_temperature_bin": "lt520",
      "atmosphere_class": "unknown",
      "primary_route": "direct_thermal",
      "defect_introduction_mode": "none_or_baseline",
      "dopant_class": "none",
      "morphology_form": "bulk",
      "drs_instrument": "unknown",
      "general_notes": "The study focuses on the synthesis of defective g-C3N4 using NaBH4 reduction for enhanced H2 production.",
      "extraction_status": "success",
      "error_message": NaN
    },
    {
      "article_id": "cyanodefects/cyanodefects_014.pdf",
      "filename": "cyanodefects_014.pdf",
      "folder": "cyanodefects",
      "title": "Defective g-C3N4 prepared by the NaBH4 reduction for high-performance H2 production",
      "sample_index": 4,
      "total_samples": 5,
      "sample_name": "DCN-3",
      "file_match": "dcn-3",
      "sample_type": "defective",
      "co_precursor": "NaBH4",
      "dopant_element": "none",
      "synthesis_method": "other",
      "temperature_C": 300.0,
      "heating_rate_C_min": NaN,
      "duration_bin": "lt2h",
      "atmosphere": "unknown",
      "pre_treatment": "grinding",
      "post_treatment": "washing",
      "defect_type": "vacancies",
      "defect_formation_method": "chemical_reduction",
      "special_notes": "Defective g-C3N4 prepared by NaBH4 reduction",
      "precursor_family": "urea",
      "calcination_temperature_bin": "lt520",
      "atmosphere_class": "unknown",
      "primary_route": "direct_thermal",
      "defect_introduction_mode": "none_or_baseline",
      "dopant_class": "none",
      "morphology_form": "bulk",
      "drs_instrument": "unknown",
      "general_notes": "The study focuses on the synthesis of defective g-C3N4 using NaBH4 reduction for enhanced H2 production.",
      "extraction_status": "success",
      "error_message": NaN
    },
    {
      "article_id": "cyanodefects/cyanodefects_014.pdf",
      "filename": "cyanodefects_014.pdf",
      "folder": "cyanodefects",
      "title": "Defective g-C3N4 prepared by the NaBH4 reduction for high-performance H2 production",
      "sample_index": 5,
      "total_samples": 5,
      "sample_name": "DCN-4",
      "file_match": NaN,
      "sample_type": "defective",
      "co_precursor": "NaBH4",
      "dopant_element": "none",
      "synthesis_method": "other",
      "temperature_C": 300.0,
      "heating_rate_C_min": NaN,
      "duration_bin": "lt2h",
      "atmosphere": "unknown",
      "pre_treatment": "grinding",
      "post_treatment": "washing",
      "defect_type": "vacancies",
      "defect_formation_method": "chemical_reduction",
      "special_notes": "Defective g-C3N4 prepared by NaBH4 reduction",
      "precursor_family": "urea",
      "calcination_temperature_bin": "lt520",
      "atmosphere_class": "unknown",
      "primary_route": "direct_thermal",
      "defect_introduction_mode": "none_or_baseline",
      "dopant_class": "none",
      "morphology_form": "bulk",
      "drs_instrument": "unknown",
      "general_notes": "The study focuses on the synthesis of defective g-C3N4 using NaBH4 reduction for enhanced H2 production.",
      "extraction_status": "success",
      "error_message": NaN
    },
    {
      "article_id": "elementdoped/cdoped_003.pdf",
      "filename": "cdoped_003.pdf",
      "folder": "elementdoped",
      "title": "Effect of nonmetal element dopants on photo- and electro-chemistry performance of ultrathin g-C3N4 nanosheets",
      "sample_index": 1,
      "total_samples": 4,
      "sample_name": "CN",
      "file_match": NaN,
      "sample_type": "reference",
      "co_precursor": "none",
      "dopant_element": "none",
      "synthesis_method": "thermal_polymerization",
      "temperature_C": 750.0,
      "heating_rate_C_min": 5.0,
      "duration_bin": "2_4h",
      "atmosphere": "Ar",
      "pre_treatment": "none",
      "post_treatment": "none",
      "defect_type": "none",
      "defect_formation_method": "none",
      "special_notes": "none",
      "precursor_family": "melamine",
      "calcination_temperature_bin": "gt600",
      "atmosphere_class": "inert",
      "primary_route": "direct_thermal",
      "defect_introduction_mode": "none_or_baseline",
      "dopant_class": "none",
      "morphology_form": "bulk",
      "drs_instrument": "Hitachi U-4100",
      "general_notes": "The synthesis involves thermal polymerization of melamine with various dopants under an inert argon atmosphere, followed by grinding and further calcination.",
      "extraction_status": "success",
      "error_message": NaN
    },
    {
      "article_id": "elementdoped/cdoped_003.pdf",
      "filename": "cdoped_003.pdf",
      "folder": "elementdoped",
      "title": "Effect of nonmetal element dopants on photo- and electro-chemistry performance of ultrathin g-C3N4 nanosheets",
      "sample_index": 2,
      "total_samples": 4,
      "sample_name": "UCN",
      "file_match": "ucn",
      "sample_type": "doped",
      "co_precursor": "urea",
      "dopant_element": "N",
      "synthesis_method": "thermal_polymerization",
      "temperature_C": 750.0,
      "heating_rate_C_min": NaN,
      "duration_bin": "2_4h",
      "atmosphere": "Ar",
      "pre_treatment": "freeze-drying",
      "post_treatment": "none",
      "defect_type": "none",
      "defect_formation_method": "none",
      "special_notes": "none",
      "precursor_family": "melamine",
      "calcination_temperature_bin": "gt600",
      "atmosphere_class": "inert",
      "primary_route": "direct_thermal",
      "defect_introduction_mode": "dopant_induced",
      "dopant_class": "nonmetal",
      "morphology_form": "nanosheets_ultrathin",
      "drs_instrument": "Hitachi U-4100",
      "general_notes": "The synthesis involves thermal polymerization of melamine with various dopants under an inert argon atmosphere, followed by grinding and further calcination.",
      "extraction_status": "success",
      "error_message": NaN
    },
    {
      "article_id": "elementdoped/cdoped_003.pdf",
      "filename": "cdoped_003.pdf",
      "folder": "elementdoped",
      "title": "Effect of nonmetal element dopants on photo- and electro-chemistry performance of ultrathin g-C3N4 nanosheets",
      "sample_index": 3,
      "total_samples": 4,
      "sample_name": "BCN",
      "file_match": NaN,
      "sample_type": "doped",
      "co_precursor": "barbiturate",
      "dopant_element": "N",
      "synthesis_method": "thermal_polymerization",
      "temperature_C": 750.0,
      "heating_rate_C_min": NaN,
      "duration_bin": "2_4h",
      "atmosphere": "Ar",
      "pre_treatment": "none",
      "post_treatment": "none",
      "defect_type": "none",
      "defect_formation_method": "none",
      "special_notes": "none",
      "precursor_family": "melamine",
      "calcination_temperature_bin": "gt600",
      "atmosphere_class": "inert",
      "primary_route": "direct_thermal",
      "defect_introduction_mode": "dopant_induced",
      "dopant_class": "nonmetal",
      "morphology_form": "nanosheets_ultrathin",
      "drs_instrument": "Hitachi U-4100",
      "general_notes": "The synthesis involves thermal polymerization of melamine with various dopants under an inert argon atmosphere, followed by grinding and further calcination.",
      "extraction_status": "success",
      "error_message": NaN
    },
    {
      "article_id": "elementdoped/cdoped_003.pdf",
      "filename": "cdoped_003.pdf",
      "folder": "elementdoped",
      "title": "Effect of nonmetal element dopants on photo- and electro-chemistry performance of ultrathin g-C3N4 nanosheets",
      "sample_index": 4,
      "total_samples": 4,
      "sample_name": "TCN",
      "file_match": NaN,
      "sample_type": "doped",
      "co_precursor": "thiourea",
      "dopant_element": "N",
      "synthesis_method": "thermal_polymerization",
      "temperature_C": 750.0,
      "heating_rate_C_min": NaN,
      "duration_bin": "2_4h",
      "atmosphere": "Ar",
      "pre_treatment": "none",
      "post_treatment": "none",
      "defect_type": "none",
      "defect_formation_method": "none",
      "special_notes": "none",
      "precursor_family": "melamine",
      "calcination_temperature_bin": "gt600",
      "atmosphere_class": "inert",
      "primary_route": "direct_thermal",
      "defect_introduction_mode": "dopant_induced",
      "dopant_class": "nonmetal",
      "morphology_form": "nanosheets_ultrathin",
      "drs_instrument": "Hitachi U-4100",
      "general_notes": "The synthesis involves thermal polymerization of melamine with various dopants under an inert argon atmosphere, followed by grinding and further calcination.",
      "extraction_status": "success",
      "error_message": NaN
    },
    {
      "article_id": "elementdoped/cdoped_004.pdf",
      "filename": "cdoped_004.pdf",
      "folder": "elementdoped",
      "title": "Facile synthesis of carbon-rich g-C3N4 by copolymerization of urea and tetracyanoethylene for photocatalytic degradation of Orange II",
      "sample_index": 1,
      "total_samples": 1,
      "sample_name": "pristine g-C3N4",
      "file_match": NaN,
      "sample_type": "reference",
      "co_precursor": "none",
      "dopant_element": "none",
      "synthesis_method": "thermal_polymerization",
      "temperature_C": 550.0,
      "heating_rate_C_min": 20.0,
      "duration_bin": "4_8h",
      "atmosphere": "unknown",
      "pre_treatment": "none",
      "post_treatment": "none",
      "defect_type": "none",
      "defect_formation_method": "none",
      "special_notes": "none",
      "precursor_family": "urea",
      "calcination_temperature_bin": "520_560",
      "atmosphere_class": "unknown",
      "primary_route": "direct_thermal",
      "defect_introduction_mode": "none_or_baseline",
      "dopant_class": "none",
      "morphology_form": "bulk",
      "drs_instrument": "unknown",
      "general_notes": "The synthesis involves thermal polymerization of urea at 550°C for 4 hours to produce pristine g-C3N4.",
      "extraction_status": "success",
      "error_message": NaN
    },
    {
      "article_id": "elementdoped/codoped_001.pdf",
      "filename": "codoped_001.pdf",
      "folder": "elementdoped",
      "title": "Study on photoelectric properties of Fe-Co codoped g-C3N4",
      "sample_index": 1,
      "total_samples": 4,
      "sample_name": "pure g-C3N4",
      "file_match": "pure",
      "sample_type": "reference",
      "co_precursor": "none",
      "dopant_element": "none",
      "synthesis_method": "thermal_polymerization",
      "temperature_C": 550.0,
      "heating_rate_C_min": NaN,
      "duration_bin": "gt8h",
      "atmosphere": "unknown",
      "pre_treatment": "none",
      "post_treatment": "none",
      "defect_type": "none",
      "defect_formation_method": "none",
      "special_notes": "none",
      "precursor_family": "melamine",
      "calcination_temperature_bin": "520_560",
      "atmosphere_class": "unknown",
      "primary_route": "direct_thermal",
      "defect_introduction_mode": "none_or_baseline",
      "dopant_class": "none",
      "morphology_form": "bulk",
      "drs_instrument": "unknown",
      "general_notes": "The synthesis involves thermal polymerization of melamine with metal nitrates as dopant sources, followed by calcination at 550°C.",
      "extraction_status": "success",
      "error_message": NaN
    },
    {
      "article_id": "elementdoped/codoped_001.pdf",
      "filename": "codoped_001.pdf",
      "folder": "elementdoped",
      "title": "Study on photoelectric properties of Fe-Co codoped g-C3N4",
      "sample_index": 2,
      "total_samples": 4,
      "sample_name": "Fe-doped g-C3N4",
      "file_match": "fe",
      "sample_type": "doped",
      "co_precursor": "none",
      "dopant_element": "Fe",
      "synthesis_method": "thermal_polymerization",
      "temperature_C": 550.0,
      "heating_rate_C_min": NaN,
      "duration_bin": "gt8h",
      "atmosphere": "unknown",
      "pre_treatment": "none",
      "post_treatment": "none",
      "defect_type": "none",
      "defect_formation_method": "dopant_induced",
      "special_notes": "none",
      "precursor_family": "melamine",
      "calcination_temperature_bin": "520_560",
      "atmosphere_class": "unknown",
      "primary_route": "direct_thermal",
      "defect_introduction_mode": "dopant_induced",
      "dopant_class": "metal",
      "morphology_form": "bulk",
      "drs_instrument": "unknown",
      "general_notes": "The synthesis involves thermal polymerization of melamine with metal nitrates as dopant sources, followed by calcination at 550°C.",
      "extraction_status": "success",
      "error_message": NaN
    },
    {
      "article_id": "elementdoped/codoped_001.pdf",
      "filename": "codoped_001.pdf",
      "folder": "elementdoped",
      "title": "Study on photoelectric properties of Fe-Co codoped g-C3N4",
      "sample_index": 3,
      "total_samples": 4,
      "sample_name": "Co-doped g-C3N4",
      "file_match": "co",
      "sample_type": "doped",
      "co_precursor": "none",
      "dopant_element": "Co",
      "synthesis_method": "thermal_polymerization",
      "temperature_C": 550.0,
      "heating_rate_C_min": NaN,
      "duration_bin": "gt8h",
      "atmosphere": "unknown",
      "pre_treatment": "none",
      "post_treatment": "none",
      "defect_type": "none",
      "defect_formation_method": "dopant_induced",
      "special_notes": "none",
      "precursor_family": "melamine",
      "calcination_temperature_bin": "520_560",
      "atmosphere_class": "unknown",
      "primary_route": "direct_thermal",
      "defect_introduction_mode": "dopant_induced",
      "dopant_class": "metal",
      "morphology_form": "bulk",
      "drs_instrument": "unknown",
      "general_notes": "The synthesis involves thermal polymerization of melamine with metal nitrates as dopant sources, followed by calcination at 550°C.",
      "extraction_status": "success",
      "error_message": NaN
    },
    {
      "article_id": "elementdoped/codoped_001.pdf",
      "filename": "codoped_001.pdf",
      "folder": "elementdoped",
      "title": "Study on photoelectric properties of Fe-Co codoped g-C3N4",
      "sample_index": 4,
      "total_samples": 4,
      "sample_name": "Fe-Co codoped g-C3N4",
      "file_match": "fe-co",
      "sample_type": "doped",
      "co_precursor": "none",
      "dopant_element": "Fe, Co",
      "synthesis_method": "thermal_polymerization",
      "temperature_C": 550.0,
      "heating_rate_C_min": NaN,
      "duration_bin": "gt8h",
      "atmosphere": "unknown",
      "pre_treatment": "none",
      "post_treatment": "none",
      "defect_type": "none",
      "defect_formation_method": "dopant_induced",
      "special_notes": "none",
      "precursor_family": "melamine",
      "calcination_temperature_bin": "520_560",
      "atmosphere_class": "unknown",
      "primary_route": "direct_thermal",
      "defect_introduction_mode": "dopant_induced",
      "dopant_class": "codoped_or_multi",
      "morphology_form": "bulk",
      "drs_instrument": "unknown",
      "general_notes": "The synthesis involves thermal polymerization of melamine with metal nitrates as dopant sources, followed by calcination at 550°C.",
      "extraction_status": "success",
      "error_message": NaN
    },
    {
      "article_id": "elementdoped/codoped_002.pdf",
      "filename": "codoped_002.pdf",
      "folder": "elementdoped",
      "title": "Fabrication of alveolate g-C3N4 with nitrogen vacancies via cobalt introduction for efficient photocatalytic hydrogen evolution",
      "sample_index": 1,
      "total_samples": 6,
      "sample_name": "ACN",
      "file_match": "acn",
      "sample_type": "defective",
      "co_precursor": "SiO2",
      "dopant_element": "none",
      "synthesis_method": "other",
      "temperature_C": 550.0,
      "heating_rate_C_min": NaN,
      "duration_bin": "2_4h",
      "atmosphere": "unknown",
      "pre_treatment": "none",
      "post_treatment": "etching",
      "defect_type": "nitrogen vacancies",
      "defect_formation_method": "dopant_induced",
      "special_notes": "SiO2 template removed with HF",
      "precursor_family": "cyanamide",
      "calcination_temperature_bin": "520_560",
      "atmosphere_class": "unknown",
      "primary_route": "template_assisted",
      "defect_introduction_mode": "dopant_induced",
      "dopant_class": "none",
      "morphology_form": "porous_holey",
      "drs_instrument": "Shimadzu UV-2550",
      "general_notes": "The study focuses on the synthesis of alveolate-like g-C3N4 with nitrogen vacancies via cobalt introduction for enhanced photocatalytic hydrogen evolution.",
      "extraction_status": "success",
      "error_message": NaN
    },
    {
      "article_id": "elementdoped/codoped_002.pdf",
      "filename": "codoped_002.pdf",
      "folder": "elementdoped",
      "title": "Fabrication of alveolate g-C3N4 with nitrogen vacancies via cobalt introduction for efficient photocatalytic hydrogen evolution",
      "sample_index": 2,
      "total_samples": 6,
      "sample_name": "BCN",
      "file_match": "bcn",
      "sample_type": "reference",
      "co_precursor": "none",
      "dopant_element": "none",
      "synthesis_method": "thermal_polymerization",
      "temperature_C": 550.0,
      "heating_rate_C_min": NaN,
      "duration_bin": "2_4h",
      "atmosphere": "unknown",
      "pre_treatment": "none",
      "post_treatment": "none",
      "defect_type": "none",
      "defect_formation_method": "none",
      "special_notes": "Bulk-like g-C3N4",
      "precursor_family": "cyanamide",
      "calcination_temperature_bin": "520_560",
      "atmosphere_class": "unknown",
      "primary_route": "direct_thermal",
      "defect_introduction_mode": "none_or_baseline",
      "dopant_class": "none",
      "morphology_form": "bulk",
      "drs_instrument": "Shimadzu UV-2550",
      "general_notes": "The study focuses on the synthesis of alveolate-like g-C3N4 with nitrogen vacancies via cobalt introduction for enhanced photocatalytic hydrogen evolution.",
      "extraction_status": "success",
      "error_message": NaN
    },
    {
      "article_id": "elementdoped/codoped_002.pdf",
      "filename": "codoped_002.pdf",
      "folder": "elementdoped",
      "title": "Fabrication of alveolate g-C3N4 with nitrogen vacancies via cobalt introduction for efficient photocatalytic hydrogen evolution",
      "sample_index": 3,
      "total_samples": 6,
      "sample_name": "5% Co/ACN",
      "file_match": NaN,
      "sample_type": "doped",
      "co_precursor": "Co(NO3)2·6H2O",
      "dopant_element": "Co",
      "synthesis_method": "other",
      "temperature_C": 500.0,
      "heating_rate_C_min": NaN,
      "duration_bin": "4_8h",
      "atmosphere": "N2",
      "pre_treatment": "none",
      "post_treatment": "grinding",
      "defect_type": "nitrogen vacancies",
      "defect_formation_method": "dopant_induced",
      "special_notes": "Cobalt introduction for enhanced photocatalytic activity",
      "precursor_family": "cyanamide",
      "calcination_temperature_bin": "lt520",
      "atmosphere_class": "N2",
      "primary_route": "template_assisted",
      "defect_introduction_mode": "dopant_induced",
      "dopant_class": "metal",
      "morphology_form": "porous_holey",
      "drs_instrument": "Shimadzu UV-2550",
      "general_notes": "The study focuses on the synthesis of alveolate-like g-C3N4 with nitrogen vacancies via cobalt introduction for enhanced photocatalytic hydrogen evolution.",
      "extraction_status": "success",
      "error_message": NaN
    },
    {
      "article_id": "elementdoped/codoped_002.pdf",
      "filename": "codoped_002.pdf",
      "folder": "elementdoped",
      "title": "Fabrication of alveolate g-C3N4 with nitrogen vacancies via cobalt introduction for efficient photocatalytic hydrogen evolution",
      "sample_index": 4,
      "total_samples": 6,
      "sample_name": "10% Co/ACN",
      "file_match": NaN,
      "sample_type": "doped",
      "co_precursor": "Co(NO3)2·6H2O",
      "dopant_element": "Co",
      "synthesis_method": "other",
      "temperature_C": 500.0,
      "heating_rate_C_min": NaN,
      "duration_bin": "4_8h",
      "atmosphere": "N2",
      "pre_treatment": "none",
      "post_treatment": "grinding",
      "defect_type": "nitrogen vacancies",
      "defect_formation_method": "dopant_induced",
      "special_notes": "Cobalt introduction for enhanced photocatalytic activity",
      "precursor_family": "cyanamide",
      "calcination_temperature_bin": "lt520",
      "atmosphere_class": "N2",
      "primary_route": "template_assisted",
      "defect_introduction_mode": "dopant_induced",
      "dopant_class": "metal",
      "morphology_form": "porous_holey",
      "drs_instrument": "Shimadzu UV-2550",
      "general_notes": "The study focuses on the synthesis of alveolate-like g-C3N4 with nitrogen vacancies via cobalt introduction for enhanced photocatalytic hydrogen evolution.",
      "extraction_status": "success",
      "error_message": NaN
    },
    {
      "article_id": "elementdoped/codoped_002.pdf",
      "filename": "codoped_002.pdf",
      "folder": "elementdoped",
      "title": "Fabrication of alveolate g-C3N4 with nitrogen vacancies via cobalt introduction for efficient photocatalytic hydrogen evolution",
      "sample_index": 5,
      "total_samples": 6,
      "sample_name": "15% Co/ACN",
      "file_match": NaN,
      "sample_type": "doped",
      "co_precursor": "Co(NO3)2·6H2O",
      "dopant_element": "Co",
      "synthesis_method": "other",
      "temperature_C": 500.0,
      "heating_rate_C_min": NaN,
      "duration_bin": "4_8h",
      "atmosphere": "N2",
      "pre_treatment": "none",
      "post_treatment": "grinding",
      "defect_type": "nitrogen vacancies",
      "defect_formation_method": "dopant_induced",
      "special_notes": "Cobalt introduction for enhanced photocatalytic activity",
      "precursor_family": "cyanamide",
      "calcination_temperature_bin": "lt520",
      "atmosphere_class": "N2",
      "primary_route": "template_assisted",
      "defect_introduction_mode": "dopant_induced",
      "dopant_class": "metal",
      "morphology_form": "porous_holey",
      "drs_instrument": "Shimadzu UV-2550",
      "general_notes": "The study focuses on the synthesis of alveolate-like g-C3N4 with nitrogen vacancies via cobalt introduction for enhanced photocatalytic hydrogen evolution.",
      "extraction_status": "success",
      "error_message": NaN
    },
    {
      "article_id": "elementdoped/codoped_002.pdf",
      "filename": "codoped_002.pdf",
      "folder": "elementdoped",
      "title": "Fabrication of alveolate g-C3N4 with nitrogen vacancies via cobalt introduction for efficient photocatalytic hydrogen evolution",
      "sample_index": 6,
      "total_samples": 6,
      "sample_name": "20% Co/ACN",
      "file_match": NaN,
      "sample_type": "doped",
      "co_precursor": "Co(NO3)2·6H2O",
      "dopant_element": "Co",
      "synthesis_method": "other",
      "temperature_C": 500.0,
      "heating_rate_C_min": NaN,
      "duration_bin": "4_8h",
      "atmosphere": "N2",
      "pre_treatment": "none",
      "post_treatment": "grinding",
      "defect_type": "nitrogen vacancies",
      "defect_formation_method": "dopant_induced",
      "special_notes": "Cobalt introduction for enhanced photocatalytic activity",
      "precursor_family": "cyanamide",
      "calcination_temperature_bin": "lt520",
      "atmosphere_class": "N2",
      "primary_route": "template_assisted",
      "defect_introduction_mode": "dopant_induced",
      "dopant_class": "metal",
      "morphology_form": "porous_holey",
      "drs_instrument": "Shimadzu UV-2550",
      "general_notes": "The study focuses on the synthesis of alveolate-like g-C3N4 with nitrogen vacancies via cobalt introduction for enhanced photocatalytic hydrogen evolution.",
      "extraction_status": "success",
      "error_message": NaN
    },
    {
      "article_id": "elementdoped/cudoped_001.pdf",
      "filename": "cudoped_001.pdf",
      "folder": "elementdoped",
      "title": "Flash dual-engineering of surface carboxyl defects and single Cu atoms of g-C3N4 via unique CO2 plasma immersion approach for boosted photocatalytic activity",
      "sample_index": 1,
      "total_samples": 5,
      "sample_name": "g-C3N4",
      "file_match": "g-c3n4",
      "sample_type": "reference",
      "co_precursor": "none",
      "dopant_element": "none",
      "synthesis_method": "thermal_polymerization",
      "temperature_C": 550.0,
      "heating_rate_C_min": 10.0,
      "duration_bin": "2_4h",
      "atmosphere": "unknown",
      "pre_treatment": "none",
      "post_treatment": "none",
      "defect_type": "none",
      "defect_formation_method": "none",
      "special_notes": "none",
      "precursor_family": "urea",
      "calcination_temperature_bin": "520_560",
      "atmosphere_class": "unknown",
      "primary_route": "direct_thermal",
      "defect_introduction_mode": "none_or_baseline",
      "dopant_class": "none",
      "morphology_form": "bulk",
      "drs_instrument": "Shimadzu UV-2600",
      "general_notes": "The study uses CO2 plasma immersion to introduce defects and dope g-C3N4 with Cu for enhanced photocatalytic activity.",
      "extraction_status": "success",
      "error_message": NaN
    },
    {
      "article_id": "elementdoped/cudoped_001.pdf",
      "filename": "cudoped_001.pdf",
      "folder": "elementdoped",
      "title": "Flash dual-engineering of surface carboxyl defects and single Cu atoms of g-C3N4 via unique CO2 plasma immersion approach for boosted photocatalytic activity",
      "sample_index": 2,
      "total_samples": 5,
      "sample_name": "CueCNeCO2-3min",
      "file_match": NaN,
      "sample_type": "doped",
      "co_precursor": "CuSO4·5H2O",
      "dopant_element": "Cu",
      "synthesis_method": "other",
      "temperature_C": NaN,
      "heating_rate_C_min": NaN,
      "duration_bin": "lt2h",
      "atmosphere": "CO2",
      "pre_treatment": "none",
      "post_treatment": "none",
      "defect_type": "carboxyl defects",
      "defect_formation_method": "gas_assisted_etching",
      "special_notes": "Microwave surface wave plasma technology used",
      "precursor_family": "urea",
      "calcination_temperature_bin": "520_560",
      "atmosphere_class": "co2_generated",
      "primary_route": "unknown_or_other",
      "defect_introduction_mode": "gas_assisted_etching",
      "dopant_class": "metal",
      "morphology_form": "nanosheets_ultrathin",
      "drs_instrument": "Shimadzu UV-2600",
      "general_notes": "The study uses CO2 plasma immersion to introduce defects and dope g-C3N4 with Cu for enhanced photocatalytic activity.",
      "extraction_status": "success",
      "error_message": NaN
    },
    {
      "article_id": "elementdoped/cudoped_001.pdf",
      "filename": "cudoped_001.pdf",
      "folder": "elementdoped",
      "title": "Flash dual-engineering of surface carboxyl defects and single Cu atoms of g-C3N4 via unique CO2 plasma immersion approach for boosted photocatalytic activity",
      "sample_index": 3,
      "total_samples": 5,
      "sample_name": "CueCNeCO2-6min",
      "file_match": "cu-cn-co2-6min",
      "sample_type": "doped",
      "co_precursor": "CuSO4·5H2O",
      "dopant_element": "Cu",
      "synthesis_method": "other",
      "temperature_C": NaN,
      "heating_rate_C_min": NaN,
      "duration_bin": "lt2h",
      "atmosphere": "CO2",
      "pre_treatment": "none",
      "post_treatment": "none",
      "defect_type": "carboxyl defects",
      "defect_formation_method": "gas_assisted_etching",
      "special_notes": "Microwave surface wave plasma technology used",
      "precursor_family": "urea",
      "calcination_temperature_bin": "520_560",
      "atmosphere_class": "co2_generated",
      "primary_route": "unknown_or_other",
      "defect_introduction_mode": "gas_assisted_etching",
      "dopant_class": "metal",
      "morphology_form": "nanosheets_ultrathin",
      "drs_instrument": "Shimadzu UV-2600",
      "general_notes": "The study uses CO2 plasma immersion to introduce defects and dope g-C3N4 with Cu for enhanced photocatalytic activity.",
      "extraction_status": "success",
      "error_message": NaN
    },
    {
      "article_id": "elementdoped/cudoped_001.pdf",
      "filename": "cudoped_001.pdf",
      "folder": "elementdoped",
      "title": "Flash dual-engineering of surface carboxyl defects and single Cu atoms of g-C3N4 via unique CO2 plasma immersion approach for boosted photocatalytic activity",
      "sample_index": 4,
      "total_samples": 5,
      "sample_name": "CueCNeCO2-12min",
      "file_match": "cu-cn-co2-12min",
      "sample_type": "doped",
      "co_precursor": "CuSO4·5H2O",
      "dopant_element": "Cu",
      "synthesis_method": "other",
      "temperature_C": NaN,
      "heating_rate_C_min": NaN,
      "duration_bin": "lt2h",
      "atmosphere": "CO2",
      "pre_treatment": "none",
      "post_treatment": "none",
      "defect_type": "carboxyl defects",
      "defect_formation_method": "gas_assisted_etching",
      "special_notes": "Microwave surface wave plasma technology used",
      "precursor_family": "urea",
      "calcination_temperature_bin": "520_560",
      "atmosphere_class": "co2_generated",
      "primary_route": "unknown_or_other",
      "defect_introduction_mode": "gas_assisted_etching",
      "dopant_class": "metal",
      "morphology_form": "nanosheets_ultrathin",
      "drs_instrument": "Shimadzu UV-2600",
      "general_notes": "The study uses CO2 plasma immersion to introduce defects and dope g-C3N4 with Cu for enhanced photocatalytic activity.",
      "extraction_status": "success",
      "error_message": NaN
    },
    {
      "article_id": "elementdoped/cudoped_001.pdf",
      "filename": "cudoped_001.pdf",
      "folder": "elementdoped",
      "title": "Flash dual-engineering of surface carboxyl defects and single Cu atoms of g-C3N4 via unique CO2 plasma immersion approach for boosted photocatalytic activity",
      "sample_index": 5,
      "total_samples": 5,
      "sample_name": "Ar plasma treated sample",
      "file_match": "cu-cn-ar-6min",
      "sample_type": "doped",
      "co_precursor": "CuSO4·5H2O",
      "dopant_element": "Cu",
      "synthesis_method": "other",
      "temperature_C": NaN,
      "heating_rate_C_min": NaN,
      "duration_bin": "lt2h",
      "atmosphere": "Ar",
      "pre_treatment": "none",
      "post_treatment": "none",
      "defect_type": "none",
      "defect_formation_method": "none",
      "special_notes": "Microwave surface wave plasma technology used",
      "precursor_family": "urea",
      "calcination_temperature_bin": "520_560",
      "atmosphere_class": "inert",
      "primary_route": "unknown_or_other",
      "defect_introduction_mode": "none_or_baseline",
      "dopant_class": "metal",
      "morphology_form": "nanosheets_ultrathin",
      "drs_instrument": "Shimadzu UV-2600",
      "general_notes": "The study uses CO2 plasma immersion to introduce defects and dope g-C3N4 with Cu for enhanced photocatalytic activity.",
      "extraction_status": "success",
      "error_message": NaN
    },
    {
      "article_id": "elementdoped/idoped_001.pdf",
      "filename": "idoped_001.pdf",
      "folder": "elementdoped",
      "title": "One-step synthesis of iodine-doped g-C3N4 with enhanced photocatalytic nitrogen fixation performance",
      "sample_index": 1,
      "total_samples": 2,
      "sample_name": "CN",
      "file_match": "cn",
      "sample_type": "reference",
      "co_precursor": "none",
      "dopant_element": "none",
      "synthesis_method": "thermal_polymerization",
      "temperature_C": 550.0,
      "heating_rate_C_min": 5.0,
      "duration_bin": "4_8h",
      "atmosphere": "N2",
      "pre_treatment": "none",
      "post_treatment": "none",
      "defect_type": "none",
      "defect_formation_method": "none",
      "special_notes": "none",
      "precursor_family": "cyanamide",
      "calcination_temperature_bin": "520_560",
      "atmosphere_class": "N2",
      "primary_route": "direct_thermal",
      "defect_introduction_mode": "none_or_baseline",
      "dopant_class": "none",
      "morphology_form": "bulk",
      "drs_instrument": "Shimadzu UV-2500",
      "general_notes": "The synthesis involves in-situ decomposition-thermal polymerization of dicyandiamide with KIO3 as a dopant source under nitrogen atmosphere.",
      "extraction_status": "success",
      "error_message": NaN
    },
    {
      "article_id": "elementdoped/idoped_001.pdf",
      "filename": "idoped_001.pdf",
      "folder": "elementdoped",
      "title": "One-step synthesis of iodine-doped g-C3N4 with enhanced photocatalytic nitrogen fixation performance",
      "sample_index": 2,
      "total_samples": 2,
      "sample_name": "CNI10",
      "file_match": "cni10",
      "sample_type": "doped",
      "co_precursor": "KIO3",
      "dopant_element": "I",
      "synthesis_method": "thermal_polymerization",
      "temperature_C": 550.0,
      "heating_rate_C_min": 5.0,
      "duration_bin": "4_8h",
      "atmosphere": "N2",
      "pre_treatment": "none",
      "post_treatment": "none",
      "defect_type": "none",
      "defect_formation_method": "dopant_induced",
      "special_notes": "none",
      "precursor_family": "cyanamide",
      "calcination_temperature_bin": "520_560",
      "atmosphere_class": "N2",
      "primary_route": "direct_thermal",
      "defect_introduction_mode": "dopant_induced",
      "dopant_class": "nonmetal",
      "morphology_form": "bulk",
      "drs_instrument": "Shimadzu UV-2500",
      "general_notes": "The synthesis involves in-situ decomposition-thermal polymerization of dicyandiamide with KIO3 as a dopant source under nitrogen atmosphere.",
      "extraction_status": "success",
      "error_message": NaN
    },
    {
      "article_id": "elementdoped/ladoped_001.pdf",
      "filename": "ladoped_001.pdf",
      "folder": "elementdoped",
      "title": NaN,
      "sample_index": 1,
      "total_samples": 2,
      "sample_name": "pure porous graphitic-C3N4",
      "file_match": "pure-c3n4",
      "sample_type": "reference",
      "co_precursor": "none",
      "dopant_element": "none",
      "synthesis_method": "thermal_polymerization",
      "temperature_C": 550.0,
      "heating_rate_C_min": 5.0,
      "duration_bin": "2_4h",
      "atmosphere": "air",
      "pre_treatment": "none",
      "post_treatment": "washing",
      "defect_type": "none",
      "defect_formation_method": "none",
      "special_notes": "none",
      "precursor_family": "melamine",
      "calcination_temperature_bin": "520_560",
      "atmosphere_class": "air",
      "primary_route": "direct_thermal",
      "defect_introduction_mode": "none_or_baseline",
      "dopant_class": "none",
      "morphology_form": "porous_holey",
      "drs_instrument": "JASCO UV-vis-NIR-V-57",
      "general_notes": "The synthesis involves thermal polymerization of melamine with and without La doping, followed by washing to remove residues.",
      "extraction_status": "success",
      "error_message": NaN
    },
    {
      "article_id": "elementdoped/ladoped_001.pdf",
      "filename": "ladoped_001.pdf",
      "folder": "elementdoped",
      "title": NaN,
      "sample_index": 2,
      "total_samples": 2,
      "sample_name": "La-doped C3N4",
      "file_match": "0001la-doped-c3n4",
      "sample_type": "doped",
      "co_precursor": "none",
      "dopant_element": "La",
      "synthesis_method": "thermal_polymerization",
      "temperature_C": 550.0,
      "heating_rate_C_min": 5.0,
      "duration_bin": "2_4h",
      "atmosphere": "air",
      "pre_treatment": "none",
      "post_treatment": "washing",
      "defect_type": "none",
      "defect_formation_method": "dopant_induced",
      "special_notes": "La(NO3)3·6H2O added to melamine",
      "precursor_family": "melamine",
      "calcination_temperature_bin": "520_560",
      "atmosphere_class": "air",
      "primary_route": "direct_thermal",
      "defect_introduction_mode": "dopant_induced",
      "dopant_class": "metal",
      "morphology_form": "porous_holey",
      "drs_instrument": "JASCO UV-vis-NIR-V-57",
      "general_notes": "The synthesis involves thermal polymerization of melamine with and without La doping, followed by washing to remove residues.",
      "extraction_status": "success",
      "error_message": NaN
    },
    {
      "article_id": "elementdoped/nddoped_001.pdf",
      "filename": "nddoped_001.pdf",
      "folder": "elementdoped",
      "title": "Nitrogen vacancy and hydrogen substitution mediated tunable optoelectronic properties of g-C3N4 2D layered structures: Applications towards blue LED to broad-band photodetection",
      "sample_index": 1,
      "total_samples": 3,
      "sample_name": "Nd-gCN",
      "file_match": "ndgcn",
      "sample_type": "defective",
      "co_precursor": "none",
      "dopant_element": "none",
      "synthesis_method": "thermal_polymerization",
      "temperature_C": 550.0,
      "heating_rate_C_min": 7.0,
      "duration_bin": "4_8h",
      "atmosphere": "air",
      "pre_treatment": "none",
      "post_treatment": "exfoliation",
      "defect_type": "nitrogen vacancies",
      "defect_formation_method": "two_step_overcalcination",
      "special_notes": "Initial synthesis in air ambiance leading to nitrogen vacancies.",
      "precursor_family": "melamine",
      "calcination_temperature_bin": "520_560",
      "atmosphere_class": "air",
      "primary_route": "direct_thermal",
      "defect_introduction_mode": "two_step_overcalcination",
      "dopant_class": "none",
      "morphology_form": "nanosheets_ultrathin",
      "drs_instrument": "Avaspec-3648",
      "general_notes": "The study focuses on the synthesis of g-C3N4 with nitrogen vacancies and hydrogen substitution to modify optoelectronic properties for applications in LEDs and photodetectors.",
      "extraction_status": "success",
      "error_message": NaN
    },
    {
      "article_id": "elementdoped/nddoped_001.pdf",
      "filename": "nddoped_001.pdf",
      "folder": "elementdoped",
      "title": "Nitrogen vacancy and hydrogen substitution mediated tunable optoelectronic properties of g-C3N4 2D layered structures: Applications towards blue LED to broad-band photodetection",
      "sample_index": 2,
      "total_samples": 3,
      "sample_name": "H-gCN",
