Repository: VasylChumachenko/defectsProject

# g-C3N4 Spectral Phenotyping

Automated analysis and clustering of graphitic carbon nitride (g-C3N4) optical spectra with synthesis condition correlation.

## Overview

This project extracts spectral fingerprints from UV-Vis/DRS data of g-C3N4 materials and groups them into "spectral phenotypes" using unsupervised clustering. The pipeline also extracts synthesis conditions from scientific PDF articles using LLM and correlates them with the identified clusters.

### 2. Analyze spectra from a data folder

```bash
python analyze_spectra.py <folder_path> --csv results.csv --plots
```

Input: folder with CSV files (absorption `_abs_` or Tauc `_tauc` data).

File: experimental_sections.json (part 4 of 28)
{
      "experimental_text": "3. Materials and Methods\n3.1. Materials\nAnalytical grade urea obtained from Aladdin Industrial Corp. (Shanghai, China)\nwas used as the precursor of g-C3N4 and used without further purification. High-purity\nhydrogen gas (containing 95% Ar as safety carrier gas) and high-purity carbon dioxide gas\nwere purchased from Qingkuan Corp. (Shanghai, China).\n3.2. Preparation of Raw g-C3N4 and Carboxyl-Defective g-C3N4\nRaw g-C3N4 was synthesized by direct thermal polycondensation of 10.0 g of urea,\nwhich was put in a covered crucible and placed in muffle furnace at 560 ◦C for 4 h at a\nheating rate of 5 ◦C·min−1. The resulting light-yellow powder after natural cooling to\nroom temperature was ground to a fine powder in an agate mortar and marked as g-C3N4.\nPlasma-treated modified g-C3N4 samples were all synthesized by plasma immersion in a\nsample chamber for 3 min. The plasma-treated g-C3N4 samples were named according to\nthe used plasma source (H2-pCN, CO2-pCN, H2+CO2-pCN).\n3.3. Plasma Equipment and Process\nThe plasma technique is well recognized to be able to generate very highly ionized\nreactive plasma species (e.g., electrons, ions, excited atoms), and to enable reactions that\ncannot be achieved by conventional methods. For decades, CO2 plasma has been used\nas a soft oxidation approach to generate the surface carboxyl group of carbon materials\nto achieve hydrophilicity or improved electrochemical activity. Besides, dielectric barrier\ndischarge plasma was used to prepare N/C vacancy-embedded g-C3N4 catalysts in situ\nunder H2 atmosphere. These generated plasma species further interact with the polymer\nsurface through possible reactions such as etching, cross-linking, and chemical modification.\nAs a consequence, functional groups with desired surface properties are generated on the\nsurface of polymers, such as –OH, –CO, –NH and –COOH. To date, many plasma processes\nhave been developed. Among them, CO2 plasma is capable of adhesion promotion as it can\nform –COOH on polymer surface, and is somewhat less destructive to polymer backbone\nchains than conventional oxygen-based plasma. To achieve large-area uniform plasma\nsurface modification in industry, the demand for plasma source is increasing. Due to high\ndissociation, large area and uniformity, electrodeless microwave plasma is promising in\nindustry, although the equipment is expensive.\nFor this purpose, we developed a microwave surface wave plasma device shown in\nFigure 9 to achieve uniform plasma surface modification. The 2.45 GHz microwave was\nemployed as a source to generate surface wave plasma under a quartz window via slot\nantenna cut on the bottom of waveguide. The working gas system was determined\nby a vacuum system, cut-off valves, a gas mass flow controller and a gas tank together to\ncreate a necessary environment in the processing chamber. When microwave energy was\napplied, uniform plasma was formed within 1 s. On the sample state, we set an electrode\nto apply bias voltage to form an accelerating field, which can be used to control the ion\nenergy bombing to the sample.\n\nInt. J. Mol. Sci. 2022, 23, 7381\n11 of 14\nFigure 9. Setup of the microwave plasma equipment capable of joint H2+CO2 plasma treatment.",
      "experimental_text_raw": "3. Materials and Methods\n3.1. Materials\nAnalytical grade urea obtained from Aladdin Industrial Corp. (Shanghai, China)\nwas used as the precursor of g-C3N4 and used without further purification. High-purity\nhydrogen gas (containing 95% Ar as safety carrier gas) and high-purity carbon dioxide gas\nwere purchased from Qingkuan Corp. (Shanghai, China).\n3.2. Preparation of Raw g-C3N4 and Carboxyl-Defective g-C3N4\nRaw g-C3N4 was synthesized by direct thermal polycondensation of 10.0 g of urea,\nwhich was put in a covered crucible and placed in muffle furnace at 560 ◦C for 4 h at a\nheating rate of 5 ◦C·min−1. The resulting light-yellow powder after natural cooling to\nroom temperature was ground to a fine powder in an agate mortar and marked as g-C3N4.\nPlasma-treated modified g-C3N4 samples were all synthesized by plasma immersion in a\nsample chamber for 3 min. The plasma-treated g-C3N4 samples were named according to\nthe used plasma source (H2-pCN, CO2-pCN, H2+CO2-pCN).\n3.3. Plasma Equipment and Process\nThe plasma technique is well recognized to be able to generate very highly ionized\nreactive plasma species (e.g., electrons, ions, excited atoms), and to enable reactions that\ncannot be achieved by conventional methods. For decades, CO2 plasma has been used\nas a soft oxidation approach to generate the surface carboxyl group of carbon materials\nto achieve hydrophilicity or improved electrochemical activity. Besides, dielectric barrier\ndischarge plasma was used to prepare N/C vacancy-embedded g-C3N4 catalysts in situ\nunder H2 atmosphere. These generated plasma species further interact with the polymer\nsurface through possible reactions such as etching, cross-linking, and chemical modification.\nAs a consequence, functional groups with desired surface properties are generated on the\nsurface of polymers, such as –OH, –CO, –NH and –COOH. To date, many plasma processes\nhave been developed. Among them, CO2 plasma is capable of adhesion promotion as it can\nform –COOH on polymer surface, and is somewhat less destructive to polymer backbone\nchains than conventional oxygen-based plasma. To achieve large-area uniform plasma\nsurface modification in industry, the demand for plasma source is increasing. Due to high\ndissociation, large area and uniformity, electrodeless microwave plasma is promising in\nindustry, although the equipment is expensive.\nFor this purpose, we developed a microwave surface wave plasma device shown in\nFigure 9 to achieve uniform plasma surface modification. The 2.45 GHz microwave was\nemployed as a source to generate surface wave plasma under a quartz window via slot\nantenna cut on the bottom of waveguide. The working gas system was determined\nby a vacuum system, cut-off valves, a gas mass flow controller and a gas tank together to\ncreate a necessary environment in the processing chamber. When microwave energy was\napplied, uniform plasma was formed within 1 s. On the sample state, we set an electrode\nto apply bias voltage to form an accelerating field, which can be used to control the ion\nenergy bombing to the sample.\n\nInt. J. Mol. Sci. 2022, 23, 7381\n11 of 14\nFigure 9. Setup of the microwave plasma equipment capable of joint H2+CO2 plasma treatment.\n3.4. Characterization of Carboxyl-Defective g-C3N4\nMorphology of g-C3N4 photocatalysts before and after the H2+CO2 plasma modification was recorded by a JEM-2200F transmission electron microscope (TEM) at an\naccelerating voltage of 300 kV. The polymerization structure of the photocatalysts was\ndetermined by an X-ray diffractometer (XRD, Smartlab9K Advance). Fourier transform\ninfrared spectra (FTIR) were recorded with a Nicolet IS5 spectrometer. Solid-state 13C\nnuclear magnetic resonance (NMR) spectra were acquired on a Bruker Avance III 400 NMR\nspectrometer. A Thermo Scientific Escalab 250Xi X-ray photoelectron spectroscope (XPS)\nwas run under Al Kα monochromatization to perform XPS elemental analysis and valence\nspectrum analysis. All ultraviolet-visible (UV-vis) absorption spectra were conducted\nwith a UV-vis absorption spectrophotometer (UV-3600 plus). The photo-electron and hole\nrecombination rates of the photocatalysts were determined by a fluorescence spectrometer\n(PL, Hitachi FLS1000) at room temperature. Electron paramagnetic resonance (EPR) signals\nwere investigated on a Bruker model EPR A300 spectrometer. Electrochemical impedance\nspectroscopy (EIS) and transient photocurrents were recorded by a Chi660e electrochemical\nworkstation based on a conventional three-electrode system from frequency 0.01 Hz to\n100 kHz at the circuit potential.\n3.5. DFT Calculation\nSpin-polarized DFT calculations were performed using the package CASTEP. The\ncore electrons were treated with ultrasoft pseudopotentials. Given the calculation cost,\ngeometrical optimization was conducted only at the gamma point. After the optimization,\nthe total density of states and differential charge density of the carboxyl defect endowed\ng-C3N4 systems were calculated with a cutoff energy of 340 eV and a self-consistent field\ntolerance of 1 × 10−6 eV per atom.\n3.6. Photocatalytic Degradation Experiment\nVisible-light-driven photocatalytic H2 production was tested through a 25 ◦C thermostatic Labsolar-6A system (Perfect Light Company, Beijing, China) with a 300 W Xenon-arc\nlamp with a 380–420 nm cutoff filter as the light source. A TEOA aqueous solution (10 vol%)\nwas used to provide a sacrificial agent. A H2PtCl6 solution was used to prepare 5 wt.% Ptloaded g-C3N4 samples. After illumination per hour under magnetic stirring, the produced\n\nInt. J. Mol. Sci. 2022, 23, 7381\n12 of 14\ngas was quantified by a Shimadzu GC-2018 gas chromatograph. For the photocurrent\nmeasurements, the same Xenon lamp and filter were used, which is consistent with the\nlight source used in the photocatalysis experiments.",
      "section_header": "3. Materials and Methods",
      "word_count": 498,
      "word_count_raw": 866,
      "confidence": "high",
      "notes": "OK",
      "manual_entry": false
    },
    {
      "id": "cdefects/cdefects_015.pdf",
      "filename": "cdefects_015.pdf",
      "folder": "cdefects",
      "title": NaN,
      "experimental_text": "2. Experiment\n2.1. Experimental chemical\nThe raw materials and experimental equipment involved in\nthis work. Among them, HNO3 was purchased from Sinopharm Chemical Reagent Co.\n2.2. Synthesis of ultrathin porous g-C3N4 samples with\nC-defective and C–O band modifications\ng-C3N4 were synthesized by urea in a muffle furnace at a\nrate of 3 \u0003C min\u00011 to 540 \u0003C for 1 h 50 mg of oxyacetic acid\nand 10 g of urea were ground together for 20 min in an\nalumina crucible and then calcined in a muffle oven on the\nsame lines (The sample named 0.05 OA-CN). The synthesis\nof urea nitrate was done by referring to our previous work. 10 g of urea and 5 g of urea nitrate were ground together\nfor 20 min in an alumina crucible and then calcined in a in a\nmuffle oven on the same lines. The product was named UNCN. 50 mg of oxyacetic acid was added to the above process\nand ground together and the calcined sample was named 0.05\nOA-UN-CN.",
      "experimental_text_raw": "2. Experiment\n2.1. Experimental chemical\nThe raw materials and experimental equipment involved in\nthis work. Among them, HNO3 was purchased from Sinopharm Chemical Reagent Co.\n2.2. Synthesis of ultrathin porous g-C3N4 samples with\nC-defective and C–O band modifications\ng-C3N4 were synthesized by urea in a muffle furnace at a\nrate of 3 \u0003C min\u00011 to 540 \u0003C for 1 h 50 mg of oxyacetic acid\nand 10 g of urea were ground together for 20 min in an\nalumina crucible and then calcined in a muffle oven on the\nsame lines (The sample named 0.05 OA-CN). The synthesis\nof urea nitrate was done by referring to our previous work. 10 g of urea and 5 g of urea nitrate were ground together\nfor 20 min in an alumina crucible and then calcined in a in a\nmuffle oven on the same lines. The product was named UNCN. 50 mg of oxyacetic acid was added to the above process\nand ground together and the calcined sample was named 0.05\nOA-UN-CN.\n2.3. Characterization,densityfunctionaltheorycalculations,\npotodegradation organic pollutant experiments and\noptical performance testing\nThe relevant details of the above title are supporting\ninformation.\nL. Jing et al. / Green Energy & Environment 9 (2024) 1159–1170",
      "section_header": "2. Experiment",
      "word_count": 169,
      "word_count_raw": 201,
      "confidence": "high",
      "notes": "OK",
      "manual_entry": false
    },
    {
      "id": "cdefects/cdefects_016.pdf",
      "filename": "cdefects_016.pdf",
      "folder": "cdefects",
      "title": NaN,
      "experimental_text": "2.Experimental section\n2.1Materials\nManufacturers of melamine (C3H6N6), cyanuric acid (C3H3N3O3), sodium salt of\ntetraiodofluorescein (C20H6I4Na2O5), polyethylene glycol (HO(CH2CH2O)nH) and\np-benzoquinone (C6H4O2) are Aladdin; the manufacturer of thiourea (CH4N2S) is\nMaclean's; the manufacturers of triethanolamine (C6HNO3), chloroplatinic acid\n(H2PtCl6), isopropanol (C3H8O) and ethylenediaminetetraacetic acid (CHN2O8) are all\nSinopharm; none of the drugs have been further purified; deionised water is\nhomemade in the laboratory.\n2.2 Preparation of photocatalysts\nS-doped honeycomb nanosheets of g-C3N4 were prepared mainly by thermal\npolycondensation. In particular, firstly, 3g of melamine (C3H6N6) and 3g of cyanuric\nacid (C3H3N3O3) were placed in a 50ml beaker, 40ml of deionized water was added\nand then stirred vigorously for 30min at 75°C in a water bath, followed by pouring\nThis preprint research paper has not been peer reviewed. Electronic copy available at: \n\nPreprint not peer reviewed\nXwt% thiourea (X=1, 3, 5 and 7) in aqueous solution into the mixture to obtain a\nwhite suspension, which was then continued to be stirred until dry, and finally placed\nin a drying oven and continued to dry for 12h. It was thoroughly dried, then the\nthiourea-modified precursor was obtained by grinding it to a powder in an agate\nmortar. At a ramp-up temperature of 5°C·min-1 , the resultant precursor was\nimmediately put into a closed crucible and heated to 550°C while being kept for 4h.\nThe resulting fluffy porous powder is an S-doped C-deficient honeycomb nanoflake\ng-C3N4, denoted as S-PDCN-x. Secondly, for comparison, 3g of melamine (C3H6N6)\nand 3g of cyanuric acid (C3H3N3O3) or 3g of melamine (C3H6N6) and three wt%\nthioureas (X=3 is the optimum addition for this experiment) g-C3N4 powder, denoted\nas PDCN and S-CN, were prepared under the same conditions, respectively. In\naddition, the bulk phase g-C3N4 photocatalyst was prepared by the same procedure,\nlabeled BCN, and used as a comparison to illustrate the method's superiority.\n128\nFig.1 Experimental flow chart for preparation of samples.\n2.3 UV-Vis test and PL test of sensitized samples\nThe best sample S-PDCN-3 was selected for sensitization UV-Vis test and PL tests.\nUV-Vis test: First, two 10 mg samples were dissolved in 50ml of the aqueous\nsolution containing ten vol% triethanolamine, then 0mg and 4mg of photosensitizer\n(models named S-PDCN-3 and EB+S-PDCN-3) were added to the above explanation\nand sonicated for 30 min.\nPL test: First, two 10 mg samples were dissolved in 50ml of the aqueous solution\nThis preprint research paper has not been peer reviewed. Electronic copy available at: \n\nPreprint not peer reviewed\ncontaining 10vol% triethanolamine, then 0mg and 4mg of photosensitizer (named as\nabove) were added to the above explanation, stirred for 30min with ultrasound, and\nwhat measured the fluorescence characteristics of the samples at room temperature\nusing a Cary Eclipse fluorescence spectrometer.",
      "experimental_text_raw": "2.Experimental section\n2.1Materials\nManufacturers of melamine (C3H6N6), cyanuric acid (C3H3N3O3), sodium salt of\ntetraiodofluorescein (C20H6I4Na2O5), polyethylene glycol (HO(CH2CH2O)nH) and\np-benzoquinone (C6H4O2) are Aladdin; the manufacturer of thiourea (CH4N2S) is\nMaclean's; the manufacturers of triethanolamine (C6HNO3), chloroplatinic acid\n(H2PtCl6), isopropanol (C3H8O) and ethylenediaminetetraacetic acid (CHN2O8) are all\nSinopharm; none of the drugs have been further purified; deionised water is\nhomemade in the laboratory.\n2.2 Preparation of photocatalysts\nS-doped honeycomb nanosheets of g-C3N4 were prepared mainly by thermal\npolycondensation. In particular, firstly, 3g of melamine (C3H6N6) and 3g of cyanuric\nacid (C3H3N3O3) were placed in a 50ml beaker, 40ml of deionized water was added\nand then stirred vigorously for 30min at 75°C in a water bath, followed by pouring\nThis preprint research paper has not been peer reviewed. Electronic copy available at: \n\nPreprint not peer reviewed\nXwt% thiourea (X=1, 3, 5 and 7) in aqueous solution into the mixture to obtain a\nwhite suspension, which was then continued to be stirred until dry, and finally placed\nin a drying oven and continued to dry for 12h. It was thoroughly dried, then the\nthiourea-modified precursor was obtained by grinding it to a powder in an agate\nmortar. At a ramp-up temperature of 5°C·min-1 , the resultant precursor was\nimmediately put into a closed crucible and heated to 550°C while being kept for 4h.\nThe resulting fluffy porous powder is an S-doped C-deficient honeycomb nanoflake\ng-C3N4, denoted as S-PDCN-x. Secondly, for comparison, 3g of melamine (C3H6N6)\nand 3g of cyanuric acid (C3H3N3O3) or 3g of melamine (C3H6N6) and three wt%\nthioureas (X=3 is the optimum addition for this experiment) g-C3N4 powder, denoted\nas PDCN and S-CN, were prepared under the same conditions, respectively. In\naddition, the bulk phase g-C3N4 photocatalyst was prepared by the same procedure,\nlabeled BCN, and used as a comparison to illustrate the method's superiority.\n128\nFig.1 Experimental flow chart for preparation of samples.\n2.3 UV-Vis test and PL test of sensitized samples\nThe best sample S-PDCN-3 was selected for sensitization UV-Vis test and PL tests.\nUV-Vis test: First, two 10 mg samples were dissolved in 50ml of the aqueous\nsolution containing ten vol% triethanolamine, then 0mg and 4mg of photosensitizer\n(models named S-PDCN-3 and EB+S-PDCN-3) were added to the above explanation\nand sonicated for 30 min.\nPL test: First, two 10 mg samples were dissolved in 50ml of the aqueous solution\nThis preprint research paper has not been peer reviewed. Electronic copy available at: \n\nPreprint not peer reviewed\ncontaining 10vol% triethanolamine, then 0mg and 4mg of photosensitizer (named as\nabove) were added to the above explanation, stirred for 30min with ultrasound, and\nwhat measured the fluorescence characteristics of the samples at room temperature\nusing a Cary Eclipse fluorescence spectrometer.\nCharacterization details, photochemical tests as well as computational details are in\nthe Supporting information.",
      "section_header": "2.Experimental section",
      "word_count": 449,
      "word_count_raw": 463,
      "confidence": "high",
      "notes": "OK",
      "manual_entry": false
    },
    {
      "id": "cyanodefects/cyanodefects_001.pdf",
      "filename": "cyanodefects_001.pdf",
      "folder": "cyanodefects",
      "title": "Simultaneous layer exfoliation and defect activation in g-C3N4 nanosheets with air–water interfacial plasma: spectroscopic defect probing with tailored optical properties",
      "experimental_text": "Experimental\nThe atmospheric pressure air-plasma reactor consists of two\nelectrodes and a glass beaker containing 40 mg of bulk g-C3N4\n(CN) in 100 mL de-ionized water. The stainless-steel electrode\n(grounded) is submerged in water, while the copper electrode\nplaced at a distance of 2 mm above the water surface is used for\nplasma generation. For the generation of plasma, a high AC\nvoltage of 5 kV is applied to the copper rod. Plasma is generated\nfor 30 min to 150 min above the liquid surface. During this\ntime, the aqueous dispersion of CN is continuously stirred. The\nexfoliated products are named CN30, CN60, CN90, CN120, and\nCN150. The exfoliated nanosheets are separated from unexfoliated CN through centrifugation. Starting with 40 mg of pristine CN, the yield aer 30 min plasma-treatment (CN30) is 50–\n55% (20–22 mg). As the plasma exfoliation time increases, the\namount of exfoliated CN nanosheets in the dispersion also\nincreases. Hence, the yield is high for the sample CN150, which\nis nearly 75% (30 mg). Of note, there was a mass loss of \u00013–5%\nduring recovery of exfoliated nanosheets aer centrifugation.\nThe nal product aer washing is dried in an oven to obtain the\nexfoliated nanosheets in a powder form.\nThe crystalline structure of the prepared photocatalysts is\nexamined with X-ray diffraction (XRD) in a Bruker D8 Advanced\nX-ray diffractometer under a Cu Ka X-ray beam of l ¼ 0.154 nm.\nAn optical emission spectrometer (Andor SR303i-A, tted with\nan iDus DV420A-OE CCD detector, focal length: 0.3 m) with a slit\nwidth of 100 mm and grating 300 groovesper mm is used to\nidentify the emission of various plasma species. The morphology\nof the samples is viewed with a transmission electron microscope (TEM, JEOL Ltd.) at an operating voltage of 200 kV. A semicontact mode atomic force microscope (AFM, NTEGRA Prime) is\nused for imaging the morphology of the nanosheets. UV-visible\ndiffuse reectance spectra (DRS) are recorded in a Shimadzu\nUV-2600 spectrophotometer. The reectance spectra are recorded by mixing a requisite amount of samples with BaSO4. The\nreectance is converted to absorption by following the Kubelka–\nMunk (KM) function, which is FðRNÞ ¼ ð1 \u0003 RNÞ2\n2RN\n, where\nRN ¼ Rsample\nRBaSO4\n. For a positron annihilation spectroscopy (PAS)\n\nPaper\nNanoscale Advances\nstudy, two identical pellets of thickness \u00011 mm and diameter\n15 mm are taken to make the sample-source-sample sandwich.\nIn the present experiment, a \u000110 mCi 22NaCl positron source is\nenclosed in 1.5 mm thick nickel foil. Identical, 12% efficiency,\nHPGe detectors (PGC 1216sp of DSG, Germany, energy resolution of 1.15 keV at 514 keV of 85Sr radioactive source) were used\nfor the measurements of coincidence Doppler broadening (CDB)\nspectra of the electron-positron annihilated 511 keV gamma\nrays. About 107 numbers of coincidence data are recorded for\neach sample in a dual ADC based – multiparameter data\nacquisition system (MPA-3 of FAST ComTec, Germany). The\nstandard fast – fast coincidence assembly is constructed using\ntwo BaF2 scintillators coupled with XP2020Q photomultiplier\ntubes as two gamma ray detectors for the measurements of the\nsub-nanosecond positron annihilation lifetime (PAL). The PAL\nsetup has a lifetime of 200 ps using a 60Co source with an\nappropriate positron window. X-ray photoelectron spectroscopy\n(XPS) analysis is carried out in an ESCALAB Xi+ (Thermo Fischer\nScientic Pvt. Ltd., UK). The X-ray source Al ka with a pass energy\nof 50 eV is used for a narrow scan (for individual elements).\nPhotoluminescence (PL) spectra are monitored with a Fluromax4\nspectrometer\n(Horiba\nScientic).\nTime-resolved\nphotoluminescence (TRPL) spectra are recorded in a picosecond timeresolved luminescence spectrometer (Edinburgh Instruments,\nmodel: FSP920).\nThis article is licensed under a Creative Commons Attribution-NonCommercial 3.0 Unported Licence.\nOpen Access Article. Published on 01 April 2021. Downloaded on 5/15/2021 3:45:54 AM.\n3.",
      "experimental_text_raw": "Experimental\nThe atmospheric pressure air-plasma reactor consists of two\nelectrodes and a glass beaker containing 40 mg of bulk g-C3N4\n(CN) in 100 mL de-ionized water. The stainless-steel electrode\n(grounded) is submerged in water, while the copper electrode\nplaced at a distance of 2 mm above the water surface is used for\nplasma generation. For the generation of plasma, a high AC\nvoltage of 5 kV is applied to the copper rod. Plasma is generated\nfor 30 min to 150 min above the liquid surface. During this\ntime, the aqueous dispersion of CN is continuously stirred. The\nexfoliated products are named CN30, CN60, CN90, CN120, and\nCN150. The exfoliated nanosheets are separated from unexfoliated CN through centrifugation. Starting with 40 mg of pristine CN, the yield aer 30 min plasma-treatment (CN30) is 50–\n55% (20–22 mg). As the plasma exfoliation time increases, the\namount of exfoliated CN nanosheets in the dispersion also\nincreases. Hence, the yield is high for the sample CN150, which\nis nearly 75% (30 mg). Of note, there was a mass loss of \u00013–5%\nduring recovery of exfoliated nanosheets aer centrifugation.\nThe nal product aer washing is dried in an oven to obtain the\nexfoliated nanosheets in a powder form.\nThe crystalline structure of the prepared photocatalysts is\nexamined with X-ray diffraction (XRD) in a Bruker D8 Advanced\nX-ray diffractometer under a Cu Ka X-ray beam of l ¼ 0.154 nm.\nAn optical emission spectrometer (Andor SR303i-A, tted with\nan iDus DV420A-OE CCD detector, focal length: 0.3 m) with a slit\nwidth of 100 mm and grating 300 groovesper mm is used to\nidentify the emission of various plasma species. The morphology\nof the samples is viewed with a transmission electron microscope (TEM, JEOL Ltd.) at an operating voltage of 200 kV. A semicontact mode atomic force microscope (AFM, NTEGRA Prime) is\nused for imaging the morphology of the nanosheets. UV-visible\ndiffuse reectance spectra (DRS) are recorded in a Shimadzu\nUV-2600 spectrophotometer. The reectance spectra are recorded by mixing a requisite amount of samples with BaSO4. The\nreectance is converted to absorption by following the Kubelka–\nMunk (KM) function, which is FðRNÞ ¼ ð1 \u0003 RNÞ2\n2RN\n, where\nRN ¼ Rsample\nRBaSO4\n. For a positron annihilation spectroscopy (PAS)\n\nPaper\nNanoscale Advances\nstudy, two identical pellets of thickness \u00011 mm and diameter\n15 mm are taken to make the sample-source-sample sandwich.\nIn the present experiment, a \u000110 mCi 22NaCl positron source is\nenclosed in 1.5 mm thick nickel foil. Identical, 12% efficiency,\nHPGe detectors (PGC 1216sp of DSG, Germany, energy resolution of 1.15 keV at 514 keV of 85Sr radioactive source) were used\nfor the measurements of coincidence Doppler broadening (CDB)\nspectra of the electron-positron annihilated 511 keV gamma\nrays. About 107 numbers of coincidence data are recorded for\neach sample in a dual ADC based – multiparameter data\nacquisition system (MPA-3 of FAST ComTec, Germany). The\nstandard fast – fast coincidence assembly is constructed using\ntwo BaF2 scintillators coupled with XP2020Q photomultiplier\ntubes as two gamma ray detectors for the measurements of the\nsub-nanosecond positron annihilation lifetime (PAL). The PAL\nsetup has a lifetime of 200 ps using a 60Co source with an\nappropriate positron window. X-ray photoelectron spectroscopy\n(XPS) analysis is carried out in an ESCALAB Xi+ (Thermo Fischer\nScientic Pvt. Ltd., UK). The X-ray source Al ka with a pass energy\nof 50 eV is used for a narrow scan (for individual elements).\nPhotoluminescence (PL) spectra are monitored with a Fluromax4\nspectrometer\n(Horiba\nScientic).\nTime-resolved\nphotoluminescence (TRPL) spectra are recorded in a picosecond timeresolved luminescence spectrometer (Edinburgh Instruments,\nmodel: FSP920).\nThis article is licensed under a Creative Commons Attribution-NonCommercial 3.0 Unported Licence.\nOpen Access Article. Published on 01 April 2021. Downloaded on 5/15/2021 3:45:54 AM.\n3.",
      "section_header": "Experimental",
      "word_count": 623,
      "word_count_raw": 623,
      "confidence": "high",
      "notes": "OK",
      "manual_entry": false
    },
    {
      "id": "cyanodefects/cyanodefects_002.pdf",
      "filename": "cyanodefects_002.pdf",
      "folder": "cyanodefects",
      "title": "Porous g-C3N4 with nitrogen defects and cyano groups for excellent photocatalytic nitrogen fixation without co-catalysts",
      "experimental_text": "preparation of g-C3N4 with nitrogen vacancies. Nevertheless, the above methods have\nlimitations to accurately control the abundance and type of introduced nitrogen\nvacancies. Therefore, it is necessary to find out a simple method for in-situ introducing\nnitrogen vacancies into g-C3N4 during its synthesis.\nThe preparation of g-C3N4 with abundant nitrogen vacancies and cyano groups\n(NC-g-C3N4) is regulated by the additon of KOH during the thermal condensation.\nAdding KOH preserves g-C3N4’s nanosheet structure and changes its chemical\ncomposition and porosity. The formation of nitrogen defects and cyano groups in the\n\ng-C3N4 with porous feature and enlarged specific surface area can effectively narrow\nthe bandgap, enhance the light absorption, and enable the separation of photo-generated\ncarriers. Therefore, the NC-g-C3N4 can greatly enhance the visible photocatalytic\nnitrogen fixation activity.",
      "experimental_text_raw": "preparation of g-C3N4 with nitrogen vacancies. Nevertheless, the above methods have\nlimitations to accurately control the abundance and type of introduced nitrogen\nvacancies. Therefore, it is necessary to find out a simple method for in-situ introducing\nnitrogen vacancies into g-C3N4 during its synthesis.\nThe preparation of g-C3N4 with abundant nitrogen vacancies and cyano groups\n(NC-g-C3N4) is regulated by the additon of KOH during the thermal condensation.\nAdding KOH preserves g-C3N4’s nanosheet structure and changes its chemical\ncomposition and porosity. The formation of nitrogen defects and cyano groups in the\n\ng-C3N4 with porous feature and enlarged specific surface area can effectively narrow\nthe bandgap, enhance the light absorption, and enable the separation of photo-generated\ncarriers. Therefore, the NC-g-C3N4 can greatly enhance the visible photocatalytic\nnitrogen fixation activity.",
      "section_header": "preparation of g-C3N4 with nitrogen vacancies. Nevertheless, the above methods have",
      "word_count": 126,
      "word_count_raw": 126,
      "confidence": "medium",
      "notes": "Matched subsection header",
      "manual_entry": false
    },
    {
      "id": "cyanodefects/cyanodefects_003.pdf",
      "filename": "cyanodefects_003.pdf",
      "folder": "cyanodefects",
      "title": "Heterogeneous structural defects to prompt charge shuttle in g-C3N4 plane for boosting visible-light photocatalytic activity",
      "experimental_text": "",
      "experimental_text_raw": "",
      "section_header": "",
      "word_count": 0,
      "word_count_raw": 0,
      "confidence": "none",
      "notes": "Experimental section not found",
      "manual_entry": true
    },
    {
      "id": "cyanodefects/cyanodefects_004.pdf",
      "filename": "cyanodefects_004.pdf",
      "folder": "cyanodefects",
      "title": "Metal-ion-assisted construction of cyano group defects in g-C3N4 to simultaneously degrade wastewater and produce hydrogen",
      "experimental_text": "2. Experimental section\n2.1. Photocatalyst preparation\nA bifunctional carbon nitride based photocatalyst (BaCN-C3N4) comodified with Ba2+ and cyano group was successfully synthesized by \ndoping Ba2+ to construct cyano group defects in g-C3N4 framework, \nusing a salt-assisted method. Specifically, 10 g of C3H6N6 and a certain \namount of BaCl2 (0.5 g, 0.7 g and 0.9 g) were placed in a 100 mL ceramic \ncrucible, and 20 mL of deionized water was added and fully stirred. The \nmixture was then sonicated in an ultrasonic cleaner for 20 min, and\nChemical Engineering Journal 423 (2021) 130278\nfurther dried overnight in a blast drying oven to obtain a precursor. \nThereafter, the precursor was raised from room temperature to 600 ◦C in \na muffle furnace at a heating rate of 5 ◦C/min, and maintained at this \ntemperature for 4 h. After cooling to room temperature, the calcined \nmaterial was fully ground to obtain a powder sample. Further, 1 g of the \npowder sample was placed in 250 mL of deionized water and ultrason\nically washed for 3 h to fully remove water-soluble impurities. Finally, \nafter centrifugation at 5000 r/min, the sample m-BaCN-C3N4 was dried \nand labeled, where m (5%, 7%, and 9%) refers to the relative content of \nBaCl2. Pure g-C3N4 was prepared by directly calcining 10 g of melamine \n(without BaCl2), labeled as g-C3N4. The preparation process of BaCNC3N4 is shown in Scheme 1.",
      "experimental_text_raw": "2. Experimental section\n2.1. Photocatalyst preparation\nA bifunctional carbon nitride based photocatalyst (BaCN-C3N4) comodified with Ba2+ and cyano group was successfully synthesized by \ndoping Ba2+ to construct cyano group defects in g-C3N4 framework, \nusing a salt-assisted method. Specifically, 10 g of C3H6N6 and a certain \namount of BaCl2 (0.5 g, 0.7 g and 0.9 g) were placed in a 100 mL ceramic \ncrucible, and 20 mL of deionized water was added and fully stirred. The \nmixture was then sonicated in an ultrasonic cleaner for 20 min, and\nChemical Engineering Journal 423 (2021) 130278\nfurther dried overnight in a blast drying oven to obtain a precursor. \nThereafter, the precursor was raised from room temperature to 600 ◦C in \na muffle furnace at a heating rate of 5 ◦C/min, and maintained at this \ntemperature for 4 h. After cooling to room temperature, the calcined \nmaterial was fully ground to obtain a powder sample. Further, 1 g of the \npowder sample was placed in 250 mL of deionized water and ultrason\nically washed for 3 h to fully remove water-soluble impurities. Finally, \nafter centrifugation at 5000 r/min, the sample m-BaCN-C3N4 was dried \nand labeled, where m (5%, 7%, and 9%) refers to the relative content of \nBaCl2. Pure g-C3N4 was prepared by directly calcining 10 g of melamine \n(without BaCl2), labeled as g-C3N4. The preparation process of BaCNC3N4 is shown in Scheme 1.\n2.2. Characterization\nThe phase structure, functional groups and element composition of \nthe samples were characterized by X-ray diffraction (XRD) (XRD-6100, \nShimadzu, Japan), Fourier transform infrared spectroscopy (FT-IR, \nIRPrestige-21, Shimadzu, Japan) and X-ray photoelectron spectroscopy \n(XPS, Thermo Scientific, ESCALAB 250xi, USA). The content of the \ndoped Ba2+ was determined by inductively coupled plasma optical \nemission spectrometry (ICP-OES, Spectro genesis, Germany). Trans\nmission Electron Microscopy (TEM, FEI, Tecnai G2F20, USA), N2 \nadsorption–desorption apparatus (BET, ASAP 2020, USA) and Energy \nDispersive X-ray Spectroscopy (EDS SU1510, Hitachi, Japan) were used \nto observe the morphology, physical properties and element distribution \nof the catalyst. The optical properties and catalytic mechanism were \nstudied by UV–visible diffuse reflectance spectroscopy (UV–vis DRS, \nShimadzu, Japan), Photoluminescence (PL, F-7000, Hitachi, Japan), \nElectron spin-resonance spectroscopy (ESR, Hitachi, FA200, Japan), LCMS/MS with a combination of 1260 Infinity HPLC (Agilent, USA) and a \nmass spectrometer (6420 Triple Quadrupole LC/MS, Agilent, USA).\n2.3. DFT calculations\nThe calculations of geometry configurations and the band structures \nwere carried out by the Vienna Ab-initio Simulation Package (VASP), \ntaking advantage of the density functional theory (DFT) with the Pro\njected Augmented Wave (PAW) method. The Perdew-Burke-Ernzerhof \n(PBE) function was employed to illustrate the exchange and correla\ntion effects. SCF convergence criteria was set to be 10-5 eV in the \ncalculation. Gaussian smearing with 0.1 eV width was adopted in the \ngeometry optimization. The relaxation convergence criteria was set to \nbe 0.03 eV/Å. The cut-off energy was set to be 400 eV. The Γ-centered \nMonkhorst-Pack grids were set to be 1 × 1 × 1 for performing the\nX. Hu et al.\nFig. 1. TEM images of g-C3N4 (a) and 7%-BaCN-C3N4 (b). HRTEM and SAED (inset) images of 7%-BaCN-C3N4 (c); SEM-mapping of 7%-BaCN-C3N4 (d).\ncalculations. As for band structure and electronic configuration calcu\nlation, tetrahedron method with Bl¨ochl corrections was adopted. The \nenergy cutoff was set to be 600 eV and a denser k-point mesh of 2 × 2 × 1 \nwas adopted. We firstly constructed a single-layer g-C3N4 system (gC3N4). Then, Ba2+ was introduced into part of the heptazine ring cavity \n(Ba-C3N4) to study the influence of Ba2+ on the CN structure framework \nand energy band. Lastly, a part of Ba2+ doping and cyano (-C≡N) comodified g-C3N4 (BaCN-C3N4) was also constructed to reveal their syn\nergism effect on the band structure and electronic configuration of the gC3N4 system. For all the systems, a ~ 20 Å vacuum thickness was added \nin the z-direction of the simulation box, preventing the interactions \nbetween the adjacent surfaces.\n2.4. Photocatalytic test\n25 mg photocatalyst powder, 50 mL TEOA aqueous solution (45 mL \ndeionized water and 5 mL TEOA) and 2 mL chloroplatinic acid (1 g/L, \n~3 wt% Pt) jointly constitute the reaction system in a 100 mL gas-closed \nPyrex reactor. Subsequently, the reaction system was connected to a \nglass closed gas circulation system and a continuous circulation cooling \ntank was used to control the temperature (15 ◦C). A 300 W Xe lamp \nmatched with a 420 nm cut-off filter (λ > 420 nm) was used as the light \nsource, and the average light power obtained by CEL-NP2000 spec\ntroradiometer (Education Au-light, China) was about 300 mW/cm2. \nBefore the light irradiation, the whole reaction system was evacuated. \nFinally, the amount of generated hydrogen (GC 7920, Beijing) was \nanalyzed by gas chromatograph. The apparent quantum efficiency \n(AQE) of the synthesized photocatalyst was obtained by Equation (1):\nAQE = 2 × numberofhydrogenmolecules\nnumberofincidentphoton\n× 100%\n(1)\nIt is important and valuable that the hydrogen evolution and \ndegradation efficiency of BaCN-C3N4 were simultaneously investigated \nin wastewater. Only by replacing the deionized water in the above in\ndependent hydrogen evolution system with tetracycline wastewater, the \ntetracycline was removed while producing hydrogen. The concentration \nvariation of TC was obtained by UV–vis spectrum at the maximum ab\nsorption wavelength. In addition, the independent degradation process \nof TC by BaCN-C3N4 was also considered. The exhausted analysis\nChemical Engineering Journal 423 (2021) 130278\nprocess is described in Text S1.\n2.5. Photoelectrochemical analysis\n3 mg of the catalyst was dispersed in a mixed solution of 250 μL of \nwater, 250 μL of absolute ethanol, and 10 μL of Nafion, and the mixed \nsolution was further ultrasonically dispersed for 30 min to obtain a \ndispersion. This dispersion was uniformly deposited on a 15 cm × 15 cm \nITO conductive glass, then dried under vacuum at 60 ◦C for 30 min. The \nphotocurrent was estimated in a three-electrode battery connected to \nelectrochemical workstation (CHI660E, Chenhua, China) using glassy \ncarbon as the counter electrode, carbon rod as reference, and Na2SO4 \naqueous solution (0.2 M) as the electrolyte. The light source was a 300 W \nXe lamp. The photocurrent with an on/off cycle was studied with an \napplied potential of 0.6 V every 20 s.",
      "section_header": "2. Experimental section",
      "word_count": 230,
      "word_count_raw": 1018,
      "confidence": "high",
      "notes": "OK",
      "manual_entry": false
    },
    {
      "id": "cyanodefects/cyanodefects_005.pdf",
      "filename": "cyanodefects_005.pdf",
      "folder": "cyanodefects",
      "title": "Positioning Cyanamide Defects in g-C3N4: Engineering Energy Levels and Active Sites for Superior Photocatalytic Hydrogen Evolution",
