Repository: VasylChumachenko/defectsProject

# g-C3N4 Spectral Phenotyping

Automated analysis and clustering of graphitic carbon nitride (g-C3N4) optical spectra with synthesis condition correlation.

## Overview

This project extracts spectral fingerprints from UV-Vis/DRS data of g-C3N4 materials and groups them into "spectral phenotypes" using unsupervised clustering. The pipeline also extracts synthesis conditions from scientific PDF articles using LLM and correlates them with the identified clusters.

### 2. Analyze spectra from a data folder

```bash
python analyze_spectra.py <folder_path> --csv results.csv --plots
```

Input: folder with CSV files (absorption `_abs_` or Tauc `_tauc` data).

File: synthesis_detailed.json (part 5 of 8)
{
      "special_notes": "none",
      "precursor_family": "melamine",
      "calcination_temperature_bin": "520_560",
      "atmosphere_class": "unknown",
      "primary_route": "direct_thermal",
      "defect_introduction_mode": "dopant_induced",
      "dopant_class": "metal",
      "morphology_form": "bulk",
      "drs_instrument": "Lambda750S, PerkinElmer, USA",
      "general_notes": "The study investigates the effect of KOH doping on g-C3N4 for enhanced H2O2 photogeneration, focusing on the synergistic effect of N defects and K modification.",
      "extraction_status": "success",
      "error_message": NaN
    },
    {
      "article_id": "ndefects/ndefects_009.pdf",
      "filename": "ndefects_009.pdf",
      "folder": "ndefects",
      "title": "3D macroporous architecture of self-assembled defect-engineered ultrathin g-C3N4 nanosheets for tetracycline degradation under LED light irradiation",
      "sample_index": 1,
      "total_samples": 5,
      "sample_name": "BCN",
      "file_match": NaN,
      "sample_type": "reference",
      "co_precursor": "none",
      "dopant_element": "none",
      "synthesis_method": "thermal_polymerization",
      "temperature_C": 550.0,
      "heating_rate_C_min": NaN,
      "duration_bin": "2_4h",
      "atmosphere": "unknown",
      "pre_treatment": "none",
      "post_treatment": "none",
      "defect_type": "none",
      "defect_formation_method": "none",
      "special_notes": "none",
      "precursor_family": "melamine",
      "calcination_temperature_bin": "520_560",
      "atmosphere_class": "unknown",
      "primary_route": "direct_thermal",
      "defect_introduction_mode": "none_or_baseline",
      "dopant_class": "none",
      "morphology_form": "bulk",
      "drs_instrument": "Agilent Technologies Model-Cary 5000",
      "general_notes": "The study focuses on defect-engineered g-C3N4 using ethylene glycol to introduce nitrogen defects, enhancing photocatalytic activity for tetracycline degradation.",
      "extraction_status": "success",
      "error_message": NaN
    },
    {
      "article_id": "ndefects/ndefects_009.pdf",
      "filename": "ndefects_009.pdf",
      "folder": "ndefects",
      "title": "3D macroporous architecture of self-assembled defect-engineered ultrathin g-C3N4 nanosheets for tetracycline degradation under LED light irradiation",
      "sample_index": 2,
      "total_samples": 5,
      "sample_name": "1EGCN",
      "file_match": "1egcn",
      "sample_type": "defective",
      "co_precursor": "ethylene glycol",
      "dopant_element": "none",
      "synthesis_method": "thermal_polymerization",
      "temperature_C": 550.0,
      "heating_rate_C_min": NaN,
      "duration_bin": "2_4h",
      "atmosphere": "unknown",
      "pre_treatment": "none",
      "post_treatment": "none",
      "defect_type": "nitrogen defects",
      "defect_formation_method": "dopant_induced",
      "special_notes": "none",
      "precursor_family": "melamine",
      "calcination_temperature_bin": "520_560",
      "atmosphere_class": "unknown",
      "primary_route": "direct_thermal",
      "defect_introduction_mode": "dopant_induced",
      "dopant_class": "none",
      "morphology_form": "3d_macroporous",
      "drs_instrument": "Agilent Technologies Model-Cary 5000",
      "general_notes": "The study focuses on defect-engineered g-C3N4 using ethylene glycol to introduce nitrogen defects, enhancing photocatalytic activity for tetracycline degradation.",
      "extraction_status": "success",
      "error_message": NaN
    },
    {
      "article_id": "ndefects/ndefects_009.pdf",
      "filename": "ndefects_009.pdf",
      "folder": "ndefects",
      "title": "3D macroporous architecture of self-assembled defect-engineered ultrathin g-C3N4 nanosheets for tetracycline degradation under LED light irradiation",
      "sample_index": 3,
      "total_samples": 5,
      "sample_name": "2EGCN",
      "file_match": NaN,
      "sample_type": "defective",
      "co_precursor": "ethylene glycol",
      "dopant_element": "none",
      "synthesis_method": "thermal_polymerization",
      "temperature_C": 550.0,
      "heating_rate_C_min": NaN,
      "duration_bin": "2_4h",
      "atmosphere": "unknown",
      "pre_treatment": "none",
      "post_treatment": "none",
      "defect_type": "nitrogen defects",
      "defect_formation_method": "dopant_induced",
      "special_notes": "none",
      "precursor_family": "melamine",
      "calcination_temperature_bin": "520_560",
      "atmosphere_class": "unknown",
      "primary_route": "direct_thermal",
      "defect_introduction_mode": "dopant_induced",
      "dopant_class": "none",
      "morphology_form": "3d_macroporous",
      "drs_instrument": "Agilent Technologies Model-Cary 5000",
      "general_notes": "The study focuses on defect-engineered g-C3N4 using ethylene glycol to introduce nitrogen defects, enhancing photocatalytic activity for tetracycline degradation.",
      "extraction_status": "success",
      "error_message": NaN
    },
    {
      "article_id": "ndefects/ndefects_009.pdf",
      "filename": "ndefects_009.pdf",
      "folder": "ndefects",
      "title": "3D macroporous architecture of self-assembled defect-engineered ultrathin g-C3N4 nanosheets for tetracycline degradation under LED light irradiation",
      "sample_index": 4,
      "total_samples": 5,
      "sample_name": "3EGCN",
      "file_match": "3egcn",
      "sample_type": "defective",
      "co_precursor": "ethylene glycol",
      "dopant_element": "none",
      "synthesis_method": "thermal_polymerization",
      "temperature_C": 550.0,
      "heating_rate_C_min": NaN,
      "duration_bin": "2_4h",
      "atmosphere": "unknown",
      "pre_treatment": "none",
      "post_treatment": "none",
      "defect_type": "nitrogen defects",
      "defect_formation_method": "dopant_induced",
      "special_notes": "none",
      "precursor_family": "melamine",
      "calcination_temperature_bin": "520_560",
      "atmosphere_class": "unknown",
      "primary_route": "direct_thermal",
      "defect_introduction_mode": "dopant_induced",
      "dopant_class": "none",
      "morphology_form": "3d_macroporous",
      "drs_instrument": "Agilent Technologies Model-Cary 5000",
      "general_notes": "The study focuses on defect-engineered g-C3N4 using ethylene glycol to introduce nitrogen defects, enhancing photocatalytic activity for tetracycline degradation.",
      "extraction_status": "success",
      "error_message": NaN
    },
    {
      "article_id": "ndefects/ndefects_009.pdf",
      "filename": "ndefects_009.pdf",
      "folder": "ndefects",
      "title": "3D macroporous architecture of self-assembled defect-engineered ultrathin g-C3N4 nanosheets for tetracycline degradation under LED light irradiation",
      "sample_index": 5,
      "total_samples": 5,
      "sample_name": "4EGCN",
      "file_match": "4egcn",
      "sample_type": "defective",
      "co_precursor": "ethylene glycol",
      "dopant_element": "none",
      "synthesis_method": "thermal_polymerization",
      "temperature_C": 550.0,
      "heating_rate_C_min": NaN,
      "duration_bin": "2_4h",
      "atmosphere": "unknown",
      "pre_treatment": "none",
      "post_treatment": "none",
      "defect_type": "nitrogen defects",
      "defect_formation_method": "dopant_induced",
      "special_notes": "none",
      "precursor_family": "melamine",
      "calcination_temperature_bin": "520_560",
      "atmosphere_class": "unknown",
      "primary_route": "direct_thermal",
      "defect_introduction_mode": "dopant_induced",
      "dopant_class": "none",
      "morphology_form": "3d_macroporous",
      "drs_instrument": "Agilent Technologies Model-Cary 5000",
      "general_notes": "The study focuses on defect-engineered g-C3N4 using ethylene glycol to introduce nitrogen defects, enhancing photocatalytic activity for tetracycline degradation.",
      "extraction_status": "success",
      "error_message": NaN
    },
    {
      "article_id": "ndefects/ndefects_010.pdf",
      "filename": "ndefects_010.pdf",
      "folder": "ndefects",
      "title": "A porous g-C3N4 nanosheets containing nitrogen defects for enhanced photocatalytic removal meropenem_ Mechanism, degradation pathway and DFT calculation",
      "sample_index": 1,
      "total_samples": 5,
      "sample_name": "g-C3N4",
      "file_match": "g-c3n4",
      "sample_type": "reference",
      "co_precursor": "none",
      "dopant_element": "none",
      "synthesis_method": "thermal_polymerization",
      "temperature_C": 500.0,
      "heating_rate_C_min": 4.0,
      "duration_bin": "2_4h",
      "atmosphere": "air",
      "pre_treatment": "none",
      "post_treatment": "none",
      "defect_type": "none",
      "defect_formation_method": "none",
      "special_notes": "none",
      "precursor_family": "melamine",
      "calcination_temperature_bin": "lt520",
      "atmosphere_class": "air",
      "primary_route": "direct_thermal",
      "defect_introduction_mode": "none_or_baseline",
      "dopant_class": "none",
      "morphology_form": "bulk",
      "drs_instrument": "unknown",
      "general_notes": "The study focuses on the synthesis of g-C3N4 with nitrogen defects using ammonium persulfate as a co-precursor to enhance photocatalytic activity.",
      "extraction_status": "success",
      "error_message": NaN
    },
    {
      "article_id": "ndefects/ndefects_010.pdf",
      "filename": "ndefects_010.pdf",
      "folder": "ndefects",
      "title": "A porous g-C3N4 nanosheets containing nitrogen defects for enhanced photocatalytic removal meropenem_ Mechanism, degradation pathway and DFT calculation",
      "sample_index": 2,
      "total_samples": 5,
      "sample_name": "D3-g-C3N4",
      "file_match": "d3-g-c3n4",
      "sample_type": "defective",
      "co_precursor": "ammonium persulfate",
      "dopant_element": "none",
      "synthesis_method": "thermal_polymerization",
      "temperature_C": 600.0,
      "heating_rate_C_min": 4.0,
      "duration_bin": "2_4h",
      "atmosphere": "air",
      "pre_treatment": "none",
      "post_treatment": "none",
      "defect_type": "nitrogen defects",
      "defect_formation_method": "none",
      "special_notes": "none",
      "precursor_family": "melamine",
      "calcination_temperature_bin": "gt600",
      "atmosphere_class": "air",
      "primary_route": "direct_thermal",
      "defect_introduction_mode": "none_or_baseline",
      "dopant_class": "none",
      "morphology_form": "porous_holey",
      "drs_instrument": "unknown",
      "general_notes": "The study focuses on the synthesis of g-C3N4 with nitrogen defects using ammonium persulfate as a co-precursor to enhance photocatalytic activity.",
      "extraction_status": "success",
      "error_message": NaN
    },
    {
      "article_id": "ndefects/ndefects_010.pdf",
      "filename": "ndefects_010.pdf",
      "folder": "ndefects",
      "title": "A porous g-C3N4 nanosheets containing nitrogen defects for enhanced photocatalytic removal meropenem_ Mechanism, degradation pathway and DFT calculation",
      "sample_index": 3,
      "total_samples": 5,
      "sample_name": "D1-g-C3N4",
      "file_match": NaN,
      "sample_type": "defective",
      "co_precursor": "ammonium persulfate",
      "dopant_element": "none",
      "synthesis_method": "thermal_polymerization",
      "temperature_C": 500.0,
      "heating_rate_C_min": 4.0,
      "duration_bin": "2_4h",
      "atmosphere": "air",
      "pre_treatment": "none",
      "post_treatment": "none",
      "defect_type": "nitrogen defects",
      "defect_formation_method": "none",
      "special_notes": "none",
      "precursor_family": "melamine",
      "calcination_temperature_bin": "lt520",
      "atmosphere_class": "air",
      "primary_route": "direct_thermal",
      "defect_introduction_mode": "none_or_baseline",
      "dopant_class": "none",
      "morphology_form": "porous_holey",
      "drs_instrument": "unknown",
      "general_notes": "The study focuses on the synthesis of g-C3N4 with nitrogen defects using ammonium persulfate as a co-precursor to enhance photocatalytic activity.",
      "extraction_status": "success",
      "error_message": NaN
    },
    {
      "article_id": "ndefects/ndefects_010.pdf",
      "filename": "ndefects_010.pdf",
      "folder": "ndefects",
      "title": "A porous g-C3N4 nanosheets containing nitrogen defects for enhanced photocatalytic removal meropenem_ Mechanism, degradation pathway and DFT calculation",
      "sample_index": 4,
      "total_samples": 5,
      "sample_name": "D2-g-C3N4",
      "file_match": NaN,
      "sample_type": "defective",
      "co_precursor": "ammonium persulfate",
      "dopant_element": "none",
      "synthesis_method": "thermal_polymerization",
      "temperature_C": 550.0,
      "heating_rate_C_min": 4.0,
      "duration_bin": "2_4h",
      "atmosphere": "air",
      "pre_treatment": "none",
      "post_treatment": "none",
      "defect_type": "nitrogen defects",
      "defect_formation_method": "none",
      "special_notes": "none",
      "precursor_family": "melamine",
      "calcination_temperature_bin": "520_560",
      "atmosphere_class": "air",
      "primary_route": "direct_thermal",
      "defect_introduction_mode": "none_or_baseline",
      "dopant_class": "none",
      "morphology_form": "porous_holey",
      "drs_instrument": "unknown",
      "general_notes": "The study focuses on the synthesis of g-C3N4 with nitrogen defects using ammonium persulfate as a co-precursor to enhance photocatalytic activity.",
      "extraction_status": "success",
      "error_message": NaN
    },
    {
      "article_id": "ndefects/ndefects_010.pdf",
      "filename": "ndefects_010.pdf",
      "folder": "ndefects",
      "title": "A porous g-C3N4 nanosheets containing nitrogen defects for enhanced photocatalytic removal meropenem_ Mechanism, degradation pathway and DFT calculation",
      "sample_index": 5,
      "total_samples": 5,
      "sample_name": "D4-g-C3N4",
      "file_match": NaN,
      "sample_type": "defective",
      "co_precursor": "ammonium persulfate",
      "dopant_element": "none",
      "synthesis_method": "thermal_polymerization",
      "temperature_C": 650.0,
      "heating_rate_C_min": 4.0,
      "duration_bin": "2_4h",
      "atmosphere": "air",
      "pre_treatment": "none",
      "post_treatment": "none",
      "defect_type": "nitrogen defects",
      "defect_formation_method": "none",
      "special_notes": "none",
      "precursor_family": "melamine",
      "calcination_temperature_bin": "gt600",
      "atmosphere_class": "air",
      "primary_route": "direct_thermal",
      "defect_introduction_mode": "none_or_baseline",
      "dopant_class": "none",
      "morphology_form": "porous_holey",
      "drs_instrument": "unknown",
      "general_notes": "The study focuses on the synthesis of g-C3N4 with nitrogen defects using ammonium persulfate as a co-precursor to enhance photocatalytic activity.",
      "extraction_status": "success",
      "error_message": NaN
    },
    {
      "article_id": "ndefects/ndefects_021.pdf",
      "filename": "ndefects_021.pdf",
      "folder": "ndefects",
      "title": "Highly efficient visible photocatalytic disinfection and degradation performances of microtubular nanoporous g-C3N4 via hierarchical construction and defects engineering",
      "sample_index": 1,
      "total_samples": 4,
      "sample_name": "TPCN-2",
      "file_match": "tpcn2",
      "sample_type": "modified",
      "co_precursor": "acetic acid",
      "dopant_element": "none",
      "synthesis_method": "solvothermal_exfoliation",
      "temperature_C": 520.0,
      "heating_rate_C_min": 3.0,
      "duration_bin": "4_8h",
      "atmosphere": "N2",
      "pre_treatment": "reflux in acetic acid",
      "post_treatment": "centrifugation, washing, drying",
      "defect_type": "none",
      "defect_formation_method": "none",
      "special_notes": "Hierarchical construction and defects engineering",
      "precursor_family": "melamine",
      "calcination_temperature_bin": "520_560",
      "atmosphere_class": "N2",
      "primary_route": "hydro_solvothermal_pre",
      "defect_introduction_mode": "none_or_baseline",
      "dopant_class": "none",
      "morphology_form": "tubular",
      "drs_instrument": "unknown",
      "general_notes": "The synthesis involves hierarchical construction and defects engineering of g-C3N4 using acetic acid as a co-precursor in a hydrothermal process.",
      "extraction_status": "success",
      "error_message": NaN
    },
    {
      "article_id": "ndefects/ndefects_021.pdf",
      "filename": "ndefects_021.pdf",
      "folder": "ndefects",
      "title": "Highly efficient visible photocatalytic disinfection and degradation performances of microtubular nanoporous g-C3N4 via hierarchical construction and defects engineering",
      "sample_index": 2,
      "total_samples": 4,
      "sample_name": "TPCN-5",
      "file_match": "tpcn5",
      "sample_type": "modified",
      "co_precursor": "acetic acid",
      "dopant_element": "none",
      "synthesis_method": "solvothermal_exfoliation",
      "temperature_C": 520.0,
      "heating_rate_C_min": 3.0,
      "duration_bin": "4_8h",
      "atmosphere": "N2",
      "pre_treatment": "reflux in acetic acid",
      "post_treatment": "centrifugation, washing, drying",
      "defect_type": "none",
      "defect_formation_method": "none",
      "special_notes": "Hierarchical construction and defects engineering",
      "precursor_family": "melamine",
      "calcination_temperature_bin": "520_560",
      "atmosphere_class": "N2",
      "primary_route": "hydro_solvothermal_pre",
      "defect_introduction_mode": "none_or_baseline",
      "dopant_class": "none",
      "morphology_form": "tubular",
      "drs_instrument": "unknown",
      "general_notes": "The synthesis involves hierarchical construction and defects engineering of g-C3N4 using acetic acid as a co-precursor in a hydrothermal process.",
      "extraction_status": "success",
      "error_message": NaN
    },
    {
      "article_id": "ndefects/ndefects_021.pdf",
      "filename": "ndefects_021.pdf",
      "folder": "ndefects",
      "title": "Highly efficient visible photocatalytic disinfection and degradation performances of microtubular nanoporous g-C3N4 via hierarchical construction and defects engineering",
      "sample_index": 3,
      "total_samples": 4,
      "sample_name": "TPCN-8",
      "file_match": "tpcn8",
      "sample_type": "modified",
      "co_precursor": "acetic acid",
      "dopant_element": "none",
      "synthesis_method": "solvothermal_exfoliation",
      "temperature_C": 520.0,
      "heating_rate_C_min": 3.0,
      "duration_bin": "4_8h",
      "atmosphere": "N2",
      "pre_treatment": "reflux in acetic acid",
      "post_treatment": "centrifugation, washing, drying",
      "defect_type": "none",
      "defect_formation_method": "none",
      "special_notes": "Hierarchical construction and defects engineering",
      "precursor_family": "melamine",
      "calcination_temperature_bin": "520_560",
      "atmosphere_class": "N2",
      "primary_route": "hydro_solvothermal_pre",
      "defect_introduction_mode": "none_or_baseline",
      "dopant_class": "none",
      "morphology_form": "tubular",
      "drs_instrument": "unknown",
      "general_notes": "The synthesis involves hierarchical construction and defects engineering of g-C3N4 using acetic acid as a co-precursor in a hydrothermal process.",
      "extraction_status": "success",
      "error_message": NaN
    },
    {
      "article_id": "ndefects/ndefects_021.pdf",
      "filename": "ndefects_021.pdf",
      "folder": "ndefects",
      "title": "Highly efficient visible photocatalytic disinfection and degradation performances of microtubular nanoporous g-C3N4 via hierarchical construction and defects engineering",
      "sample_index": 4,
      "total_samples": 4,
      "sample_name": "BCN",
      "file_match": "bcn",
      "sample_type": "reference",
      "co_precursor": "none",
      "dopant_element": "none",
      "synthesis_method": "thermal_polymerization",
      "temperature_C": 520.0,
      "heating_rate_C_min": 3.0,
      "duration_bin": "4_8h",
      "atmosphere": "N2",
      "pre_treatment": "none",
      "post_treatment": "none",
      "defect_type": "none",
      "defect_formation_method": "none",
      "special_notes": "Prepared by heating melamine",
      "precursor_family": "melamine",
      "calcination_temperature_bin": "520_560",
      "atmosphere_class": "N2",
      "primary_route": "direct_thermal",
      "defect_introduction_mode": "none_or_baseline",
      "dopant_class": "none",
      "morphology_form": "bulk",
      "drs_instrument": "unknown",
      "general_notes": "The synthesis involves hierarchical construction and defects engineering of g-C3N4 using acetic acid as a co-precursor in a hydrothermal process.",
      "extraction_status": "success",
      "error_message": NaN
    },
    {
      "article_id": "ndefects/ndefects_030.pdf",
      "filename": "ndefects_030.pdf",
      "folder": "ndefects",
      "title": "Enhanced peroxymonosulfate activation on dual active sites of N vacancy modified g-C3N4 under visible-light assistance and its selective removal of organic pollutants",
      "sample_index": 1,
      "total_samples": 4,
      "sample_name": "VCN-500",
      "file_match": "vcn-500",
      "sample_type": "defective",
      "co_precursor": "none",
      "dopant_element": "none",
      "synthesis_method": "solvothermal_exfoliation",
      "temperature_C": 500.0,
      "heating_rate_C_min": 2.5,
      "duration_bin": "gt8h",
      "atmosphere": "N2",
      "pre_treatment": "hydrothermal treatment",
      "post_treatment": "washing",
      "defect_type": "N vacancy",
      "defect_formation_method": "none",
      "special_notes": "N vacancy introduced by thermal treatment",
      "precursor_family": "melamine",
      "calcination_temperature_bin": "lt520",
      "atmosphere_class": "N2",
      "primary_route": "hydro_solvothermal_pre",
      "defect_introduction_mode": "none_or_baseline",
      "dopant_class": "none",
      "morphology_form": "bulk",
      "drs_instrument": "Shimadzu UV-2450",
      "general_notes": "The study focuses on the synthesis of N vacancy modified g-C3N4 using a hydrothermal method followed by thermal treatment in N2 atmosphere.",
      "extraction_status": "success",
      "error_message": NaN
    },
    {
      "article_id": "ndefects/ndefects_030.pdf",
      "filename": "ndefects_030.pdf",
      "folder": "ndefects",
      "title": "Enhanced peroxymonosulfate activation on dual active sites of N vacancy modified g-C3N4 under visible-light assistance and its selective removal of organic pollutants",
      "sample_index": 2,
      "total_samples": 4,
      "sample_name": "VCN-550",
      "file_match": "vcn-550",
      "sample_type": "defective",
      "co_precursor": "none",
      "dopant_element": "none",
      "synthesis_method": "solvothermal_exfoliation",
      "temperature_C": 550.0,
      "heating_rate_C_min": 2.5,
      "duration_bin": "gt8h",
      "atmosphere": "N2",
      "pre_treatment": "hydrothermal treatment",
      "post_treatment": "washing",
      "defect_type": "N vacancy",
      "defect_formation_method": "none",
      "special_notes": "N vacancy introduced by thermal treatment",
      "precursor_family": "melamine",
      "calcination_temperature_bin": "520_560",
      "atmosphere_class": "N2",
      "primary_route": "hydro_solvothermal_pre",
      "defect_introduction_mode": "none_or_baseline",
      "dopant_class": "none",
      "morphology_form": "bulk",
      "drs_instrument": "Shimadzu UV-2450",
      "general_notes": "The study focuses on the synthesis of N vacancy modified g-C3N4 using a hydrothermal method followed by thermal treatment in N2 atmosphere.",
      "extraction_status": "success",
      "error_message": NaN
    },
    {
      "article_id": "ndefects/ndefects_030.pdf",
      "filename": "ndefects_030.pdf",
      "folder": "ndefects",
      "title": "Enhanced peroxymonosulfate activation on dual active sites of N vacancy modified g-C3N4 under visible-light assistance and its selective removal of organic pollutants",
      "sample_index": 3,
      "total_samples": 4,
      "sample_name": "VCN-600",
      "file_match": "vcn-600",
      "sample_type": "defective",
      "co_precursor": "none",
      "dopant_element": "none",
      "synthesis_method": "solvothermal_exfoliation",
      "temperature_C": 600.0,
      "heating_rate_C_min": 2.5,
      "duration_bin": "gt8h",
      "atmosphere": "N2",
      "pre_treatment": "hydrothermal treatment",
      "post_treatment": "washing",
      "defect_type": "N vacancy",
      "defect_formation_method": "none",
      "special_notes": "N vacancy introduced by thermal treatment",
      "precursor_family": "melamine",
      "calcination_temperature_bin": "gt600",
      "atmosphere_class": "N2",
      "primary_route": "hydro_solvothermal_pre",
      "defect_introduction_mode": "none_or_baseline",
      "dopant_class": "none",
      "morphology_form": "bulk",
      "drs_instrument": "Shimadzu UV-2450",
      "general_notes": "The study focuses on the synthesis of N vacancy modified g-C3N4 using a hydrothermal method followed by thermal treatment in N2 atmosphere.",
      "extraction_status": "success",
      "error_message": NaN
    },
    {
      "article_id": "ndefects/ndefects_030.pdf",
      "filename": "ndefects_030.pdf",
      "folder": "ndefects",
      "title": "Enhanced peroxymonosulfate activation on dual active sites of N vacancy modified g-C3N4 under visible-light assistance and its selective removal of organic pollutants",
      "sample_index": 4,
      "total_samples": 4,
      "sample_name": "CN",
      "file_match": "cn",
      "sample_type": "reference",
      "co_precursor": "none",
      "dopant_element": "none",
      "synthesis_method": "thermal_polymerization",
      "temperature_C": 550.0,
      "heating_rate_C_min": NaN,
      "duration_bin": "2_4h",
      "atmosphere": "unknown",
      "pre_treatment": "none",
      "post_treatment": "none",
      "defect_type": "none",
      "defect_formation_method": "none",
      "special_notes": "bulk g-C3N4 synthesized for comparison",
      "precursor_family": "melamine",
      "calcination_temperature_bin": "520_560",
      "atmosphere_class": "unknown",
      "primary_route": "direct_thermal",
      "defect_introduction_mode": "none_or_baseline",
      "dopant_class": "none",
      "morphology_form": "bulk",
      "drs_instrument": "Shimadzu UV-2450",
      "general_notes": "The study focuses on the synthesis of N vacancy modified g-C3N4 using a hydrothermal method followed by thermal treatment in N2 atmosphere.",
      "extraction_status": "success",
      "error_message": NaN
    },
    {
      "article_id": "ndefects/ndefects_038.pdf",
      "filename": "ndefects_038.pdf",
      "folder": "ndefects",
      "title": "Enhanced photocatalytic nitrogen fixation of AgI modified g-C3N4 with nitrogen vacancy synthesized by an in-situ decomposition-thermal polymerization method",
      "sample_index": 1,
      "total_samples": 4,
      "sample_name": "CN",
      "file_match": "cn",
      "sample_type": "reference",
      "co_precursor": "none",
      "dopant_element": "none",
      "synthesis_method": "thermal_polymerization",
      "temperature_C": 550.0,
      "heating_rate_C_min": 5.0,
      "duration_bin": "4_8h",
      "atmosphere": "Ar",
      "pre_treatment": "none",
      "post_treatment": "none",
      "defect_type": "none",
      "defect_formation_method": "none",
      "special_notes": "none",
      "precursor_family": "cyanamide",
      "calcination_temperature_bin": "520_560",
      "atmosphere_class": "inert",
      "primary_route": "direct_thermal",
      "defect_introduction_mode": "none_or_baseline",
      "dopant_class": "none",
      "morphology_form": "bulk",
      "drs_instrument": "unknown",
      "general_notes": "The study focuses on enhancing photocatalytic nitrogen fixation by introducing AgI into g-C3N4, creating nitrogen vacancies through an in-situ decomposition-thermal polymerization method.",
      "extraction_status": "success",
      "error_message": NaN
    },
    {
      "article_id": "ndefects/ndefects_038.pdf",
      "filename": "ndefects_038.pdf",
      "folder": "ndefects",
      "title": "Enhanced photocatalytic nitrogen fixation of AgI modified g-C3N4 with nitrogen vacancy synthesized by an in-situ decomposition-thermal polymerization method",
      "sample_index": 2,
      "total_samples": 4,
      "sample_name": "1.25-AgI/CN",
      "file_match": "125agi-cn",
      "sample_type": "defective",
      "co_precursor": "AgIO3",
      "dopant_element": "none",
      "synthesis_method": "thermal_polymerization",
      "temperature_C": 550.0,
      "heating_rate_C_min": 5.0,
      "duration_bin": "4_8h",
      "atmosphere": "Ar",
      "pre_treatment": "none",
      "post_treatment": "none",
      "defect_type": "nitrogen vacancy",
      "defect_formation_method": "dopant_induced",
      "special_notes": "AgI nanoparticles embedded",
      "precursor_family": "cyanamide",
      "calcination_temperature_bin": "520_560",
      "atmosphere_class": "inert",
      "primary_route": "direct_thermal",
      "defect_introduction_mode": "dopant_induced",
      "dopant_class": "metal",
      "morphology_form": "nanosheets_ultrathin",
      "drs_instrument": "unknown",
      "general_notes": "The study focuses on enhancing photocatalytic nitrogen fixation by introducing AgI into g-C3N4, creating nitrogen vacancies through an in-situ decomposition-thermal polymerization method.",
      "extraction_status": "success",
      "error_message": NaN
    },
    {
      "article_id": "ndefects/ndefects_038.pdf",
      "filename": "ndefects_038.pdf",
      "folder": "ndefects",
      "title": "Enhanced photocatalytic nitrogen fixation of AgI modified g-C3N4 with nitrogen vacancy synthesized by an in-situ decomposition-thermal polymerization method",
      "sample_index": 3,
      "total_samples": 4,
      "sample_name": "2.5-AgI/CN",
      "file_match": "25agi-cn",
      "sample_type": "defective",
      "co_precursor": "AgIO3",
      "dopant_element": "none",
      "synthesis_method": "thermal_polymerization",
      "temperature_C": 550.0,
      "heating_rate_C_min": 5.0,
      "duration_bin": "4_8h",
      "atmosphere": "Ar",
      "pre_treatment": "none",
      "post_treatment": "none",
      "defect_type": "nitrogen vacancy",
      "defect_formation_method": "dopant_induced",
      "special_notes": "AgI nanoparticles embedded",
      "precursor_family": "cyanamide",
      "calcination_temperature_bin": "520_560",
      "atmosphere_class": "inert",
      "primary_route": "direct_thermal",
      "defect_introduction_mode": "dopant_induced",
      "dopant_class": "metal",
      "morphology_form": "nanosheets_ultrathin",
      "drs_instrument": "unknown",
      "general_notes": "The study focuses on enhancing photocatalytic nitrogen fixation by introducing AgI into g-C3N4, creating nitrogen vacancies through an in-situ decomposition-thermal polymerization method.",
      "extraction_status": "success",
      "error_message": NaN
    },
    {
      "article_id": "ndefects/ndefects_038.pdf",
      "filename": "ndefects_038.pdf",
      "folder": "ndefects",
      "title": "Enhanced photocatalytic nitrogen fixation of AgI modified g-C3N4 with nitrogen vacancy synthesized by an in-situ decomposition-thermal polymerization method",
      "sample_index": 4,
      "total_samples": 4,
      "sample_name": "5-AgI/CN",
      "file_match": "5agi-cn",
      "sample_type": "defective",
      "co_precursor": "AgIO3",
      "dopant_element": "none",
      "synthesis_method": "thermal_polymerization",
      "temperature_C": 550.0,
      "heating_rate_C_min": 5.0,
      "duration_bin": "4_8h",
      "atmosphere": "Ar",
      "pre_treatment": "none",
      "post_treatment": "none",
      "defect_type": "nitrogen vacancy",
      "defect_formation_method": "dopant_induced",
      "special_notes": "AgI nanoparticles embedded",
      "precursor_family": "cyanamide",
      "calcination_temperature_bin": "520_560",
      "atmosphere_class": "inert",
      "primary_route": "direct_thermal",
      "defect_introduction_mode": "dopant_induced",
      "dopant_class": "metal",
      "morphology_form": "nanosheets_ultrathin",
      "drs_instrument": "unknown",
      "general_notes": "The study focuses on enhancing photocatalytic nitrogen fixation by introducing AgI into g-C3N4, creating nitrogen vacancies through an in-situ decomposition-thermal polymerization method.",
      "extraction_status": "success",
      "error_message": NaN
    },
    {
      "article_id": "ndefects/ndefects_039.pdf",
      "filename": "ndefects_039.pdf",
      "folder": "ndefects",
      "title": "g-C3N4 nano-fragments as highly efficient hydrogen evolution photocatalysts_ Boosting effect of nitrogen vacancy",
      "sample_index": 1,
      "total_samples": 6,
      "sample_name": "b-CN",
      "file_match": "a",
      "sample_type": "reference",
      "co_precursor": "none",
      "dopant_element": "none",
      "synthesis_method": "thermal_polymerization",
      "temperature_C": 550.0,
      "heating_rate_C_min": NaN,
      "duration_bin": "2_4h",
      "atmosphere": "unknown",
      "pre_treatment": "none",
      "post_treatment": "grinding",
      "defect_type": "none",
      "defect_formation_method": "none",
      "special_notes": "none",
      "precursor_family": "melamine",
      "calcination_temperature_bin": "520_560",
      "atmosphere_class": "unknown",
      "primary_route": "direct_thermal",
      "defect_introduction_mode": "none_or_baseline",
      "dopant_class": "none",
      "morphology_form": "bulk",
      "drs_instrument": "unknown",
      "general_notes": "The synthesis involves thermal treatment of melamine to form bulk g-C3N4, followed by further thermal treatment to create nano-fragments with nitrogen vacancies.",
      "extraction_status": "success",
      "error_message": NaN
    },
    {
      "article_id": "ndefects/ndefects_039.pdf",
      "filename": "ndefects_039.pdf",
      "folder": "ndefects",
      "title": "g-C3N4 nano-fragments as highly efficient hydrogen evolution photocatalysts_ Boosting effect of nitrogen vacancy",
      "sample_index": 2,
      "total_samples": 6,
      "sample_name": "nano-CN1",
      "file_match": "f",
      "sample_type": "defective",
      "co_precursor": "none",
      "dopant_element": "none",
      "synthesis_method": "thermal_polymerization",
      "temperature_C": 650.0,
      "heating_rate_C_min": 10.0,
      "duration_bin": "2_4h",
      "atmosphere": "N2",
      "pre_treatment": "none",
      "post_treatment": "grinding",
      "defect_type": "nitrogen vacancy",
      "defect_formation_method": "two_step_overcalcination",
      "special_notes": "none",
      "precursor_family": "melamine",
      "calcination_temperature_bin": "gt600",
      "atmosphere_class": "N2",
      "primary_route": "direct_thermal",
      "defect_introduction_mode": "two_step_overcalcination",
      "dopant_class": "none",
      "morphology_form": "nanosheets_ultrathin",
      "drs_instrument": "unknown",
      "general_notes": "The synthesis involves thermal treatment of melamine to form bulk g-C3N4, followed by further thermal treatment to create nano-fragments with nitrogen vacancies.",
      "extraction_status": "success",
      "error_message": NaN
    },
    {
      "article_id": "ndefects/ndefects_039.pdf",
      "filename": "ndefects_039.pdf",
      "folder": "ndefects",
      "title": "g-C3N4 nano-fragments as highly efficient hydrogen evolution photocatalysts_ Boosting effect of nitrogen vacancy",
      "sample_index": 3,
      "total_samples": 6,
      "sample_name": "nano-CN2",
      "file_match": NaN,
      "sample_type": "defective",
      "co_precursor": "none",
      "dopant_element": "none",
      "synthesis_method": "thermal_polymerization",
      "temperature_C": 650.0,
      "heating_rate_C_min": 10.0,
      "duration_bin": "4_8h",
      "atmosphere": "N2",
      "pre_treatment": "none",
      "post_treatment": "grinding",
      "defect_type": "nitrogen vacancy",
      "defect_formation_method": "two_step_overcalcination",
      "special_notes": "none",
      "precursor_family": "melamine",
      "calcination_temperature_bin": "gt600",
      "atmosphere_class": "N2",
      "primary_route": "direct_thermal",
      "defect_introduction_mode": "two_step_overcalcination",
      "dopant_class": "none",
      "morphology_form": "nanosheets_ultrathin",
      "drs_instrument": "unknown",
      "general_notes": "The synthesis involves thermal treatment of melamine to form bulk g-C3N4, followed by further thermal treatment to create nano-fragments with nitrogen vacancies.",
      "extraction_status": "success",
      "error_message": NaN
    },
    {
      "article_id": "ndefects/ndefects_039.pdf",
      "filename": "ndefects_039.pdf",
      "folder": "ndefects",
      "title": "g-C3N4 nano-fragments as highly efficient hydrogen evolution photocatalysts_ Boosting effect of nitrogen vacancy",
      "sample_index": 4,
      "total_samples": 6,
      "sample_name": "nano-CN3",
      "file_match": NaN,
      "sample_type": "defective",
      "co_precursor": "none",
      "dopant_element": "none",
      "synthesis_method": "thermal_polymerization",
      "temperature_C": 650.0,
      "heating_rate_C_min": 10.0,
      "duration_bin": "4_8h",
      "atmosphere": "N2",
      "pre_treatment": "none",
      "post_treatment": "grinding",
      "defect_type": "nitrogen vacancy",
      "defect_formation_method": "two_step_overcalcination",
      "special_notes": "none",
      "precursor_family": "melamine",
      "calcination_temperature_bin": "gt600",
      "atmosphere_class": "N2",
      "primary_route": "direct_thermal",
      "defect_introduction_mode": "two_step_overcalcination",
      "dopant_class": "none",
      "morphology_form": "porous_holey",
      "drs_instrument": "unknown",
      "general_notes": "The synthesis involves thermal treatment of melamine to form bulk g-C3N4, followed by further thermal treatment to create nano-fragments with nitrogen vacancies.",
      "extraction_status": "success",
      "error_message": NaN
    },
    {
      "article_id": "ndefects/ndefects_039.pdf",
      "filename": "ndefects_039.pdf",
      "folder": "ndefects",
      "title": "g-C3N4 nano-fragments as highly efficient hydrogen evolution photocatalysts_ Boosting effect of nitrogen vacancy",
      "sample_index": 5,
      "total_samples": 6,
      "sample_name": "nano-CN4",
      "file_match": NaN,
      "sample_type": "defective",
      "co_precursor": "none",
      "dopant_element": "none",
      "synthesis_method": "thermal_polymerization",
      "temperature_C": 650.0,
      "heating_rate_C_min": 10.0,
      "duration_bin": "4_8h",
      "atmosphere": "N2",
      "pre_treatment": "none",
      "post_treatment": "grinding",
      "defect_type": "nitrogen vacancy",
      "defect_formation_method": "two_step_overcalcination",
      "special_notes": "none",
      "precursor_family": "melamine",
      "calcination_temperature_bin": "gt600",
      "atmosphere_class": "N2",
      "primary_route": "direct_thermal",
      "defect_introduction_mode": "two_step_overcalcination",
      "dopant_class": "none",
      "morphology_form": "porous_holey",
      "drs_instrument": "unknown",
      "general_notes": "The synthesis involves thermal treatment of melamine to form bulk g-C3N4, followed by further thermal treatment to create nano-fragments with nitrogen vacancies.",
      "extraction_status": "success",
      "error_message": NaN
    },
    {
      "article_id": "ndefects/ndefects_039.pdf",
