Repository: VasylChumachenko/defectsProject

# g-C3N4 Spectral Phenotyping

Automated analysis and clustering of graphitic carbon nitride (g-C3N4) optical spectra with synthesis condition correlation.

## Overview

This project extracts spectral fingerprints from UV-Vis/DRS data of g-C3N4 materials and groups them into "spectral phenotypes" using unsupervised clustering. The pipeline also extracts synthesis conditions from scientific PDF articles using LLM and correlates them with the identified clusters.

### 2. Analyze spectra from a data folder

```bash
python analyze_spectra.py <folder_path> --csv results.csv --plots
```

Input: folder with CSV files (absorption `_abs_` or Tauc `_tauc` data).

File: experimental_sections.json (part 6 of 28)
{
      "experimental_text_raw": "2. Experimental section\n2.1. Materials and reagents\nDicyandiamide (DCDA) and acetonitrile were purchased from\nTianjin Guangfu Fine Chemical Research Institute, China. NH4Cl\nwas supplied by Tianjin Bodi Chemical Engineering Co., Ltd., China.\nBenzylamine was obtained from Sinopharm Chemical Reagent Co.,\nLtd. 5,5-dimethyl-1-pyrroline N-oxide (DMPO), benzotrifluoride,\n4-methoxybenzylamine, 4-fluorobenzylamine, 2-methoxybenzylamine, 4-chlorobenzylamine and 4-bromobenzylamine were provided\nby\nAladdin.\n4-methylbenzylamine,\n3-methylbenzylamine\nand\n2,4-dichlorobenzylamine were obtained from Macklin. Terpineol\nwas supplied by Tianjin Damao Chemical Reagent Factory. Ultrapure\nO2 gas (purity 99.999%) was purchased from Dalian Guangming\nSpecial Gas Co., Ltd., China. All reagents used in this study were at\nleast in analytical grade without further purification. De-ionized\nwater was used for all experiments.\n2.2. Preparation of photocatalysts\ng-C3N4 nanosheets (CNNS) was prepared according to a previously reported procedure, with slight modifications. In detail,\n2 g DCDA and 10 g NH4Cl were added into 160 mL de-ionized\nwater, and the mixture was placed into a sonic bath for 5 min to\nobtain a homogeneous solution. The solution was kept in a drying\noven to evaporate the water at 105 \u0003C. To increase the surface area\nof CNNS, the obtained dried mixture was put in a crucible with a\nsemi-open cover and heated at 550 \u0003C for 4 h with a rate of 3 \u0003C/\nmin\nin\na\nmuffle\nfurnace.\nCyano-groups\ndecorated\ng-C3N4\nnanosheets (DCNNS) was prepared by thermally treating CNNS in\nN2 atmosphere. In detail, 0.2 g as-prepared CNNS was heated in a\nnitrogen atmosphere at different temperature of 450, 500, 550\nand 600 \u0003C for 4 h with a rate of 20 \u0003C/min. According to the different heating temperature, the final samples were denoted as\nDCNNS-450, DCNNS-500, DCNNS-550 and DCNNS-600. For comparison, bulk g-C3N4 (BCN) was synthesized by directly heating\nDCDA (2 g) in a crucible with a semi-open cover at 550 \u0003C for 4 h\nwith a rate of 3 \u0003C/min in a muffle furnace. Bulk cyano-groups decorated g-C3N4 (BDCN-550) was prepared as follows: 0.2 g asprepared bulk g-C3N4 was heated in a nitrogen atmosphere at\n550 \u0003C for 4 h with a rate of 20 \u0003C/min.\n2.3. Photocatalyst characterizations\nTransmission electron microscopy (TEM) images were obtained\nby using a Tecnai F30 TEM instrument (FEI). X-ray powder diffraction (XRD) patterns were taken on a Rigaku Corporation SmartLab\nX-ray\ndiffractometer\nequipment\nusing\nCu Ka\nsource\n(k = 1.5406 Å).\nFourier\ntransform\ninfrared (FTIR)\nspectroscopy\ncharacterization of catalysts was performed on using a Bruker\nEQUINOX55 infrared spectrometer. X-ray photoelectron spectroscopy (XPS) measurements were obtained using an ESCALAB\n250 XPS system with a monochromatized Al Ka X-ray source\n(15 kV, 150 W, 500 mm, pass energy = 50 eV). All binding energies\nwere calibrated to the C 1s peak at 284.6 eV of the surface adventitious carbon. Nitrogen adsorption and desorption isotherms were\nmeasured on a Beishide apparatus of model 3H-2000PS1 system at\n77 K. Before the measurement, all samples were degassed at 130 \u0003C\nfor 8 h. The specific surface areas were calculated via the BET\nmethod, and the pore size distributions were calculated from an\nadsorption branch of the isotherm via the BJH model. The UV–Vis\ndiffuse reflectance spectra (DRS) were recorded on a UV–Vis spectrometer (JASCO V-550) and were converted from reflection\nto\nabsorbance\nby\nthe\nKubelka–Munk\nmethod.\nThe\nroomtemperature photoluminescence (PL) spectra were investigated\nusing a fluorescence spectrometer (Hitachi F-7000) equipped with\na 150 W Xe lamp with an excitation wavelength of 370 nm. The C/\nN atomic ratio was determined using an elemental analyzer (Vario\nEL, Germany) with speedy quantitative analysis of CHNS. The\nroom-temperature electron spin resonance (ESR) spectra were\ncollected with a Bruker A200 spectrometer. A microwave bridge\nfrequency of 9.5 GHz and 100.0 kHz modulation frequency.\n2.4. Photoelectrochemical measurements\nThe photoelectrochemical investigations were performed on a\nCHI660E\nworkstation\n(Chenhua,\nChina)\nwith\na\nconversional\nthree-electrode cell. In this electrochemical system, the sample\ncoated indium tin oxide (ITO) glass, a Pt pole, an Ag/AgCl electrode\n(saturated KCl solution) and 0.5 mol L\u00011 Na2SO4 aqueous solution\nwere used as the working electrode, the counter-electrode, the reference electrode, and the electrolyte, respectively. For fabricating a\nworking electrode, an ITO glass (2.0 \u0003 2.0 cm2) was coated by assynthesized sample slurry, which had been prepared by mixing\n10 mg photocatalyst with 500 lL terpilenol with the assistance of\nsonication. Specifically, the slurry was dipped (50 lL) and spincoated (2000 r min\u00011, 30 s) onto an ITO glass followed by the drying at 100 \u0003C for the next coating. The whole coating process was\nrepeated five times.\n\nD. Zhang et al. / Journal of Catalysis 366 (2018) 237–244\n2.5. Spin trapping-ESR detection of superoxide radical anion O2\n\u0001\u0001, through thermally polymerizing the mixed crystals of NH4Cl\nand dicyandiamide in static air condition. Then, the CNNS was\nre-heated at different target temperature under inert atmosphere.\nAfter cooling naturally, the DCNNS was successfully synthesized.\nThe as-obtained materials are designated as DCNNS-x, in which x\ndenotes the corresponding post-treating temperature (\u0003C). The\nmorphology of DCNNS-550 was analyzed by TEM. From Fig. 1a,\nDCNNS-550 features a crinkly nanosheet structure with a size of\nseveral micrometers. To examine the crystal structure of CNNS\nand DCNNS, X-ray diffraction (XRD) characterizations were conducted, all samples display two typical diffraction peaks, which\nlocate at 13.0\u0003 and 27.3\u0003, attributed to in-planar structural arrangements of heptazine units and interlayer stacking motif, respectively. Compared to the parent CNNS, the two\npeaks of DCNNS gradually became weaker with the treatment temperature increases, indicating the loss of ordered structures within\nthe framework. Moreover, the chemical structures of all the samples were analyzed by Fourier transform infrared (FT-IR) spectroscopy. The pristine CNNS features adsorption peaks\nlocated at 810, 900–1800 and 3000–3500 cm\u00011, ascribed to the\nout-of-plane breathing mode of heptazine rings, skeletal stretching\nmodes of NAC@N heterocycles and the vibrational modes of NAH\nbonds, respectively. For the DCNNS, a new absorption band at\n2178 cm\u00011 related to the asymmetric stretching vibration of\nAC„N groups, indicating the presence of AC„N groups.\nInterestingly, the peak intensity of the AC„N group gradually\nincreases along with the increasing treatment temperature.\nX-ray photoelectron spectroscopy (XPS) measurements (Supporting Information, Fig. S1) were applied to determine the surface\nchemical states, and the analysis results are listed in Table S1 and\nS2. In the C 1s spectrum, three peaks centering at 284.6, 286.2 and\n288.1 eV are assigned to standard reference carbon, carbon atom\nattached to ANHx on the edges of heptazine units and sp2hybridized carbon in NAC@N, respectively. Notably, the 286.2 eV\npeak of DCNNS-550 shows increased intensity in comparison with\nthat of CNNS, further confirming the formation of AC„N groups\nbecause AC„N groups possess similar binding energies to C-NHx\nin C 1 s spectrum. Correspondingly, the peak-area percentage\nof 286.2 eV peak increases from 3.30% to 7.48%, while the peakarea percentage of 288.1 eV peak decreases from 63.67% to\n59.04%, clearly confirming that the generation of cyano groups is\nmost likely due to the breakage of NAC@N heterocycles during\nthermal treatment process. Elements analysis (EA) was conducted to investigate the elemental compositions. As listed in\nTable S3, atomic ratio C/N for DCNNS-550 is 0.661, slightly higher\nthan that of CNNS (0.648), and this weak increase could be ascribed\nto that the removal of nitrogen atoms is slightly higher than that of\nDMPO was used as the trapping agent to detect O2\n\u0001\u0001. In detail,\n5 mg of photocatalyst was dispersed in 2.5 mL of methanol with\nthe assistance of ultrasound. The mixture was bubbled with oxygen for 0.5 h followed by the addition of 14 lL of DMPO. Finally,\nthe mixture was irradiated under a Xe lamp for 0.5 min, and then\nwas analyzed by ESR.\n2.6. Density functional theory (DFT) calculations\nThe electron band structures of CNNS and DCNNS were carried\nout using Dmol3 module in Material Studio 6.5 software package. A\ntwo dimensional (2D) melon sheet was constructed to represent\nthe incomplete polycondensation of melon, with a large vacuum\nspace of 15 Å to separate two neighboring 2D melon sheets. A cubic\ncell was adopted for the carbon nitrides materials with experimental lattice constants of a = 16.7 Å and b = 12.4 Å. The generalized\ngradient\napproximation\n(GGA)\nwith\nPerdew-Burke-Ernzerhof\n(PBE) function was employed for the DFT exchange correlation\nenergy, a 340 eV cutoff was assigned to the plane-wave basis set,\nand the Brillouin zone was sampled by 3 \u0003 3 \u0003 4k-points.\n2.7. Photocatalytic measurements for oxidative couplings of amines\nThe photocatalytic oxidative coupling of amines were carried\nout in acetonitrile (CH3CN) solution in O2 atmosphere (1 atm)\nunder visible light irradiation (k > 420 nm). Typically, 10 mg photocatalyst, 0.1 mmol benzotrifluoride and 0.1 mmol substrate were\ndispersed into 5 mL CH3CN solution in a 10 mL round-bottom flask.\nPrior to illumination, the reaction system was saturated with\nultrapure O2 gas, followed by illumination with a 300 W Xe lamp\n(PLS-SXE300/300UV,\nPerfectLight,\nBeijing)\nequipped\nwith\na\n420 nm cut-off filter. The temperature of the reaction solution\nwas carefully maintained at 25 \u0003C during the entire experiment\nwith a homemade thermostatic control device. After the irradiation,\nthe photocatalyst was removed by centrifugation, the remaining\nliquid was examined by GC and GC–MS. The conversion and selectivity were determined using benzotrifluoride as internal standard.",
      "section_header": "2. Experimental section",
      "word_count": 390,
      "word_count_raw": 1522,
      "confidence": "high",
      "notes": "OK",
      "manual_entry": false
    },
    {
      "id": "cyanodefects/cyanodefects_010.pdf",
      "filename": "cyanodefects_010.pdf",
      "folder": "cyanodefects",
      "title": NaN,
      "experimental_text": "2. Experimental section\n2.1. Preparation of photocatalysts\nAll reagents used in this work were of analytical reagent grade and without further\npurification. In a typical process, 1 g melamine was fully ground together with 5 g of\neutectic mixture of LiCl and KCl (in molar ratio of 59:41, with the eutectic point of\nJournal Pre-proof\n352 °C) in an agate mortar more than 15 min to obtain a homo-disperse mixture.\nAfter that, the grinded mixture was placed in an alumina crucible which covered and\nwrapped with aluminium-foil paper, and then annealed in a muffle furnace at different\ntemperatures (450 °C, 500 °C, 550 °C and 600 °C) for 4 h with a heating rate of\n5 °C/min. After cooling down naturally to room temperature in the furnace, the\nobtained samples were washed with hot deionized water and ethanol for several times,\nand then dried at 80 °C overnight. Finally, these as-prepared samples were uniformly\ndenoted as MS-CN. In detail, the samples synthesized at different temperatures were\nlabeled as MS-450, MS-500, MS-550, and MS-600, respectively.\nFor the sake of comparison, the bulk g-C3N4 was also prepared by a conventional\nthermal polymerization route. Briefly, 1 g melamine was placed in the crucible with a\nceramic lid and heated at 520 °C for 4 h with a heating rate of 5 °C/min. The resultant\nproduct was simply designated as B-CN.",
      "experimental_text_raw": "2. Experimental section\n2.1. Preparation of photocatalysts\nAll reagents used in this work were of analytical reagent grade and without further\npurification. In a typical process, 1 g melamine was fully ground together with 5 g of\neutectic mixture of LiCl and KCl (in molar ratio of 59:41, with the eutectic point of\nJournal Pre-proof\n352 °C) in an agate mortar more than 15 min to obtain a homo-disperse mixture.\nAfter that, the grinded mixture was placed in an alumina crucible which covered and\nwrapped with aluminium-foil paper, and then annealed in a muffle furnace at different\ntemperatures (450 °C, 500 °C, 550 °C and 600 °C) for 4 h with a heating rate of\n5 °C/min. After cooling down naturally to room temperature in the furnace, the\nobtained samples were washed with hot deionized water and ethanol for several times,\nand then dried at 80 °C overnight. Finally, these as-prepared samples were uniformly\ndenoted as MS-CN. In detail, the samples synthesized at different temperatures were\nlabeled as MS-450, MS-500, MS-550, and MS-600, respectively.\nFor the sake of comparison, the bulk g-C3N4 was also prepared by a conventional\nthermal polymerization route. Briefly, 1 g melamine was placed in the crucible with a\nceramic lid and heated at 520 °C for 4 h with a heating rate of 5 °C/min. The resultant\nproduct was simply designated as B-CN.\n2.2. Characterization\nPowder X-ray diffraction (XRD) data of the as-prepared samples were collected on an\nX-ray diffractometer (D8-FOCUS, Bruker, Germany) with Cu Kα radiation (λ =\n1.5418 Ǻ). Fourier transform infrared (FT-IR) spectra in the wavenumber range of\n4000-500 cm-1 were recorded on a Nicolet 6700 spectrometer with KBr pellet\n(Thermo scientific, USA). The morphology and microstructure observation were\nexamined by field emission scanning electron microscope (FE-SEM, SU8010, Hitachi,\nJapan) and transmission electron microscope (TEM, Tecnai G2 T20, FEI, America).\nMeanwhile, the energy-dispersive X-ray spectroscopy (EDS) spectra and elemental\nJournal Pre-proof\nmapping images were collected in an EDAX Genesis, which was attached to the\nFE-SEM. The N2 adsorption/desorption isotherms at 77 K were conducted on an\nautomatic surface area analyzer (MicroActive for ASAP 2460, America), and the\nspecific surface areas of as-prepared samples were measured using the\nBrunauer-Emmett-Teller (BET) method. X-ray photoelectron spectroscopy (XPS)\nmeasurement was performed on a Thermo Scientific Escalab 250X spectrometer\nequipped with an Al Kα X-ray source. UV-vis diffuse reflectance spectra (DRS) were\ntested on an UV-2550PC spectrophotometer (Shimadzu Corporation, Japan), using\nBaSO4 as the reflectance standard. The photoluminescence (PL) spectra of\nphotocatalysts were measured by a fluorescence spectrometer (Fluoromax-4P, Horiba\nJobin Yvon, New Jersey, USA), which was equipped with a 150 W xenon lamp as the\nexcitation source. The photoluminescence decay curves were performed from the\nFluorescence Spectrometer (FLS 920, Edinburgh Instruments, Livingston, UK).\n2.3. Photocatalytic H2 evolution\nThe photocatalytic H2 production experiments were conducted in a sealable quartz\nreactor with top visible light irradiation. A 300 W Xe lamp with a cut-off filter (λ >\n420 nm) was used as the visible light source, and the fixed light-to-liquid distance was\n10 cm. In detail, 100 mg of the as-prepared sample was dispersed in 100 mL aqueous\nsolution containing 10 vol% triethanolamine (TEOA) as the sacrificial agent for the\nholes, and 3 wt% Pt as the cocatalyst was loaded on the surface of catalyst by the\nconventional in situ photodeposited method using H2PtCl6·6H2O. The mixture\nsolution was continuously stirred by a magnetic stirrer. Before visible light irradiation,\nJournal Pre-proof\nthe reactant system was purged by N2 for 30 min to remove air. The amount of H2\nevolution was analyzed by a gas chromatograph (GC7900, Techcomp) equipped with\na thermal conductivity detector.\nThe apparent quantum efficiency (AQE) of the as-prepared photocatalyst was\ndetermined by photocatalytic water-splitting H2 evolution under the monochromatic\nlight irradiation (a serious of bandpass filters were used, λ = 420 nm, 450 nm and 500\nnm) and calculated from the equation:\nAQE = 2 × 𝑛𝑢𝑚𝑏𝑒𝑟 𝑜𝑓 ℎ𝑦𝑑𝑟𝑜𝑔𝑒𝑛 𝑚𝑜𝑙𝑒𝑐𝑢𝑙𝑒𝑠\n𝑛𝑢𝑚𝑏𝑒𝑟 𝑜𝑓 𝑖𝑛𝑐𝑖𝑑𝑒𝑛𝑡 𝑝ℎ𝑜𝑡𝑜𝑛\n× 100% = 2 × 𝑀× 𝑁𝐴\n= 2 × 𝑀× 𝑁𝐴\n× 100% = 2 × 𝑀× 𝑁𝐴× ℎ× 𝑐\n𝑆× 𝑃× 𝑡\nℎ× 𝑐\n𝜆\nwhere M represents the amount of H2 molecules (mol), NA is Avogadro constant\n(6.022×1023 mol-1), h is the Planck constant (6.626×10-34 J s), c is the speed of light\n(3×108 m s-1), S stands for the irradiation area (cm2), P is the power density of the\nincident monochromatic light (W cm-2), λ is the wavelength of the irradiated\nmonochromatic light (m) and t (s) indicates the photoreaction time.\n× 100%\n𝐸𝑡𝑜𝑡𝑎𝑙\n𝐸𝑝ℎ𝑜𝑡𝑜𝑛\n𝑆× 𝑃× 𝑡× 𝜆\n× 100%\n2.4. Electrochemical measurements\nThe photocurrent response spectroscopy, electrochemical impedance spectroscopy\n(EIS) and Mott-Schottky plots were collected on a standard three-electrode\nelectrochemical analyzer (CHI760E, Shanghai). The as-prepared sample coated onto\nthe FTO electrode was served as the working electrode, an Ag/AgCl (saturated KCl)\nJournal Pre-proof\nas the reference electrode, and a Pt foil as the counter electrode. The Na2SO4 (0.1 M)\nsolution and 300 W Xe lamp were employed as electrolyte and light source,\nrespectively. The working electrodes were prepared according to previously reported\nmethod: 5 mg of photocatalyst powder and 10 μL of Nafion solution (5 wt%)\nwere dispersed into 100 μL isopropanol and 300 μL water, and then ultrasonic\ntreatment for 1 h to prepare a homogeneous catalyst colloid. Finally, the resultant\ncatalyst slurry was coated onto the precleaned FTO glass surface with an active area\nof ca. 1.00 cm × 1.00 cm and then dried in air.",
      "section_header": "2. Experimental section",
      "word_count": 227,
      "word_count_raw": 911,
      "confidence": "high",
      "notes": "OK",
      "manual_entry": false
    },
    {
      "id": "cyanodefects/cyanodefects_011.pdf",
      "filename": "cyanodefects_011.pdf",
      "folder": "cyanodefects",
      "title": "Synthesis of synergetic phosphorus and cyano groups (C≡N) modified g-C3N4 for enhanced photocatalytic H2 production and CO2 reduction under visible light irradiation",
      "experimental_text": "2. Experimental Section\n2.1. Synthesis of pristine g-C3N4\nPristine g-C3N4 was prepared by traditional thermal polycondensation. Briefly, 6 g\nof urea and 6 g of dicyandiamide were grounded in an agate mortar for 20 min. Then,\nthe mixture was calcined at 550 °C in a muffle furnace for 4 h using a heating rate of\n\n5 °C min-1 in air. After cooling naturally, the yellow product was grounded for 30 min\nto obtain a powder sample. The obtained product was 4.8 g and the yield was 40 %.\n2.2. Preparation of phosphorus and cyano groups (−C≡N) modified g-C3N4\nBriefly, the as-prepared g-C3N4 (0.4 g) was mixed with NaH2PO2 (0.2 g) at a\nweight ratio of 2:1, grounded in a mortar sufficiently, and then calcined in a tube\nACCEPTED MANUSCRIPT\nfurnace under Ar atmosphere at different temperatures ( 300 °C, 350 °C, 400 °C,\n425 °C, 450 °C and 500 °C ) for 60 min using a heating rate of 10 °C min-1. Residual\nPH3 was very dangerous, so strong oxidizing sodium hypochlorite solution (1 mol/L)\nwas used to absorb the residual PH3 at the end of the vent. After cooling naturally, the\nresultant products were washed with water, NaOH (0.1 mol/L), HCl (0.1 mol/L) and\nwater again to remove any unreacted and potentially detrimental surface species. The\nachieved products were denoted as g-C3N4 –x, x indicated the heating temperature. By\ncontrast, the preparation process of g-C3N4 treated by Na2HPO4 was the same as\ng-C3N4 treated by NaH2PO2 except replacing NaH2PO2 by Na2HPO4.",
      "experimental_text_raw": "2. Experimental Section\n2.1. Synthesis of pristine g-C3N4\nPristine g-C3N4 was prepared by traditional thermal polycondensation. Briefly, 6 g\nof urea and 6 g of dicyandiamide were grounded in an agate mortar for 20 min. Then,\nthe mixture was calcined at 550 °C in a muffle furnace for 4 h using a heating rate of\n\n5 °C min-1 in air. After cooling naturally, the yellow product was grounded for 30 min\nto obtain a powder sample. The obtained product was 4.8 g and the yield was 40 %.\n2.2. Preparation of phosphorus and cyano groups (−C≡N) modified g-C3N4\nBriefly, the as-prepared g-C3N4 (0.4 g) was mixed with NaH2PO2 (0.2 g) at a\nweight ratio of 2:1, grounded in a mortar sufficiently, and then calcined in a tube\nACCEPTED MANUSCRIPT\nfurnace under Ar atmosphere at different temperatures ( 300 °C, 350 °C, 400 °C,\n425 °C, 450 °C and 500 °C ) for 60 min using a heating rate of 10 °C min-1. Residual\nPH3 was very dangerous, so strong oxidizing sodium hypochlorite solution (1 mol/L)\nwas used to absorb the residual PH3 at the end of the vent. After cooling naturally, the\nresultant products were washed with water, NaOH (0.1 mol/L), HCl (0.1 mol/L) and\nwater again to remove any unreacted and potentially detrimental surface species. The\nachieved products were denoted as g-C3N4 –x, x indicated the heating temperature. By\ncontrast, the preparation process of g-C3N4 treated by Na2HPO4 was the same as\ng-C3N4 treated by NaH2PO2 except replacing NaH2PO2 by Na2HPO4.\n2.3. Material characterization\nX-ray diffraction patterns (XRD) were recorded on a Bruker AXS D8\ndiffractometer equipped with Cu Kα radiation (λ=0.154056 nm). Diffuse reflectance\nUV−vis absorption spectroscopy was recorded using Shimadzu UV-2550\nspectrophotometer, with BaSO4 performing as a reference. Morphologies and\nmicrostructures of the products were characterized by scanning electron microscopy\n(Hitachi S-4800) equipped with an Energy Dispersive Spectrometer (EDS) and\ntransmission electron microscopy (JEOL JEM-2100F). X-ray photoelectron\nspectroscopy (XPS, Thermo Fisher Scientific Escalab 250 spectrometer) with\nmonochromatized Al Kα excitation was used to analyze quantitatively the chemical\ncomposition of the products and C 1s (284.8 eV) was used to calibrate the peak\npositions. Fourier-transform infrared (FTIR) spectra were recorded using the FT-IR\nspectrometer (Nicolet Nexus 670). The PL measurement was analyzed on a Hitachi\nF-4500 fluorescence spectrophotometer at room temperature and obtained with\nexcitation wavelength at 360 nm. The time resolved fluorescence spectra were\nrecorded at 460 nm using a 377.8 nm excitation by Edinburgh FLS920 PL, decay\n\ncurves were fitted by using a biexponential decay function to obtain deconvolution of\nthe instrument response function. The Brunauer–Emmett–Teller (BET) specific\nsurface area was measured by a Micromeritics ASAP 2020 apparatus. Isotopic\nexperiment was performed using 13CO2 (purity: 99%), and the produced CO was\nanalyzed by gas chromatography-mass spectrometry (GC-MS).\nACCEPTED MANUSCRIPT\n2.4. Photoelectrochemical measurement\nPhotocurrent response and electrochemical impedance spectroscopy (EIS)\nmeasurements were measured by a Princeton Applied Research EG&G 263A\nelectrochemical analyzer using a standard three-electrode mode with 0.2 M Na2SO4\n(pH = 6.8) solution as the electrolyte, the catalyst-coated FTO glass as the working\nelectrode, a Pt sheet as the counter electrode and Ag/AgCl as the reference electrode.\nThe light source was a 300W Xe arc lamp coupled with an AM1.5 global filter. The\nphotocurrent response was measured at 1.0 V. To prepare the working electrodes, 50\nmg of the as-prepared samples were dispersed in absolute ethanol and grounded for\n30 min, the suspension was spin-coated on cleaned fluorine doped tin oxide (FTO)\nglass and then calcined at 450 °C for 60 min in a muffle furnace.\n2.5. Photocatalytic test\nPhotocatalytic hydrogen production was performed in a Pyrex top-irradiation\nreaction vessel connected to a glass closed gas circulation system and kept at 15 °C\nduring reaction. 100 mg of catalyst powder was well dispersed in a 100 mL mixed\nsolution containing triethanolamine (10 vol.%) as a sacrificial agent. 1 wt% Pt was\nphoto-deposited on the catalysts through photo-reduction of H2PtCl6 dissolved in the\nreactant solution. The system was evacuated several times to remove air completely\nand then irradiated by a 300 W Xe lamp equipped with a 420 nm cut-off filter (λ≥ 420\nnm) as the light source. The distance between the light source and the solution was\nabout 14 cm, and the average power energy density of the irradiation was about 200\nmW/cm2 measured by PL−MW2000 spectroradiometer (PerfectLight, China). The gas\nproduction in the reaction system was sampled and measured with a gas\nchromatograph (GC-7806, Shiweipx). In order to investigate the stability of the\nproduct, cycling experiment was taken out. The detailed procedures were as follows:\n\nafter irradiation for 3 h, the produced H2 was removed by a vacuum pump. Then, the\nnext cycle began under the same condition. And the action spectra were measured\nunder the same conditions with band-pass monochromatic filters centered at 420, 450,\n520 and 600 nm, respectively. The quantum efficiency (QE) for H2 production was\nmeasured with a 300 W Xe-lamp equipped with a 420 nm (±10 nm) monochromatic\nACCEPTED MANUSCRIPT\nfilter as the light source. The irradiation area was 4 cm2 and the average energy\ndensity was 55 mW/cm2. The QE was calculated using the following equation:\n\n\n\nth e n u m b er\nQ E\n o f evo lved h yd ro g en\n1 0 0 %\n n u m b er o f in cid en t p h o to n s\nth e\nPhotocatalytic CO2 reduction was performed in a 250 mL Pyrex top-irradiation\nreactor at ambient temperature and atmospheric pressure. The opening of the reactor\nwas sealed with silicone rubber plug to form a closed system, and a 300 W Xe lamp\nequipped with a 420 nm cut-off filter (λ≥ 420 nm) as the light source. Before reaction,\n1 wt% Au was deposited on the catalysts through chemical reduction of HAuCl4 using\nNaBH4 as reductant. 100 mg of as-prepared product was well dispersed in a 100 mL\nsolution containing 1 M NaHCO3, and the system was bubbled with high purity CO2\nfor 10 min. And the contrast experiment was carried out without adding NaHCO3 and\nbubbling high purity CO2, before irradiation, the system was vacuumed by pump and\nhigh purity Ar gas was bubbled for 30 min to ensure that almost no CO2 took part in\nthe reaction. The gas production in the reaction system was sampled and measured\nwith a gas chromatograph (GC-7920, CEAULIGHT, Beijing) equipped with a flame\nionized detector. In order to study the stabilities of the products, cycling experiment\nwas taken out. The detailed procedures were as follows: after irradiation for 3 h, the\nproduced CO was removed by blowing high purity CO2. Then, the next cycle began\nunder the same condition. And the isotopic experiment was performed using 13CO2\n(purity: 99%), and the produced CO was analyzed by gas chromatography-mass\nspectrometry (GC-MS).",
      "section_header": "2. Experimental Section",
      "word_count": 252,
      "word_count_raw": 1137,
      "confidence": "high",
      "notes": "OK",
      "manual_entry": false
    },
    {
      "id": "cyanodefects/cyanodefects_012.pdf",
      "filename": "cyanodefects_012.pdf",
      "folder": "cyanodefects",
      "title": "Metal organic framework derived heteroatoms and cyano (CN) group co-decorated porous g-C3N4 nanosheets for improved photocatalytic H2 evolution and uranium(VI) reduction",
      "experimental_text": "2. Experimental section\n2.1. Synthesis of pristine g-C3N4 nanosheets (CNNS)\nGenerally, 15 g of urea was heated at 550 \u0003C in an alumina crucible with a cover for 2 h (2.3 \u0003C min\u00031) in a muffle furnace. The\nresultant yellow product was collected for further use.\n2.2. Synthesis of Zn-MOFs precursor\nTypically, zinc nitrate (Zn(NO3)2\u00046H2O) and hexamethylenetetramine (HMTA) with molar ratio of 5:1 were dissolved in ethanol,\nrespectively. Then, the Zn(NO3)2\u00046H2O solution was added to the\nHMTA solution. Afterwards, the precipitates were obtained after\nstirring for 30 min, centrifugation and washed repeatedly with\nethanol, and dried at 80 \u0003C.\n\nH. Gao et al. / Journal of Colloid and Interface Science 570 (2020) 125–134\n2.3. Synthesis of heteroatoms (Zn + C) and cyano (AC„N) group codecorated g-C3N4 nanosheets (DCNNS)\nA series of DCNNS photocatalysts were prepared through direct\ncalcination of urea and Zn-MOFs precursor. Typically, 15 g of urea\nwas ground with Zn-MOFs precursor, and then the solid mixtures\nwere calcined at 550 \u0003C for 4 h (2.3 \u0003C min\u00031) in a muffle furnace.\nThe obtained samples were ground for fine powders and marked as\nDCNNS-x (where x = 0.02, 0.05, 0.1, 0.2 and 0.3, and x corresponds\nto the mass (g) of Zn-MOFs precursor used).",
      "experimental_text_raw": "2. Experimental section\n2.1. Synthesis of pristine g-C3N4 nanosheets (CNNS)\nGenerally, 15 g of urea was heated at 550 \u0003C in an alumina crucible with a cover for 2 h (2.3 \u0003C min\u00031) in a muffle furnace. The\nresultant yellow product was collected for further use.\n2.2. Synthesis of Zn-MOFs precursor\nTypically, zinc nitrate (Zn(NO3)2\u00046H2O) and hexamethylenetetramine (HMTA) with molar ratio of 5:1 were dissolved in ethanol,\nrespectively. Then, the Zn(NO3)2\u00046H2O solution was added to the\nHMTA solution. Afterwards, the precipitates were obtained after\nstirring for 30 min, centrifugation and washed repeatedly with\nethanol, and dried at 80 \u0003C.\n\nH. Gao et al. / Journal of Colloid and Interface Science 570 (2020) 125–134\n2.3. Synthesis of heteroatoms (Zn + C) and cyano (AC„N) group codecorated g-C3N4 nanosheets (DCNNS)\nA series of DCNNS photocatalysts were prepared through direct\ncalcination of urea and Zn-MOFs precursor. Typically, 15 g of urea\nwas ground with Zn-MOFs precursor, and then the solid mixtures\nwere calcined at 550 \u0003C for 4 h (2.3 \u0003C min\u00031) in a muffle furnace.\nThe obtained samples were ground for fine powders and marked as\nDCNNS-x (where x = 0.02, 0.05, 0.1, 0.2 and 0.3, and x corresponds\nto the mass (g) of Zn-MOFs precursor used).\n2.4. Characterization\nThe morphologies were studied by scanning electron microscope (SEM, JSM-7500) and transmission electron microscope\n(TEM, JEOL-2100F). The crystal structures were investigated by\nX-ray diffraction (XRD, Bruker D8 Advanced) equipped with a Cu\nKa radiation. The chemical states were learned by X-ray photoelectron spectroscope (XPS, Thermo Fisher ESCALAB 250Xi). Fourier\ntransform infrared (FTIR) spectra were recorded on a NicoletNexus 670 infrared spectroscopy. Nitrogen adsorption/desorption\nmeasurements were conducted with an Autosorb-IQ2 (Quantachrome Corporation) through nitrogen sorption. The specific surface areas of the samples were calculated using the BrunauerEmmett-Teller (BET) method. Photoluminescence (PL) data were\ncollected on a Hitachi F4600 Luminescence Spectrometer. UV–vis\ndiffuse reflectance spectra (DRS) were performed using a Shimadzu\nUV-3600 UV–vis spectrophotometer. Solid electron spin resonance\n(ESR) signals of samples were investigated by a Bruker model A300\nspectrometer at room temperature.\nFig. 1. (A) XRD patterns, (B) FTIR spectra of pristine CNNS and DCNNS-x, (C) N2 adsorption-desorption isotherms and the BJH pore size distribution curves (inset), and (D) EPR\nspectra of pristine CNNS and DCNNS-0.1.\n2.5. Photocatalytic H2 evolution\nTypically, photocatalysts (10 mg) were suspended in triethanolamine (TEOA) aqueous solution (10 vol%). ~3 wt% Pt was\nloaded on the photocatalysts by an in situ photo-deposition\nmethod using H2PtCl6. The suspension was vacuumed thoroughly,\nand then exposed to a 300 W Xenon lamp ((PLS-SXE, Perfectlight,\nChina)) equipped with a UV cutoff filter (k \u0005 420 nm). The amount\nof evolved H2 was determined by an online gas chromatography\nusing argon as the carrier gas.\n2.6. Photocatalytic U(VI) reduction\nTypically, photocatalysts (100 mg) were added in UO2\n2+ solution\n(0.12 mM, 200 mL, containing 2.5 mL methanol as sacrificial\nagent). A 300 W Xeon-lamp with a cutoff (k \u0005 420 nm) was used\nas the light source. And then, the solution was stirred in the\nanaerobic-dark environment for 2 h to achieve adsorption/desorption equilibrium. At certain time intervals, 4 mL of the suspension\nwas analyzed to remove the photocatalyst by centrifugation. The U\n(VI) concentrations were detected by Shimadzu UV-2600 UV–vis\nspectrophotometer at 650 nm wavelength.",
      "section_header": "2. Experimental section",
      "word_count": 205,
      "word_count_raw": 541,
      "confidence": "high",
      "notes": "OK",
      "manual_entry": false
    },
    {
      "id": "cyanodefects/cyanodefects_013.pdf",
      "filename": "cyanodefects_013.pdf",
      "folder": "cyanodefects",
      "title": NaN,
      "experimental_text": "2. Experimental methods\n2.1 The synthesis of catalysts\n4 g dicyandiamide was firstly added in 20 mL deionized water. Subsequently, 2\ng silicon dioxide (15 nm) was added under persistently stirring. After 2 h. Then\ndeionized water was removed at 80 oC by evaporation. The mixture were stayed in a\ncovered crucible and heated at 550 oC for 2 h to gain SiO2/g-C3N4.\n1g of SiO2/g-C3N4 was adequately ground with various mass KCl and LiCl\nJournal Pre-proof\nmolten salt (the weight ratio of KCl and LiCl was 11:9) in agate mortar for 20 min.\nThen, the mixture were treated at 550 oC for 2 h under nitrogen atmosphere. After\ncooling down, molten salt was washed by plenty of hot deionized water. Silicon\ndioxide was removed by etching with hydrofluoric acid solution (60 mL, 7 wt%) for\n24 h. According to the added mass of molten salt (1 g, 3 g and 5 g), the samples were\nmarked as mDCN-M-1, mDCN-M-2 and mDCN-M-3. As compared sample, the\nJournal Pre-proof\npreparation of the mesoporous g-C3N4 (mDCN) was obtained using the same\nprocedures except the addition of KCl and LiCl. Bulk g-C3N4 was produced via\nheating 4 g dicyandiamide at 550 oC for 120 min and marked as DCN.",
      "experimental_text_raw": "2. Experimental methods\n2.1 The synthesis of catalysts\n4 g dicyandiamide was firstly added in 20 mL deionized water. Subsequently, 2\ng silicon dioxide (15 nm) was added under persistently stirring. After 2 h. Then\ndeionized water was removed at 80 oC by evaporation. The mixture were stayed in a\ncovered crucible and heated at 550 oC for 2 h to gain SiO2/g-C3N4.\n1g of SiO2/g-C3N4 was adequately ground with various mass KCl and LiCl\nJournal Pre-proof\nmolten salt (the weight ratio of KCl and LiCl was 11:9) in agate mortar for 20 min.\nThen, the mixture were treated at 550 oC for 2 h under nitrogen atmosphere. After\ncooling down, molten salt was washed by plenty of hot deionized water. Silicon\ndioxide was removed by etching with hydrofluoric acid solution (60 mL, 7 wt%) for\n24 h. According to the added mass of molten salt (1 g, 3 g and 5 g), the samples were\nmarked as mDCN-M-1, mDCN-M-2 and mDCN-M-3. As compared sample, the\nJournal Pre-proof\npreparation of the mesoporous g-C3N4 (mDCN) was obtained using the same\nprocedures except the addition of KCl and LiCl. Bulk g-C3N4 was produced via\nheating 4 g dicyandiamide at 550 oC for 120 min and marked as DCN.\n2.2 Characterizations and H2 evolution\nThe details were supplied in Supporting Information.",
      "section_header": "2. Experimental methods",
      "word_count": 206,
      "word_count_raw": 218,
      "confidence": "high",
      "notes": "OK",
      "manual_entry": false
    },
    {
      "id": "cyanodefects/cyanodefects_014.pdf",
      "filename": "cyanodefects_014.pdf",
      "folder": "cyanodefects",
      "title": "Defective g-C3N4 prepared by the NaBH4 reduction for high-performance H2 production",
      "experimental_text": "Experimental Section\nSynthesis of photocatalysts\nAll chemicals were directly used without further purification.\nACS Paragon Plus Environment\nPage 5 of 24\nACS Sustainable Chemistry & Engineering\n2\n4\n6\n8\n10\n12\n14\n16\n18\n20\n22\n24\n26\n28\n30\n32\n34\n36\n38\n40\n42\n44\n46\n48\n50\n52\n54\n56\n58\n60\nSynthesis of g-C3N4: Pristine g-C3N4 was prepared by calcination of urea in a muffle furnace.\nSpecifically, 15 g of urea was calcined at 550 C in a muffle furnace for 3 h with a heating rate of\n1 C/min.\nSynthesis of defective-g-C3N4 (DCN): Firstly, 0.8 g of g-C3N4 and 0.6 g of NaBH4 are fully ground\nin the mortar for 30 minutes. Then, the ground solid powder is transferred into the crucible and\nroasted in a 300 C muffle furnace. In other words, the muffle will be heated up to 300 C before\nroasting the mixture at 15min, 30min, 45min, 60 min. Finally, the obtained solid powder is washed\ntwo times with deionized water and ethanol, respectively. The sample is dried in 60 C oven. The\nsamples prepared were denoted by DCN-1, DCN-2, DCN-3 and DCN-4 for different reaction time,\nrespectively.",
      "experimental_text_raw": "Experimental Section\nSynthesis of photocatalysts\nAll chemicals were directly used without further purification.\nACS Paragon Plus Environment\nPage 5 of 24\nACS Sustainable Chemistry & Engineering\n2\n4\n6\n8\n10\n12\n14\n16\n18\n20\n22\n24\n26\n28\n30\n32\n34\n36\n38\n40\n42\n44\n46\n48\n50\n52\n54\n56\n58\n60\nSynthesis of g-C3N4: Pristine g-C3N4 was prepared by calcination of urea in a muffle furnace.\nSpecifically, 15 g of urea was calcined at 550 C in a muffle furnace for 3 h with a heating rate of\n1 C/min.\nSynthesis of defective-g-C3N4 (DCN): Firstly, 0.8 g of g-C3N4 and 0.6 g of NaBH4 are fully ground\nin the mortar for 30 minutes. Then, the ground solid powder is transferred into the crucible and\nroasted in a 300 C muffle furnace. In other words, the muffle will be heated up to 300 C before\nroasting the mixture at 15min, 30min, 45min, 60 min. Finally, the obtained solid powder is washed\ntwo times with deionized water and ethanol, respectively. The sample is dried in 60 C oven. The\nsamples prepared were denoted by DCN-1, DCN-2, DCN-3 and DCN-4 for different reaction time,\nrespectively.",
      "section_header": "Experimental Section",
      "word_count": 197,
      "word_count_raw": 197,
      "confidence": "high",
      "notes": "OK",
      "manual_entry": false
    },
    {
      "id": "cyanodefects/cyanodefects_015.pdf",
      "filename": "cyanodefects_015.pdf",
      "folder": "cyanodefects",
      "title": "am9b21115 1..8",
