Repository: VasylChumachenko/defectsProject

# g-C3N4 Spectral Phenotyping

Automated analysis and clustering of graphitic carbon nitride (g-C3N4) optical spectra with synthesis condition correlation.

## Overview

This project extracts spectral fingerprints from UV-Vis/DRS data of g-C3N4 materials and groups them into "spectral phenotypes" using unsupervised clustering. The pipeline also extracts synthesis conditions from scientific PDF articles using LLM and correlates them with the identified clusters.

### 2. Analyze spectra from a data folder

```bash
python analyze_spectra.py <folder_path> --csv results.csv --plots
```

Input: folder with CSV files (absorption `_abs_` or Tauc `_tauc` data).

File: synthesis_detailed.json (part 6 of 8)
{
      "filename": "ndefects_039.pdf",
      "folder": "ndefects",
      "title": "g-C3N4 nano-fragments as highly efficient hydrogen evolution photocatalysts_ Boosting effect of nitrogen vacancy",
      "sample_index": 6,
      "total_samples": 6,
      "sample_name": "nano-CN5",
      "file_match": NaN,
      "sample_type": "defective",
      "co_precursor": "none",
      "dopant_element": "none",
      "synthesis_method": "thermal_polymerization",
      "temperature_C": 650.0,
      "heating_rate_C_min": 10.0,
      "duration_bin": "gt8h",
      "atmosphere": "N2",
      "pre_treatment": "none",
      "post_treatment": "grinding",
      "defect_type": "nitrogen vacancy",
      "defect_formation_method": "two_step_overcalcination",
      "special_notes": "none",
      "precursor_family": "melamine",
      "calcination_temperature_bin": "gt600",
      "atmosphere_class": "N2",
      "primary_route": "direct_thermal",
      "defect_introduction_mode": "two_step_overcalcination",
      "dopant_class": "none",
      "morphology_form": "porous_holey",
      "drs_instrument": "unknown",
      "general_notes": "The synthesis involves thermal treatment of melamine to form bulk g-C3N4, followed by further thermal treatment to create nano-fragments with nitrogen vacancies.",
      "extraction_status": "success",
      "error_message": NaN
    },
    {
      "article_id": "ndefects/ndefects_040.pdf",
      "filename": "ndefects_040.pdf",
      "folder": "ndefects",
      "title": "Synthesis and photo-catalytic activity of porous g-C3N4: Promotion effect of nitrogen vacancy in H2 evolution and pollutant degradation reactions",
      "sample_index": 1,
      "total_samples": 4,
      "sample_name": "bg-CN",
      "file_match": NaN,
      "sample_type": "reference",
      "co_precursor": "none",
      "dopant_element": "none",
      "synthesis_method": "thermal_polymerization",
      "temperature_C": 550.0,
      "heating_rate_C_min": NaN,
      "duration_bin": "2_4h",
      "atmosphere": "unknown",
      "pre_treatment": "none",
      "post_treatment": "grinding",
      "defect_type": "none",
      "defect_formation_method": "none",
      "special_notes": "initial synthesis before defect introduction",
      "precursor_family": "other",
      "calcination_temperature_bin": "520_560",
      "atmosphere_class": "unknown",
      "primary_route": "direct_thermal",
      "defect_introduction_mode": "none_or_baseline",
      "dopant_class": "none",
      "morphology_form": "bulk",
      "drs_instrument": "unknown",
      "general_notes": "The study focuses on the synthesis of porous g-C3N4 with nitrogen vacancies to enhance photocatalytic activity.",
      "extraction_status": "success",
      "error_message": NaN
    },
    {
      "article_id": "ndefects/ndefects_040.pdf",
      "filename": "ndefects_040.pdf",
      "folder": "ndefects",
      "title": "Synthesis and photo-catalytic activity of porous g-C3N4: Promotion effect of nitrogen vacancy in H2 evolution and pollutant degradation reactions",
      "sample_index": 2,
      "total_samples": 4,
      "sample_name": "NVCN-1",
      "file_match": "a",
      "sample_type": "defective",
      "co_precursor": "none",
      "dopant_element": "none",
      "synthesis_method": "thermal_polymerization",
      "temperature_C": 550.0,
      "heating_rate_C_min": NaN,
      "duration_bin": "2_4h",
      "atmosphere": "N2",
      "pre_treatment": "none",
      "post_treatment": "none",
      "defect_type": "nitrogen vacancy",
      "defect_formation_method": "two_step_overcalcination",
      "special_notes": "heat treated to introduce nitrogen vacancies",
      "precursor_family": "other",
      "calcination_temperature_bin": "520_560",
      "atmosphere_class": "N2",
      "primary_route": "direct_thermal",
      "defect_introduction_mode": "two_step_overcalcination",
      "dopant_class": "none",
      "morphology_form": "porous_holey",
      "drs_instrument": "unknown",
      "general_notes": "The study focuses on the synthesis of porous g-C3N4 with nitrogen vacancies to enhance photocatalytic activity.",
      "extraction_status": "success",
      "error_message": NaN
    },
    {
      "article_id": "ndefects/ndefects_040.pdf",
      "filename": "ndefects_040.pdf",
      "folder": "ndefects",
      "title": "Synthesis and photo-catalytic activity of porous g-C3N4: Promotion effect of nitrogen vacancy in H2 evolution and pollutant degradation reactions",
      "sample_index": 3,
      "total_samples": 4,
      "sample_name": "NVCN-2",
      "file_match": "b",
      "sample_type": "defective",
      "co_precursor": "none",
      "dopant_element": "none",
      "synthesis_method": "thermal_polymerization",
      "temperature_C": 600.0,
      "heating_rate_C_min": NaN,
      "duration_bin": "2_4h",
      "atmosphere": "N2",
      "pre_treatment": "none",
      "post_treatment": "none",
      "defect_type": "nitrogen vacancy",
      "defect_formation_method": "two_step_overcalcination",
      "special_notes": "heat treated to introduce nitrogen vacancies",
      "precursor_family": "other",
      "calcination_temperature_bin": "gt600",
      "atmosphere_class": "N2",
      "primary_route": "direct_thermal",
      "defect_introduction_mode": "two_step_overcalcination",
      "dopant_class": "none",
      "morphology_form": "porous_holey",
      "drs_instrument": "unknown",
      "general_notes": "The study focuses on the synthesis of porous g-C3N4 with nitrogen vacancies to enhance photocatalytic activity.",
      "extraction_status": "success",
      "error_message": NaN
    },
    {
      "article_id": "ndefects/ndefects_040.pdf",
      "filename": "ndefects_040.pdf",
      "folder": "ndefects",
      "title": "Synthesis and photo-catalytic activity of porous g-C3N4: Promotion effect of nitrogen vacancy in H2 evolution and pollutant degradation reactions",
      "sample_index": 4,
      "total_samples": 4,
      "sample_name": "NVCN-3",
      "file_match": NaN,
      "sample_type": "defective",
      "co_precursor": "none",
      "dopant_element": "none",
      "synthesis_method": "thermal_polymerization",
      "temperature_C": 650.0,
      "heating_rate_C_min": NaN,
      "duration_bin": "2_4h",
      "atmosphere": "N2",
      "pre_treatment": "none",
      "post_treatment": "none",
      "defect_type": "nitrogen vacancy",
      "defect_formation_method": "two_step_overcalcination",
      "special_notes": "heat treated to introduce nitrogen vacancies",
      "precursor_family": "other",
      "calcination_temperature_bin": "gt600",
      "atmosphere_class": "N2",
      "primary_route": "direct_thermal",
      "defect_introduction_mode": "two_step_overcalcination",
      "dopant_class": "none",
      "morphology_form": "porous_holey",
      "drs_instrument": "unknown",
      "general_notes": "The study focuses on the synthesis of porous g-C3N4 with nitrogen vacancies to enhance photocatalytic activity.",
      "extraction_status": "success",
      "error_message": NaN
    },
    {
      "article_id": "ndefects/ndefects_042.pdf",
      "filename": "ndefects_042.pdf",
      "folder": "ndefects",
      "title": "Synthesis of nitrogen vacancies g-C3N4 with increased crystallinity under the controlling of oxalyl dihydrazide: visible-light-driven photocatalytic activity",
      "sample_index": 1,
      "total_samples": 5,
      "sample_name": "pristine carbon nitride (CN)",
      "file_match": "cn",
      "sample_type": "reference",
      "co_precursor": "none",
      "dopant_element": "none",
      "synthesis_method": "thermal_polymerization",
      "temperature_C": 550.0,
      "heating_rate_C_min": 5.0,
      "duration_bin": "4_8h",
      "atmosphere": "air",
      "pre_treatment": "none",
      "post_treatment": "none",
      "defect_type": "none",
      "defect_formation_method": "none",
      "special_notes": "none",
      "precursor_family": "urea",
      "calcination_temperature_bin": "520_560",
      "atmosphere_class": "air",
      "primary_route": "direct_thermal",
      "defect_introduction_mode": "none_or_baseline",
      "dopant_class": "none",
      "morphology_form": "bulk",
      "drs_instrument": "Lambda 950 UV/Vis/NIR Perkin-Elmer, USA",
      "general_notes": "The synthesis involves the use of oxalyl dihydrazide (ODH) to introduce nitrogen vacancies in g-C3N4, enhancing its photocatalytic properties under visible light.",
      "extraction_status": "success",
      "error_message": NaN
    },
    {
      "article_id": "ndefects/ndefects_042.pdf",
      "filename": "ndefects_042.pdf",
      "folder": "ndefects",
      "title": "Synthesis of nitrogen vacancies g-C3N4 with increased crystallinity under the controlling of oxalyl dihydrazide: visible-light-driven photocatalytic activity",
      "sample_index": 2,
      "total_samples": 5,
      "sample_name": "ODH-CN1",
      "file_match": "odh-cn1",
      "sample_type": "defective",
      "co_precursor": "oxalyl dihydrazide (ODH)",
      "dopant_element": "none",
      "synthesis_method": "thermal_polymerization",
      "temperature_C": 550.0,
      "heating_rate_C_min": 5.0,
      "duration_bin": "4_8h",
      "atmosphere": "air",
      "pre_treatment": "none",
      "post_treatment": "none",
      "defect_type": "nitrogen vacancies",
      "defect_formation_method": "dopant_induced",
      "special_notes": "none",
      "precursor_family": "urea",
      "calcination_temperature_bin": "520_560",
      "atmosphere_class": "air",
      "primary_route": "direct_thermal",
      "defect_introduction_mode": "dopant_induced",
      "dopant_class": "none",
      "morphology_form": "bulk",
      "drs_instrument": "Lambda 950 UV/Vis/NIR Perkin-Elmer, USA",
      "general_notes": "The synthesis involves the use of oxalyl dihydrazide (ODH) to introduce nitrogen vacancies in g-C3N4, enhancing its photocatalytic properties under visible light.",
      "extraction_status": "success",
      "error_message": NaN
    },
    {
      "article_id": "ndefects/ndefects_042.pdf",
      "filename": "ndefects_042.pdf",
      "folder": "ndefects",
      "title": "Synthesis of nitrogen vacancies g-C3N4 with increased crystallinity under the controlling of oxalyl dihydrazide: visible-light-driven photocatalytic activity",
      "sample_index": 3,
      "total_samples": 5,
      "sample_name": "ODH-CN2",
      "file_match": "odh-cn2",
      "sample_type": "defective",
      "co_precursor": "oxalyl dihydrazide (ODH)",
      "dopant_element": "none",
      "synthesis_method": "thermal_polymerization",
      "temperature_C": 550.0,
      "heating_rate_C_min": 5.0,
      "duration_bin": "4_8h",
      "atmosphere": "air",
      "pre_treatment": "none",
      "post_treatment": "none",
      "defect_type": "nitrogen vacancies",
      "defect_formation_method": "dopant_induced",
      "special_notes": "none",
      "precursor_family": "urea",
      "calcination_temperature_bin": "520_560",
      "atmosphere_class": "air",
      "primary_route": "direct_thermal",
      "defect_introduction_mode": "dopant_induced",
      "dopant_class": "none",
      "morphology_form": "bulk",
      "drs_instrument": "Lambda 950 UV/Vis/NIR Perkin-Elmer, USA",
      "general_notes": "The synthesis involves the use of oxalyl dihydrazide (ODH) to introduce nitrogen vacancies in g-C3N4, enhancing its photocatalytic properties under visible light.",
      "extraction_status": "success",
      "error_message": NaN
    },
    {
      "article_id": "ndefects/ndefects_042.pdf",
      "filename": "ndefects_042.pdf",
      "folder": "ndefects",
      "title": "Synthesis of nitrogen vacancies g-C3N4 with increased crystallinity under the controlling of oxalyl dihydrazide: visible-light-driven photocatalytic activity",
      "sample_index": 4,
      "total_samples": 5,
      "sample_name": "ODH-CN3",
      "file_match": NaN,
      "sample_type": "defective",
      "co_precursor": "oxalyl dihydrazide (ODH)",
      "dopant_element": "none",
      "synthesis_method": "thermal_polymerization",
      "temperature_C": 550.0,
      "heating_rate_C_min": 5.0,
      "duration_bin": "4_8h",
      "atmosphere": "air",
      "pre_treatment": "none",
      "post_treatment": "none",
      "defect_type": "nitrogen vacancies",
      "defect_formation_method": "dopant_induced",
      "special_notes": "none",
      "precursor_family": "urea",
      "calcination_temperature_bin": "520_560",
      "atmosphere_class": "air",
      "primary_route": "direct_thermal",
      "defect_introduction_mode": "dopant_induced",
      "dopant_class": "none",
      "morphology_form": "bulk",
      "drs_instrument": "Lambda 950 UV/Vis/NIR Perkin-Elmer, USA",
      "general_notes": "The synthesis involves the use of oxalyl dihydrazide (ODH) to introduce nitrogen vacancies in g-C3N4, enhancing its photocatalytic properties under visible light.",
      "extraction_status": "success",
      "error_message": NaN
    },
    {
      "article_id": "ndefects/ndefects_042.pdf",
      "filename": "ndefects_042.pdf",
      "folder": "ndefects",
      "title": "Synthesis of nitrogen vacancies g-C3N4 with increased crystallinity under the controlling of oxalyl dihydrazide: visible-light-driven photocatalytic activity",
      "sample_index": 5,
      "total_samples": 5,
      "sample_name": "ODH-CN4",
      "file_match": NaN,
      "sample_type": "defective",
      "co_precursor": "oxalyl dihydrazide (ODH)",
      "dopant_element": "none",
      "synthesis_method": "thermal_polymerization",
      "temperature_C": 550.0,
      "heating_rate_C_min": 5.0,
      "duration_bin": "4_8h",
      "atmosphere": "air",
      "pre_treatment": "none",
      "post_treatment": "none",
      "defect_type": "nitrogen vacancies",
      "defect_formation_method": "dopant_induced",
      "special_notes": "none",
      "precursor_family": "urea",
      "calcination_temperature_bin": "520_560",
      "atmosphere_class": "air",
      "primary_route": "direct_thermal",
      "defect_introduction_mode": "dopant_induced",
      "dopant_class": "none",
      "morphology_form": "bulk",
      "drs_instrument": "Lambda 950 UV/Vis/NIR Perkin-Elmer, USA",
      "general_notes": "The synthesis involves the use of oxalyl dihydrazide (ODH) to introduce nitrogen vacancies in g-C3N4, enhancing its photocatalytic properties under visible light.",
      "extraction_status": "success",
      "error_message": NaN
    },
    {
      "article_id": "ndefects/ndefects_044.pdf",
      "filename": "ndefects_044.pdf",
      "folder": "ndefects",
      "title": "Facile one-step synthesis of porous graphene-like g-C3N4 rich in nitrogen vacancies for enhanced H2 production from photocatalytic aqueous-phase reforming of methanol",
      "sample_index": 1,
      "total_samples": 4,
      "sample_name": "Bulk g-C3N4",
      "file_match": "cnm",
      "sample_type": "reference",
      "co_precursor": "none",
      "dopant_element": "none",
      "synthesis_method": "thermal_polymerization",
      "temperature_C": 550.0,
      "heating_rate_C_min": 3.0,
      "duration_bin": "4_8h",
      "atmosphere": "unknown",
      "pre_treatment": "none",
      "post_treatment": "none",
      "defect_type": "none",
      "defect_formation_method": "none",
      "special_notes": "none",
      "precursor_family": "melamine",
      "calcination_temperature_bin": "520_560",
      "atmosphere_class": "unknown",
      "primary_route": "direct_thermal",
      "defect_introduction_mode": "none_or_baseline",
      "dopant_class": "none",
      "morphology_form": "bulk",
      "drs_instrument": "Hitachi U-3900",
      "general_notes": "The study focuses on creating nitrogen vacancies in g-C3N4 using GO as a template to enhance photocatalytic H2 production.",
      "extraction_status": "success",
      "error_message": NaN
    },
    {
      "article_id": "ndefects/ndefects_044.pdf",
      "filename": "ndefects_044.pdf",
      "folder": "ndefects",
      "title": "Facile one-step synthesis of porous graphene-like g-C3N4 rich in nitrogen vacancies for enhanced H2 production from photocatalytic aqueous-phase reforming of methanol",
      "sample_index": 2,
      "total_samples": 4,
      "sample_name": "NS-CNM-0.1",
      "file_match": NaN,
      "sample_type": "defective",
      "co_precursor": "GO",
      "dopant_element": "none",
      "synthesis_method": "thermal_polymerization",
      "temperature_C": 550.0,
      "heating_rate_C_min": 3.0,
      "duration_bin": "4_8h",
      "atmosphere": "unknown",
      "pre_treatment": "none",
      "post_treatment": "none",
      "defect_type": "nitrogen vacancies",
      "defect_formation_method": "none",
      "special_notes": "GO used as template",
      "precursor_family": "melamine",
      "calcination_temperature_bin": "520_560",
      "atmosphere_class": "unknown",
      "primary_route": "template_assisted",
      "defect_introduction_mode": "none_or_baseline",
      "dopant_class": "none",
      "morphology_form": "porous_holey",
      "drs_instrument": "Hitachi U-3900",
      "general_notes": "The study focuses on creating nitrogen vacancies in g-C3N4 using GO as a template to enhance photocatalytic H2 production.",
      "extraction_status": "success",
      "error_message": NaN
    },
    {
      "article_id": "ndefects/ndefects_044.pdf",
      "filename": "ndefects_044.pdf",
      "folder": "ndefects",
      "title": "Facile one-step synthesis of porous graphene-like g-C3N4 rich in nitrogen vacancies for enhanced H2 production from photocatalytic aqueous-phase reforming of methanol",
      "sample_index": 3,
      "total_samples": 4,
      "sample_name": "NS-CNM-0.2",
      "file_match": NaN,
      "sample_type": "defective",
      "co_precursor": "GO",
      "dopant_element": "none",
      "synthesis_method": "thermal_polymerization",
      "temperature_C": 550.0,
      "heating_rate_C_min": 3.0,
      "duration_bin": "4_8h",
      "atmosphere": "unknown",
      "pre_treatment": "none",
      "post_treatment": "none",
      "defect_type": "nitrogen vacancies",
      "defect_formation_method": "none",
      "special_notes": "GO used as template",
      "precursor_family": "melamine",
      "calcination_temperature_bin": "520_560",
      "atmosphere_class": "unknown",
      "primary_route": "template_assisted",
      "defect_introduction_mode": "none_or_baseline",
      "dopant_class": "none",
      "morphology_form": "porous_holey",
      "drs_instrument": "Hitachi U-3900",
      "general_notes": "The study focuses on creating nitrogen vacancies in g-C3N4 using GO as a template to enhance photocatalytic H2 production.",
      "extraction_status": "success",
      "error_message": NaN
    },
    {
      "article_id": "ndefects/ndefects_044.pdf",
      "filename": "ndefects_044.pdf",
      "folder": "ndefects",
      "title": "Facile one-step synthesis of porous graphene-like g-C3N4 rich in nitrogen vacancies for enhanced H2 production from photocatalytic aqueous-phase reforming of methanol",
      "sample_index": 4,
      "total_samples": 4,
      "sample_name": "NS-CNM-0.3",
      "file_match": NaN,
      "sample_type": "defective",
      "co_precursor": "GO",
      "dopant_element": "none",
      "synthesis_method": "thermal_polymerization",
      "temperature_C": 550.0,
      "heating_rate_C_min": 3.0,
      "duration_bin": "4_8h",
      "atmosphere": "unknown",
      "pre_treatment": "none",
      "post_treatment": "none",
      "defect_type": "nitrogen vacancies",
      "defect_formation_method": "none",
      "special_notes": "GO used as template",
      "precursor_family": "melamine",
      "calcination_temperature_bin": "520_560",
      "atmosphere_class": "unknown",
      "primary_route": "template_assisted",
      "defect_introduction_mode": "none_or_baseline",
      "dopant_class": "none",
      "morphology_form": "porous_holey",
      "drs_instrument": "Hitachi U-3900",
      "general_notes": "The study focuses on creating nitrogen vacancies in g-C3N4 using GO as a template to enhance photocatalytic H2 production.",
      "extraction_status": "success",
      "error_message": NaN
    },
    {
      "article_id": "ndefects/ndefects_045.pdf",
      "filename": "ndefects_045.pdf",
      "folder": "ndefects",
      "title": NaN,
      "sample_index": 1,
      "total_samples": 7,
      "sample_name": "F2",
      "file_match": "f2",
      "sample_type": "modified",
      "co_precursor": "cyanuric acid",
      "dopant_element": "none",
      "synthesis_method": "supramolecular",
      "temperature_C": 500.0,
      "heating_rate_C_min": NaN,
      "duration_bin": "2_4h",
      "atmosphere": "air",
      "pre_treatment": "none",
      "post_treatment": "none",
      "defect_type": "none",
      "defect_formation_method": "none",
      "special_notes": "flower-like morphology",
      "precursor_family": "melamine",
      "calcination_temperature_bin": "lt520",
      "atmosphere_class": "air",
      "primary_route": "supramolecular_preassembly",
      "defect_introduction_mode": "none_or_baseline",
      "dopant_class": "none",
      "morphology_form": "porous_holey",
      "drs_instrument": "Shimadzu UV-2550",
      "general_notes": "The synthesis involves supramolecular preassembly of melamine and cyanuric acid, followed by calcination to form flower-like g-C3N4 structures.",
      "extraction_status": "success",
      "error_message": NaN
    },
    {
      "article_id": "ndefects/ndefects_045.pdf",
      "filename": "ndefects_045.pdf",
      "folder": "ndefects",
      "title": NaN,
      "sample_index": 2,
      "total_samples": 7,
      "sample_name": "F4",
      "file_match": "f4",
      "sample_type": "modified",
      "co_precursor": "cyanuric acid",
      "dopant_element": "none",
      "synthesis_method": "supramolecular",
      "temperature_C": 500.0,
      "heating_rate_C_min": NaN,
      "duration_bin": "2_4h",
      "atmosphere": "air",
      "pre_treatment": "none",
      "post_treatment": "none",
      "defect_type": "none",
      "defect_formation_method": "none",
      "special_notes": "flower-like morphology",
      "precursor_family": "melamine",
      "calcination_temperature_bin": "lt520",
      "atmosphere_class": "air",
      "primary_route": "supramolecular_preassembly",
      "defect_introduction_mode": "none_or_baseline",
      "dopant_class": "none",
      "morphology_form": "porous_holey",
      "drs_instrument": "Shimadzu UV-2550",
      "general_notes": "The synthesis involves supramolecular preassembly of melamine and cyanuric acid, followed by calcination to form flower-like g-C3N4 structures.",
      "extraction_status": "success",
      "error_message": NaN
    },
    {
      "article_id": "ndefects/ndefects_045.pdf",
      "filename": "ndefects_045.pdf",
      "folder": "ndefects",
      "title": NaN,
      "sample_index": 3,
      "total_samples": 7,
      "sample_name": "F6",
      "file_match": "f6",
      "sample_type": "modified",
      "co_precursor": "cyanuric acid",
      "dopant_element": "none",
      "synthesis_method": "supramolecular",
      "temperature_C": 500.0,
      "heating_rate_C_min": NaN,
      "duration_bin": "4_8h",
      "atmosphere": "air",
      "pre_treatment": "none",
      "post_treatment": "none",
      "defect_type": "none",
      "defect_formation_method": "none",
      "special_notes": "flower-like morphology",
      "precursor_family": "melamine",
      "calcination_temperature_bin": "lt520",
      "atmosphere_class": "air",
      "primary_route": "supramolecular_preassembly",
      "defect_introduction_mode": "none_or_baseline",
      "dopant_class": "none",
      "morphology_form": "porous_holey",
      "drs_instrument": "Shimadzu UV-2550",
      "general_notes": "The synthesis involves supramolecular preassembly of melamine and cyanuric acid, followed by calcination to form flower-like g-C3N4 structures.",
      "extraction_status": "success",
      "error_message": NaN
    },
    {
      "article_id": "ndefects/ndefects_045.pdf",
      "filename": "ndefects_045.pdf",
      "folder": "ndefects",
      "title": NaN,
      "sample_index": 4,
      "total_samples": 7,
      "sample_name": "F8",
      "file_match": "f8",
      "sample_type": "modified",
      "co_precursor": "cyanuric acid",
      "dopant_element": "none",
      "synthesis_method": "supramolecular",
      "temperature_C": 500.0,
      "heating_rate_C_min": NaN,
      "duration_bin": "4_8h",
      "atmosphere": "air",
      "pre_treatment": "none",
      "post_treatment": "none",
      "defect_type": "none",
      "defect_formation_method": "none",
      "special_notes": "flower-like morphology",
      "precursor_family": "melamine",
      "calcination_temperature_bin": "lt520",
      "atmosphere_class": "air",
      "primary_route": "supramolecular_preassembly",
      "defect_introduction_mode": "none_or_baseline",
      "dopant_class": "none",
      "morphology_form": "porous_holey",
      "drs_instrument": "Shimadzu UV-2550",
      "general_notes": "The synthesis involves supramolecular preassembly of melamine and cyanuric acid, followed by calcination to form flower-like g-C3N4 structures.",
      "extraction_status": "success",
      "error_message": NaN
    },
    {
      "article_id": "ndefects/ndefects_045.pdf",
      "filename": "ndefects_045.pdf",
      "folder": "ndefects",
      "title": NaN,
      "sample_index": 5,
      "total_samples": 7,
      "sample_name": "F10",
      "file_match": "f10",
      "sample_type": "modified",
      "co_precursor": "cyanuric acid",
      "dopant_element": "none",
      "synthesis_method": "supramolecular",
      "temperature_C": 500.0,
      "heating_rate_C_min": NaN,
      "duration_bin": "gt8h",
      "atmosphere": "air",
      "pre_treatment": "none",
      "post_treatment": "none",
      "defect_type": "none",
      "defect_formation_method": "none",
      "special_notes": "flower-like morphology",
      "precursor_family": "melamine",
      "calcination_temperature_bin": "lt520",
      "atmosphere_class": "air",
      "primary_route": "supramolecular_preassembly",
      "defect_introduction_mode": "none_or_baseline",
      "dopant_class": "none",
      "morphology_form": "porous_holey",
      "drs_instrument": "Shimadzu UV-2550",
      "general_notes": "The synthesis involves supramolecular preassembly of melamine and cyanuric acid, followed by calcination to form flower-like g-C3N4 structures.",
      "extraction_status": "success",
      "error_message": NaN
    },
    {
      "article_id": "ndefects/ndefects_045.pdf",
      "filename": "ndefects_045.pdf",
      "folder": "ndefects",
      "title": NaN,
      "sample_index": 6,
      "total_samples": 7,
      "sample_name": "F12",
      "file_match": "f12",
      "sample_type": "modified",
      "co_precursor": "cyanuric acid",
      "dopant_element": "none",
      "synthesis_method": "supramolecular",
      "temperature_C": 500.0,
      "heating_rate_C_min": NaN,
      "duration_bin": "gt8h",
      "atmosphere": "air",
      "pre_treatment": "none",
      "post_treatment": "none",
      "defect_type": "none",
      "defect_formation_method": "none",
      "special_notes": "flower-like morphology",
      "precursor_family": "melamine",
      "calcination_temperature_bin": "lt520",
      "atmosphere_class": "air",
      "primary_route": "supramolecular_preassembly",
      "defect_introduction_mode": "none_or_baseline",
      "dopant_class": "none",
      "morphology_form": "porous_holey",
      "drs_instrument": "Shimadzu UV-2550",
      "general_notes": "The synthesis involves supramolecular preassembly of melamine and cyanuric acid, followed by calcination to form flower-like g-C3N4 structures.",
      "extraction_status": "success",
      "error_message": NaN
    },
    {
      "article_id": "ndefects/ndefects_045.pdf",
      "filename": "ndefects_045.pdf",
      "folder": "ndefects",
      "title": NaN,
      "sample_index": 7,
      "total_samples": 7,
      "sample_name": "B10",
      "file_match": "b10",
      "sample_type": "reference",
      "co_precursor": "none",
      "dopant_element": "none",
      "synthesis_method": "thermal_polymerization",
      "temperature_C": 500.0,
      "heating_rate_C_min": NaN,
      "duration_bin": "gt8h",
      "atmosphere": "air",
      "pre_treatment": "none",
      "post_treatment": "none",
      "defect_type": "none",
      "defect_formation_method": "none",
      "special_notes": "bulk morphology",
      "precursor_family": "melamine",
      "calcination_temperature_bin": "lt520",
      "atmosphere_class": "air",
      "primary_route": "direct_thermal",
      "defect_introduction_mode": "none_or_baseline",
      "dopant_class": "none",
      "morphology_form": "bulk",
      "drs_instrument": "Shimadzu UV-2550",
      "general_notes": "The synthesis involves supramolecular preassembly of melamine and cyanuric acid, followed by calcination to form flower-like g-C3N4 structures.",
      "extraction_status": "success",
      "error_message": NaN
    },
    {
      "article_id": "ndefects/ndefects_046.pdf",
      "filename": "ndefects_046.pdf",
      "folder": "ndefects",
      "title": "C3N4 with engineered three coordinated (N3C) nitrogen vacancy boosts the production of 1O2 for Efficient and stable NO photo-oxidation",
      "sample_index": 1,
      "total_samples": 7,
      "sample_name": "AC-CN1",
      "file_match": "ac-cn4",
      "sample_type": "defective",
      "co_precursor": "AC",
      "dopant_element": "none",
      "synthesis_method": "thermal_polymerization",
      "temperature_C": 500.0,
      "heating_rate_C_min": NaN,
      "duration_bin": "2_4h",
      "atmosphere": "unknown",
      "pre_treatment": "none",
      "post_treatment": "none",
      "defect_type": "nitrogen vacancy",
      "defect_formation_method": "none",
      "special_notes": "Engineered three-coordinated nitrogen vacancy",
      "precursor_family": "melamine",
      "calcination_temperature_bin": "lt520",
      "atmosphere_class": "unknown",
      "primary_route": "direct_thermal",
      "defect_introduction_mode": "none_or_baseline",
      "dopant_class": "none",
      "morphology_form": "bulk",
      "drs_instrument": "Shimadzu UV-3600",
      "general_notes": "The study focuses on creating nitrogen vacancies in g-C3N4 to enhance photocatalytic activity for NO oxidation.",
      "extraction_status": "success",
      "error_message": NaN
    },
    {
      "article_id": "ndefects/ndefects_046.pdf",
      "filename": "ndefects_046.pdf",
      "folder": "ndefects",
      "title": "C3N4 with engineered three coordinated (N3C) nitrogen vacancy boosts the production of 1O2 for Efficient and stable NO photo-oxidation",
      "sample_index": 2,
      "total_samples": 7,
      "sample_name": "AC-CN2",
      "file_match": NaN,
      "sample_type": "defective",
      "co_precursor": "AC",
      "dopant_element": "none",
      "synthesis_method": "thermal_polymerization",
      "temperature_C": 500.0,
      "heating_rate_C_min": NaN,
      "duration_bin": "2_4h",
      "atmosphere": "unknown",
      "pre_treatment": "none",
      "post_treatment": "none",
      "defect_type": "nitrogen vacancy",
      "defect_formation_method": "none",
      "special_notes": "Engineered three-coordinated nitrogen vacancy",
      "precursor_family": "melamine",
      "calcination_temperature_bin": "lt520",
      "atmosphere_class": "unknown",
      "primary_route": "direct_thermal",
      "defect_introduction_mode": "none_or_baseline",
      "dopant_class": "none",
      "morphology_form": "bulk",
      "drs_instrument": "Shimadzu UV-3600",
      "general_notes": "The study focuses on creating nitrogen vacancies in g-C3N4 to enhance photocatalytic activity for NO oxidation.",
      "extraction_status": "success",
      "error_message": NaN
    },
    {
      "article_id": "ndefects/ndefects_046.pdf",
      "filename": "ndefects_046.pdf",
      "folder": "ndefects",
      "title": "C3N4 with engineered three coordinated (N3C) nitrogen vacancy boosts the production of 1O2 for Efficient and stable NO photo-oxidation",
      "sample_index": 3,
      "total_samples": 7,
      "sample_name": "AC-CN3",
      "file_match": NaN,
      "sample_type": "defective",
      "co_precursor": "AC",
      "dopant_element": "none",
      "synthesis_method": "thermal_polymerization",
      "temperature_C": 500.0,
      "heating_rate_C_min": NaN,
      "duration_bin": "2_4h",
      "atmosphere": "unknown",
      "pre_treatment": "none",
      "post_treatment": "none",
      "defect_type": "nitrogen vacancy",
      "defect_formation_method": "none",
      "special_notes": "Engineered three-coordinated nitrogen vacancy",
      "precursor_family": "melamine",
      "calcination_temperature_bin": "lt520",
      "atmosphere_class": "unknown",
      "primary_route": "direct_thermal",
      "defect_introduction_mode": "none_or_baseline",
      "dopant_class": "none",
      "morphology_form": "bulk",
      "drs_instrument": "Shimadzu UV-3600",
      "general_notes": "The study focuses on creating nitrogen vacancies in g-C3N4 to enhance photocatalytic activity for NO oxidation.",
      "extraction_status": "success",
      "error_message": NaN
    },
    {
      "article_id": "ndefects/ndefects_046.pdf",
      "filename": "ndefects_046.pdf",
      "folder": "ndefects",
      "title": "C3N4 with engineered three coordinated (N3C) nitrogen vacancy boosts the production of 1O2 for Efficient and stable NO photo-oxidation",
      "sample_index": 4,
      "total_samples": 7,
      "sample_name": "AC-CN4",
      "file_match": NaN,
      "sample_type": "defective",
      "co_precursor": "AC",
      "dopant_element": "none",
      "synthesis_method": "thermal_polymerization",
      "temperature_C": 500.0,
      "heating_rate_C_min": NaN,
      "duration_bin": "2_4h",
      "atmosphere": "unknown",
      "pre_treatment": "none",
      "post_treatment": "none",
      "defect_type": "nitrogen vacancy",
      "defect_formation_method": "none",
      "special_notes": "Engineered three-coordinated nitrogen vacancy",
      "precursor_family": "melamine",
      "calcination_temperature_bin": "lt520",
      "atmosphere_class": "unknown",
      "primary_route": "direct_thermal",
      "defect_introduction_mode": "none_or_baseline",
      "dopant_class": "none",
      "morphology_form": "bulk",
      "drs_instrument": "Shimadzu UV-3600",
      "general_notes": "The study focuses on creating nitrogen vacancies in g-C3N4 to enhance photocatalytic activity for NO oxidation.",
      "extraction_status": "success",
      "error_message": NaN
    },
    {
      "article_id": "ndefects/ndefects_046.pdf",
      "filename": "ndefects_046.pdf",
      "folder": "ndefects",
      "title": "C3N4 with engineered three coordinated (N3C) nitrogen vacancy boosts the production of 1O2 for Efficient and stable NO photo-oxidation",
      "sample_index": 5,
      "total_samples": 7,
      "sample_name": "AC-CN5",
      "file_match": NaN,
      "sample_type": "defective",
      "co_precursor": "AC",
      "dopant_element": "none",
      "synthesis_method": "thermal_polymerization",
      "temperature_C": 500.0,
      "heating_rate_C_min": NaN,
      "duration_bin": "2_4h",
      "atmosphere": "unknown",
      "pre_treatment": "none",
      "post_treatment": "none",
      "defect_type": "nitrogen vacancy",
      "defect_formation_method": "none",
      "special_notes": "Engineered three-coordinated nitrogen vacancy",
      "precursor_family": "melamine",
      "calcination_temperature_bin": "lt520",
      "atmosphere_class": "unknown",
      "primary_route": "direct_thermal",
      "defect_introduction_mode": "none_or_baseline",
      "dopant_class": "none",
      "morphology_form": "bulk",
      "drs_instrument": "Shimadzu UV-3600",
      "general_notes": "The study focuses on creating nitrogen vacancies in g-C3N4 to enhance photocatalytic activity for NO oxidation.",
      "extraction_status": "success",
      "error_message": NaN
    },
    {
      "article_id": "ndefects/ndefects_046.pdf",
      "filename": "ndefects_046.pdf",
      "folder": "ndefects",
      "title": "C3N4 with engineered three coordinated (N3C) nitrogen vacancy boosts the production of 1O2 for Efficient and stable NO photo-oxidation",
      "sample_index": 6,
      "total_samples": 7,
      "sample_name": "AC-CN6",
      "file_match": NaN,
      "sample_type": "defective",
      "co_precursor": "AC",
      "dopant_element": "none",
      "synthesis_method": "thermal_polymerization",
      "temperature_C": 500.0,
      "heating_rate_C_min": NaN,
      "duration_bin": "2_4h",
      "atmosphere": "unknown",
      "pre_treatment": "none",
      "post_treatment": "none",
      "defect_type": "nitrogen vacancy",
      "defect_formation_method": "none",
      "special_notes": "Engineered three-coordinated nitrogen vacancy",
      "precursor_family": "melamine",
      "calcination_temperature_bin": "lt520",
      "atmosphere_class": "unknown",
      "primary_route": "direct_thermal",
      "defect_introduction_mode": "none_or_baseline",
      "dopant_class": "none",
      "morphology_form": "bulk",
      "drs_instrument": "Shimadzu UV-3600",
      "general_notes": "The study focuses on creating nitrogen vacancies in g-C3N4 to enhance photocatalytic activity for NO oxidation.",
      "extraction_status": "success",
      "error_message": NaN
    },
    {
      "article_id": "ndefects/ndefects_046.pdf",
      "filename": "ndefects_046.pdf",
      "folder": "ndefects",
      "title": "C3N4 with engineered three coordinated (N3C) nitrogen vacancy boosts the production of 1O2 for Efficient and stable NO photo-oxidation",
      "sample_index": 7,
      "total_samples": 7,
      "sample_name": "CN",
      "file_match": "cn",
      "sample_type": "reference",
      "co_precursor": "none",
      "dopant_element": "none",
      "synthesis_method": "thermal_polymerization",
      "temperature_C": 500.0,
      "heating_rate_C_min": NaN,
      "duration_bin": "2_4h",
      "atmosphere": "unknown",
      "pre_treatment": "none",
      "post_treatment": "none",
      "defect_type": "none",
      "defect_formation_method": "none",
      "special_notes": "Bulk g-C3N4 for comparison",
      "precursor_family": "melamine",
      "calcination_temperature_bin": "lt520",
      "atmosphere_class": "unknown",
      "primary_route": "direct_thermal",
      "defect_introduction_mode": "none_or_baseline",
      "dopant_class": "none",
      "morphology_form": "bulk",
      "drs_instrument": "Shimadzu UV-3600",
      "general_notes": "The study focuses on creating nitrogen vacancies in g-C3N4 to enhance photocatalytic activity for NO oxidation.",
      "extraction_status": "success",
      "error_message": NaN
    },
    {
      "article_id": "ndefects/ndefects_048.pdf",
      "filename": "ndefects_048.pdf",
      "folder": "ndefects",
      "title": "Nitrogen vacancy engineered graphitic C3N4-based polymers for photocatalytic oxidation of aromatic alcohols to aldehydes",
      "sample_index": 1,
      "total_samples": 5,
      "sample_name": "CNNA (0.3)",
      "file_match": NaN,
      "sample_type": "defective",
      "co_precursor": "nitric acid",
      "dopant_element": "none",
      "synthesis_method": "thermal_polymerization",
      "temperature_C": 550.0,
      "heating_rate_C_min": 5.0,
      "duration_bin": "4_8h",
      "atmosphere": "air",
      "pre_treatment": "nitric acid pretreatment",
      "post_treatment": "none",
      "defect_type": "nitrogen vacancies",
      "defect_formation_method": "chemical treatment",
      "special_notes": "Nitric acid to melamine mole ratio: 0.3",
      "precursor_family": "melamine",
      "calcination_temperature_bin": "520_560",
      "atmosphere_class": "air",
      "primary_route": "direct_thermal",
      "defect_introduction_mode": "none_or_baseline",
      "dopant_class": "none",
      "morphology_form": "bulk",
