Repository: VasylChumachenko/defectsProject

# g-C3N4 Spectral Phenotyping

Automated analysis and clustering of graphitic carbon nitride (g-C3N4) optical spectra with synthesis condition correlation.

## Overview

This project extracts spectral fingerprints from UV-Vis/DRS data of g-C3N4 materials and groups them into "spectral phenotypes" using unsupervised clustering. The pipeline also extracts synthesis conditions from scientific PDF articles using LLM and correlates them with the identified clusters.

### 2. Analyze spectra from a data folder

```bash
python analyze_spectra.py <folder_path> --csv results.csv --plots
```

Input: folder with CSV files (absorption `_abs_` or Tauc `_tauc` data).

File: experimental_sections.json (part 7 of 28)
{
      "experimental_text": "2. EXPERIMENTAL SECTION\n2.1. Sample Preparation. 2.1.1. Preparation of Bulk g-C3N4.\nBulk g-C3N4 was synthesized by direct thermal polymerization of\ndicyandiamide in a chemical vapor deposition furnace.2 Typically, 5 g\nof dicyandiamide in sealed ceramic crucibles was calcined at 550 °C\nfor 4 h with 2 °C/min heating rate under an Ar atmosphere. The\nbrilliant yellow product was naturally cooled down to ambient\ntemperature and ground into powder for later use. The product is\ndenoted as B-g-C3N4.\n2.1.2. Preparation of Atomic-Layered g-C3N4. The samples of\natomic-layered g-C3N4 were synthesized by the two-step thermal\nexfoliation method. Typically, 500 mg of B-g-C3N4 was first put into\nthe ceramic crucibles and heated at 550 °C for 1 h with a ramp rate 5\n°C/min. After natural cooling, the samples were further heated at 500\n°C for 2 h with a ramp rate of 2 °C/min. Finally, the sample was\ncollected and denoted as A-g-C3N4.\n2.1.3. Preparation of Defect Engineering-Modified AtomicLayered g-C3N4. Defect engineering-modified atomic-layered gC3N4 was synthesized using high-temperature treatment and the\ntwo-step thermal exfoliation process. Typically, 5 g of dicyandiamide\nin sealed ceramic crucibles was calcined at 650 °C for 4 h with 2 °C/\nmin heating rate under an Ar atmosphere. The obtained orange red\nproduct was ground into powder. Then, 500 mg of the product was\nput into the ceramic crucibles and heated at 550 °C for 1 h with a\nramp rate of 5 °C/min. After being naturally cooled, the samples were\nfurther heated at 500 °C for 2 h with a ramp rate 2 °C/min. Finally,\nthe sample was collected and denoted as A-V-g-C3N4.",
      "experimental_text_raw": "2. EXPERIMENTAL SECTION\n2.1. Sample Preparation. 2.1.1. Preparation of Bulk g-C3N4.\nBulk g-C3N4 was synthesized by direct thermal polymerization of\ndicyandiamide in a chemical vapor deposition furnace.2 Typically, 5 g\nof dicyandiamide in sealed ceramic crucibles was calcined at 550 °C\nfor 4 h with 2 °C/min heating rate under an Ar atmosphere. The\nbrilliant yellow product was naturally cooled down to ambient\ntemperature and ground into powder for later use. The product is\ndenoted as B-g-C3N4.\n2.1.2. Preparation of Atomic-Layered g-C3N4. The samples of\natomic-layered g-C3N4 were synthesized by the two-step thermal\nexfoliation method. Typically, 500 mg of B-g-C3N4 was first put into\nthe ceramic crucibles and heated at 550 °C for 1 h with a ramp rate 5\n°C/min. After natural cooling, the samples were further heated at 500\n°C for 2 h with a ramp rate of 2 °C/min. Finally, the sample was\ncollected and denoted as A-g-C3N4.\n2.1.3. Preparation of Defect Engineering-Modified AtomicLayered g-C3N4. Defect engineering-modified atomic-layered gC3N4 was synthesized using high-temperature treatment and the\ntwo-step thermal exfoliation process. Typically, 5 g of dicyandiamide\nin sealed ceramic crucibles was calcined at 650 °C for 4 h with 2 °C/\nmin heating rate under an Ar atmosphere. The obtained orange red\nproduct was ground into powder. Then, 500 mg of the product was\nput into the ceramic crucibles and heated at 550 °C for 1 h with a\nramp rate of 5 °C/min. After being naturally cooled, the samples were\nfurther heated at 500 °C for 2 h with a ramp rate 2 °C/min. Finally,\nthe sample was collected and denoted as A-V-g-C3N4.\n2.2. Photocatalytic Activity Experiments. The photocatalytic\nH2 evolution experiments were tested in a 250 mL Pyrex cell. The cell\nwas connected to a closed gas evacuation and circulation system. The\nPLS-SXE300CBF Xe arc lamp (Beijing Perfectlight Co. Ltd.) was\nused as a light source with a 420 nm cut-offfilter.\nIn a typical photocatalytic experiment, 50 mg of photocatalyst\npowders were suspended in 100 mL of an aqueous solution\ncontaining 10% triethanolamine as a scavenger. An in situ photodeposition method was introduced to load Pt as the cocatalyst.\nH2PtCl6 was used as the Pt source, and 132 μL H2PtCl6 (1% wt Pt)\nwas dissolved into the solution directly before the evacuation process\nstarted. The mixed solution was then irradiated under stirring for 60\nmin fully to deposit Pt nanoparticles on the photocatalyst. The\nsolution was evacuated, and generated gas was collected under\nirradiation of a Xe lamp with a cooling system to maintain its constant\ntemperature. The gas was tested by gas chromatography (Shimadzu,\nGC-2014, nitrogen carrier). The apparent quantum yield (AQY) was\ncalculated using the following eq 1.\n=\n×\n×\nn\nn\nAQY (%)\n(H )\n(photons)\n100%\n(1)\nwhere n(H2) and n(photons) denote the number of produced H2\nmolecules and the number of incident photons, respectively.\nAccording to the previous report, n(photons) was 2.9 × 1020 photon\nh−1.28\n2.3. Characterizations. The structure and morphology of all\nsamples were characterized using a X-ray diffraction (XRD)\ndiffractometer (DX-2700, Dandong, China), Fourier transform\ninfrared spectroscopy (FTIR, model Magna 560, Thermo Fisher\nScientific, USA), transmission electron microscopy (TEM, FEI Tecnai\nG2 F20), and atomic force microscopy (AFM). The nitrogen\nvacancies were measured by energy-dispersive X-ray spectroscopy\n(EDS) , X-ray photoelectron spectroscopy (XPS, ESCALAB 250Xi, Al\nKα, 1486.6 eV, Thermo Fisher Scientific, USA), and the content of\nhydroxyl radicals (•OH) and superoxide anion radicals (•O2\n−) were\ndetected by electron spin resonance (ESR, JEOL JES-FA200) with\n5,5-dimethyl-L-pyrroline N-oxide (DMPO) as the active-species\ncapture agent under the condition of visible light irradiation for 10\nmin. The specific surface area was determined by nitrogen\nadsorption/desorption measurements with an automated surface\narea (QUADRASORB SI, Quantachrome, America). The optical and\nphotoelectric properties were determined using a UV−vis diffuse\nreflection spectrophotometer (190−900 nm) and photoluminescence\n(PL) spectra (FLS1000 Edinburgh fluorescence spectrometer,\nexcitation wavelength at 325 nm).",
      "section_header": "2. EXPERIMENTAL SECTION",
      "word_count": 266,
      "word_count_raw": 644,
      "confidence": "high",
      "notes": "OK",
      "manual_entry": false
    },
    {
      "id": "cyanodefects/cyanodefects_016.pdf",
      "filename": "cyanodefects_016.pdf",
      "folder": "cyanodefects",
      "title": "manuscript 1..12",
      "experimental_text": "2. EXPERIMENTAL SECTION\n2.1. Preparation of Photocatalysts. The bulk samples were\nprepared by a thermal polymerization process. In a typical synthesis, a\ncertain amount of KOH was dissolved with stirring into 20 mL of\ndeionized water; then, the mixture of precursors with 0.75 g U and\n2.25 g M was dispersed into the above solution, followed by\nsonication, and stirring at ambient temperature for about 30 min and\n1 h, respectively. The resulting suspensions were stirred and dried at\n80 °C overnight to remove the solvent. After that, the white powders\nwere transferred into a crucible and then calcined at 500 and 520 °C\nsequentially for 2 h in a muffle furnace with a ramping rate of 2 °C\nmin−1. The obtained solids were collected and ground into powders,\nfollowed by washing with deionized H2O several times until the\nresidual KOH was removed, and then the products were dried at 60\n°C overnight. According to the procedure mentioned above, samples\nwith different KOH contents were synthesized and noted as mKCN\n(where m = 1, 5, 10, 15, 20, 40, 100, and 200 mg is the mass of KOH\nused in the experiment). For comparison, samples without U or KOH\nin the precursor were prepared by the same way and labeled as\nmKMCN-B and MxUy-B (x:y = 3:1, 1:1, 1:2, 1:3, and 1:4),\nrespectively. Similarly, MCN-B and UCN-B were also prepared\nusing 3 g M and 3 g U, respectively.\nThe thin-layered porous g-C3N4 was prepared by a thermal\noxidation etching process as follows: the obtained powders were\nuniformly dispersed into an alumina porcelain boat and calcined at\n500 °C for 2 h in an open system. The final samples were denoted as\n\nACS Appl. Mater. Interfaces XXXX, XXX, XXX−XXX\nB\n\nACS Applied Materials & Interfaces\nwww.acsami.org\nResearch Article\nFigure 1. Schematic illustration for the preparation of layered and porous KCN using the mixture of melamine, urea, and KOH as precursors.\nFigure 2. TEM images of MCN (a, b), 10KMCN (c, d), M1U3 (e, f), and 10KCN (g, h).\nperiodic boundary condition was applied in the two-dimensional\n(2D) plane, while a 15 Å vacuum space was inserted in the out-ofplane direction to avoid the interaction between each periodic image.\nThe relaxed lattice constants are a = 16.81 Å and b = 12.82 Å.",
      "experimental_text_raw": "2. EXPERIMENTAL SECTION\n2.1. Preparation of Photocatalysts. The bulk samples were\nprepared by a thermal polymerization process. In a typical synthesis, a\ncertain amount of KOH was dissolved with stirring into 20 mL of\ndeionized water; then, the mixture of precursors with 0.75 g U and\n2.25 g M was dispersed into the above solution, followed by\nsonication, and stirring at ambient temperature for about 30 min and\n1 h, respectively. The resulting suspensions were stirred and dried at\n80 °C overnight to remove the solvent. After that, the white powders\nwere transferred into a crucible and then calcined at 500 and 520 °C\nsequentially for 2 h in a muffle furnace with a ramping rate of 2 °C\nmin−1. The obtained solids were collected and ground into powders,\nfollowed by washing with deionized H2O several times until the\nresidual KOH was removed, and then the products were dried at 60\n°C overnight. According to the procedure mentioned above, samples\nwith different KOH contents were synthesized and noted as mKCN\n(where m = 1, 5, 10, 15, 20, 40, 100, and 200 mg is the mass of KOH\nused in the experiment). For comparison, samples without U or KOH\nin the precursor were prepared by the same way and labeled as\nmKMCN-B and MxUy-B (x:y = 3:1, 1:1, 1:2, 1:3, and 1:4),\nrespectively. Similarly, MCN-B and UCN-B were also prepared\nusing 3 g M and 3 g U, respectively.\nThe thin-layered porous g-C3N4 was prepared by a thermal\noxidation etching process as follows: the obtained powders were\nuniformly dispersed into an alumina porcelain boat and calcined at\n500 °C for 2 h in an open system. The final samples were denoted as\n\nACS Appl. Mater. Interfaces XXXX, XXX, XXX−XXX\nB\n\nACS Applied Materials & Interfaces\nwww.acsami.org\nResearch Article\nFigure 1. Schematic illustration for the preparation of layered and porous KCN using the mixture of melamine, urea, and KOH as precursors.\nFigure 2. TEM images of MCN (a, b), 10KMCN (c, d), M1U3 (e, f), and 10KCN (g, h).\nperiodic boundary condition was applied in the two-dimensional\n(2D) plane, while a 15 Å vacuum space was inserted in the out-ofplane direction to avoid the interaction between each periodic image.\nThe relaxed lattice constants are a = 16.81 Å and b = 12.82 Å.\n2.5. Photocatalytic H2 Evolution Measurements. All of the\nphotocatalytic H2 evolution tests were performed on an online\nautomatic photocatalytic test system (Labsolar-IIIAG, Beijing Perfectlight) equipped with a Shimadzu GC-2014 gas chromatograph.\nTypically, 50 mg of the photocatalyst was dispersed in 100 mL of an\naqueous solution containing 20% triethanolamine (TEOA) as the\nsacrificial agent for hydrogen evolution. For all reactions, 3 wt % of Pt\nas a cocatalyst was in situ photodeposited on the surface of\nphotocatalysts by dropping a certain amount of a H2PtCl6 solution\nas a Pt precursor. Prior to light irradiation, the suspension was\nevacuated by a vacuum pump and continuously stirred by a magnetic\nstirrer, and then a 500 W xenon lamp equipped with a 420 nm cutoff\nfilter was used as a light source for the H2 evolution reaction. During\nthe reaction process, the reaction temperature was carefully\nmaintained at 5 °C by a low-constant temperature bath (DC-2006,\nShanghai Bilang). The amount of evolved hydrogen was recorded and\nanalyzed by the online GC (argon carrier gas, thermal conductivity\ndetector (TCD), and flame ionization detector (FID), molecular sieve\n5 Å). To detect the roles of Pt and TEOA during the photocatalytic\nreactions, the photocatalytic H2 evolution measurements without Pt\nor TEOA were also performed. Moreover, the aqueous solution after\nthe photocatalytic reaction was characterized by high-performance\nliquid chromatography (HPLC) and liquid chromatography−mass\nspectrometry (LC/MS) measurements. In addition, according to a\nsimilar procedure as above, the apparent quantum efficiency (AQE)\nfor H2 evolution was detected under the irradiation of a\nmonochromatic light with different wavelengths. The irradiation\nintensity was recorded by a radiation meter (Thorlabs, PM100D with\nS310C). The irradiation area was controlled as 6.25 cm2. The AQE\nwas calculated by the following equation\na\nλ\n=\n×\n=\n×\n×\n×\n×\n×\n×\n×\n×\nN\nN\nR\nN\nh\nc\nP\nS\nt\nAQE\n100%\n100%\ne\ni\nwhere Ne and Ni are the number of electrons and incident photons,\nrespectively, R is the amount of hydrogen, Na is the Avogadro\nconstant, h is the Planck constant, c is the speed of light, P is the\nintensity of the irradiation light, S is the irradiation area, t is the time\nof the photoreaction, and λ is the wavelength of the monochromatic\nlight. For a stability test, the as-prepared sample was used to catalyze\nwater splitting for the first 5 h, according to the method mentioned\nabove. Then, the reaction system was vacuumized to evacuate the\ngenerated H2 completely. After that, the photocatalytic reaction was\ncontinued for another 5 h. The same process was conducted four\ntimes.",
      "section_header": "2. EXPERIMENTAL SECTION",
      "word_count": 382,
      "word_count_raw": 814,
      "confidence": "high",
      "notes": "OK",
      "manual_entry": false
    },
    {
      "id": "cyanodefects/cyanodefects_017.pdf",
      "filename": "cyanodefects_017.pdf",
      "folder": "cyanodefects",
      "title": "Rational design of carbon nitride photocatalysts by identification of cyanamide defects as catalytically relevant sites",
      "experimental_text": "experiments\n\nARTICLE\nNATURE COMMUNICATIONS | \na\nb\nKSCN-treated melon\nH2 Evolved / µmol\n50\nAmorphous melon\n(extra heating step)\nAmorphous melon\n1\n3\n5\n0\nTime/h\nc\nd\n1.2\n1.0\nKubelka–Munk / a.u.\n0.8\n0.6\n0.4\n0.2\nKSCN-treated Melon\n0.0\nMelon\n300\n500\n700\nWavelength/nm\nFigure 2 | Photocatalytic evaluation of KSCN-treated melon compared with amorphous melon. (a) Photocatalytic hydrogen evolution of KSCN-treated\nmelon compared with amorphous melon, and amorphous melon that has undergone an extra heating step identical to the KSCN-treated melon (400 \u0002C for\n1 h, then 500 \u0002C for 30 min) for the first 6 h and for (b) 100 þ h. After every overnight run, the headspace of the reactor was evacuated and flushed with\nargon. Methanol (500 ml) was added on the 43rd and 67th hour, and on the 74th, 82nd and the 90th hours (200 ml). Note that the rate only appears to be\nincreasing because the headspace sampling was carried out manually and, hence, at irregular intervals. See main text for the average rates. (c) Action\nspectra of KSCN-treated melon and melon showing photocatalytic activity over two wavelengths, with the black diamonds and red stars corresponding to\nthe AQE of the KSCN-treated melon and melon, respectively; inset shows a photograph of the KSCN-treated melon. (d) Comparison of the hydrogen\nevolution rate in different electron donors, using ethylenediamine tetra-acetic acid (disodium salt, Na2EDTA), methanol (MeOH), triethanolamine (TEoA)\nand sodium oxalate at the optimized platinum loading. Reaction conditions are as follows: catalyst (20 mg) dispersed in aqueous solution of the donor\n(20 ml, 50 mM) and H2PtCl6 (40 ml of 8 wt% aqueous solution) under AM 1.5 irradiation. Control experiments conducted without electron donor\n(‘pure water’) and with methanol (10 vol%), but without addition of platinum co-catalyst (‘MeOH no Pt’) were also performed.\nemployed triethanolamine, which as an electron donor increases\nthe hydrogen evolution rate by 3.5 times compared with\nmethanol on account of its more negative redox\npotential36. We, nonetheless, did not select triethanolamine (nor\nthe even more active sodium oxalate) to optimize our AQE, since\nit suffers from some disadvantages (for example, light sensitivity,\noptical impurity, E\u0002 ¼ \u0002 600 mV) not present for methanol\n(E\u0002 ¼ þ 200 mV). In stating these, we consider our AQE of 9%\ncompetitive with the above literature values, since they do not\nexceed our value by more than three times. In this sense, the\nactivities observed for KSCN-treated melon are among the best\nreported for carbon nitride photocatalysts, although in our case\nneither compositing nor texturization was applied. A comparison\nwith other visible light photocatalysts, based on their AQE as\nsuggested37,\nis\nprovided\nin\nSupplementary\nTable\nand\ndemonstrates that KSCN-treated melon is competitive with\nseveral state-of-the-art materials. Moreover, its performance is a\nsignificant step towards the record holders in inorganic visible\nlight photocatalysts, such as CdS and AgInZn7S9; note that these\nmaterials also suffer from drawbacks not present in the carbon\nnitride photocatalysts (for example, instability and toxicity).\nNATURE COMMUNICATIONS | 7:12165 | | www.nature.com/naturecommunications\n400 nm\n500 nm\nA.M. 1.5\nA.M. 1.5\nH2 Evolved / µmol\n100\n20\n60\n100\nTime/h\n5\nApparent quantum efficiency / %\nH2 Evolution rate / µmol h–1\n8\n6\n4\n1\n0\nTEoA\nNa2EDTA\nPure\nwater\nMeOH\nno Pt\nMeOH\nNa2C2O4\nNegligible\nchanges\nof\nthe\noptoelectronic\nproperties\nof\nKSCN-treated melon compared with pristine melon based on\ntheir spectral profiles and Fermi levels (valence band region of\nX-ray\nphotoelectron\nspectroscopy\n(XPS)\nin\nSupplementary\nFig. 18) rule out that changes in band energies are the principal\nfactors for KSCN-treated melon’s high performance.\nTo explore the structural and compositional features of\nKSCN-treated\nmelon\nleading\nto\nits\nhigh",
      "experimental_text_raw": "experiments\n\nARTICLE\nNATURE COMMUNICATIONS | \na\nb\nKSCN-treated melon\nH2 Evolved / µmol\n50\nAmorphous melon\n(extra heating step)\nAmorphous melon\n1\n3\n5\n0\nTime/h\nc\nd\n1.2\n1.0\nKubelka–Munk / a.u.\n0.8\n0.6\n0.4\n0.2\nKSCN-treated Melon\n0.0\nMelon\n300\n500\n700\nWavelength/nm\nFigure 2 | Photocatalytic evaluation of KSCN-treated melon compared with amorphous melon. (a) Photocatalytic hydrogen evolution of KSCN-treated\nmelon compared with amorphous melon, and amorphous melon that has undergone an extra heating step identical to the KSCN-treated melon (400 \u0002C for\n1 h, then 500 \u0002C for 30 min) for the first 6 h and for (b) 100 þ h. After every overnight run, the headspace of the reactor was evacuated and flushed with\nargon. Methanol (500 ml) was added on the 43rd and 67th hour, and on the 74th, 82nd and the 90th hours (200 ml). Note that the rate only appears to be\nincreasing because the headspace sampling was carried out manually and, hence, at irregular intervals. See main text for the average rates. (c) Action\nspectra of KSCN-treated melon and melon showing photocatalytic activity over two wavelengths, with the black diamonds and red stars corresponding to\nthe AQE of the KSCN-treated melon and melon, respectively; inset shows a photograph of the KSCN-treated melon. (d) Comparison of the hydrogen\nevolution rate in different electron donors, using ethylenediamine tetra-acetic acid (disodium salt, Na2EDTA), methanol (MeOH), triethanolamine (TEoA)\nand sodium oxalate at the optimized platinum loading. Reaction conditions are as follows: catalyst (20 mg) dispersed in aqueous solution of the donor\n(20 ml, 50 mM) and H2PtCl6 (40 ml of 8 wt% aqueous solution) under AM 1.5 irradiation. Control experiments conducted without electron donor\n(‘pure water’) and with methanol (10 vol%), but without addition of platinum co-catalyst (‘MeOH no Pt’) were also performed.\nemployed triethanolamine, which as an electron donor increases\nthe hydrogen evolution rate by 3.5 times compared with\nmethanol on account of its more negative redox\npotential36. We, nonetheless, did not select triethanolamine (nor\nthe even more active sodium oxalate) to optimize our AQE, since\nit suffers from some disadvantages (for example, light sensitivity,\noptical impurity, E\u0002 ¼ \u0002 600 mV) not present for methanol\n(E\u0002 ¼ þ 200 mV). In stating these, we consider our AQE of 9%\ncompetitive with the above literature values, since they do not\nexceed our value by more than three times. In this sense, the\nactivities observed for KSCN-treated melon are among the best\nreported for carbon nitride photocatalysts, although in our case\nneither compositing nor texturization was applied. A comparison\nwith other visible light photocatalysts, based on their AQE as\nsuggested37,\nis\nprovided\nin\nSupplementary\nTable\nand\ndemonstrates that KSCN-treated melon is competitive with\nseveral state-of-the-art materials. Moreover, its performance is a\nsignificant step towards the record holders in inorganic visible\nlight photocatalysts, such as CdS and AgInZn7S9; note that these\nmaterials also suffer from drawbacks not present in the carbon\nnitride photocatalysts (for example, instability and toxicity).\nNATURE COMMUNICATIONS | 7:12165 | | www.nature.com/naturecommunications\n400 nm\n500 nm\nA.M. 1.5\nA.M. 1.5\nH2 Evolved / µmol\n100\n20\n60\n100\nTime/h\n5\nApparent quantum efficiency / %\nH2 Evolution rate / µmol h–1\n8\n6\n4\n1\n0\nTEoA\nNa2EDTA\nPure\nwater\nMeOH\nno Pt\nMeOH\nNa2C2O4\nNegligible\nchanges\nof\nthe\noptoelectronic\nproperties\nof\nKSCN-treated melon compared with pristine melon based on\ntheir spectral profiles and Fermi levels (valence band region of\nX-ray\nphotoelectron\nspectroscopy\n(XPS)\nin\nSupplementary\nFig. 18) rule out that changes in band energies are the principal\nfactors for KSCN-treated melon’s high performance.\nTo explore the structural and compositional features of\nKSCN-treated\nmelon\nleading\nto\nits\nhigh\nphotocatalytic\nperformance, we characterized the material by solid-state magic\nangle spinning NMR, FTIR (Fourier transform infrared) and\nRaman spectroscopies, X-ray diffraction, SEM (scanning electron\nmicroscopy) and TEM (transmission electron microscopy; Fig. 3\nand Supplementary Figs 19 and 20, details of NMR results\nsummarized in Supplementary Table 3) as well as elemental\nanalysis (Supplementary Table 4), XPS, physisorption",
      "section_header": "experiments",
      "word_count": 605,
      "word_count_raw": 662,
      "confidence": "high",
      "notes": "OK",
      "manual_entry": false
    },
    {
      "id": "elementdoped/agdoped_001.pdf",
      "filename": "agdoped_001.pdf",
      "folder": "elementdoped",
      "title": "ao0c02161 1..10",
      "experimental_text": "4. EXPERIMENTAL SECTION\n4.1. Chemicals. All chemicals were of reagent grade and\nused without further purification. Dicyandiamide (C2H4N4),\nsilver nitrate (AgNO3), ethanol (C2H6O), methyl orange\n(MO), 4-nitrophenol (C6H5NO3), sodium borohydride\n(NaBH4), and deionized water were used for preparing all\naqueous solutions.\n4.2. Synthesis of the Ag/CN-x Catalyst. The Ag/CN-x\ncatalyst was prepared with a one-step calcination method. First, 1 g of dicyandiamide was added into alcohol\nand sonicated until it had been dissolved. Subsequently, 1 mL\nof silver ammonia solution (0.4 mmol/mL) was dropped into\nthe above solution and it had been ultrasonically treated for 6 h\nat room temperature. After that, rotary evaporation was used\nfor removing the excess solvent, and then, the solution had\nbeen dried under vacuum at 60 °C for 12 h. The obtained\ngrayish white precipitate was placed into the crucible with a\ncover and heated to 550 °C at a ramping rate of 5 °C/min, and\nthen, it had been continuously heated to 550 °C and calcinated\nfor different times (1, 2, 4, 8, 6, and 10 h). After being cooled\nto room temperature, a series of Ag/CN-x was successfully\nobtained and designated as Ag/CN-1, Ag/CN-2, Ag/CN-4,\nAg/CN-6, Ag/CN-8, and Ag/CN-10, respectively. At the same\ntime, under the same external conditions, the CN-1 and CN-8\nwere prepared through calcination for 1 and 8 h, respectively.",
      "experimental_text_raw": "4. EXPERIMENTAL SECTION\n4.1. Chemicals. All chemicals were of reagent grade and\nused without further purification. Dicyandiamide (C2H4N4),\nsilver nitrate (AgNO3), ethanol (C2H6O), methyl orange\n(MO), 4-nitrophenol (C6H5NO3), sodium borohydride\n(NaBH4), and deionized water were used for preparing all\naqueous solutions.\n4.2. Synthesis of the Ag/CN-x Catalyst. The Ag/CN-x\ncatalyst was prepared with a one-step calcination method. First, 1 g of dicyandiamide was added into alcohol\nand sonicated until it had been dissolved. Subsequently, 1 mL\nof silver ammonia solution (0.4 mmol/mL) was dropped into\nthe above solution and it had been ultrasonically treated for 6 h\nat room temperature. After that, rotary evaporation was used\nfor removing the excess solvent, and then, the solution had\nbeen dried under vacuum at 60 °C for 12 h. The obtained\ngrayish white precipitate was placed into the crucible with a\ncover and heated to 550 °C at a ramping rate of 5 °C/min, and\nthen, it had been continuously heated to 550 °C and calcinated\nfor different times (1, 2, 4, 8, 6, and 10 h). After being cooled\nto room temperature, a series of Ag/CN-x was successfully\nobtained and designated as Ag/CN-1, Ag/CN-2, Ag/CN-4,\nAg/CN-6, Ag/CN-8, and Ag/CN-10, respectively. At the same\ntime, under the same external conditions, the CN-1 and CN-8\nwere prepared through calcination for 1 and 8 h, respectively.\n4.3. Characterization. The X-ray diffraction patterns\n(XRD) of the synthesized samples were measured by a\nBRUKER D8 ADVANCE at a scanning rate of 2°/min. The\nmorphology and distribution of particle sizes were obtained\nACS Omega XXXX, XXX, XXX−XXX\nH\n\nACS Omega\n\nArticle",
      "section_header": "4. EXPERIMENTAL SECTION",
      "word_count": 221,
      "word_count_raw": 263,
      "confidence": "high",
      "notes": "OK",
      "manual_entry": false
    },
    {
      "id": "elementdoped/audoped_001.pdf",
      "filename": "audoped_001.pdf",
      "folder": "elementdoped",
      "title": "Promoted Hydrogen Peroxide Production from Pure Water on g-C3N4 with Nitrogen Defects Constructed through Solvent-Precursor Interactions: Exploring A Complex Story in Piezo-Photocatalysis",
      "experimental_text": "4. Experimental Methods\n4. 1 Material Preparations\n5 g of melamine and 5 g of dicyanamide were carefully ground together for 30 minutes\nto obtain a homogeneous mixture prior to transferring to a crucible, and 5 ml of solvent was\nadded to create a slurry-like composite. The mixture was directly calcined at 550°C for 4 hours.\n ORCID: Content not peer-reviewed by ChemRxiv. License: CC BY-NC 4.0\n\nAfter cooling to room temperature, the yellow samples were collected, ground, washed multiple\ntimes with distilled water and ethanol, and stored for further use. The obtained materials were\nlabeled as HCN, MCN, ECN, ICN, and TCN, corresponding to using H2O, methanol (MeOH),\nethanol (EtOH), isopropanol (IPA), and tetrahydrofuran (THF) as modified factors. The control\nsample, g-C3N4, named CN, was synthesized by the identical procedure without the addition of\nany solvent.\n4.2 Piezo-photocatalytic Evaluations\nThe piezo-photocatalytic hydrogen peroxide (H2O2) generation was evaluated as\nfollows. First, 1 mg of the piezo-photocatalyst powder was dispersed in 50 mL of distilled water\nin a 100 ml two-neck round-bottom flask. This mixture was placed in a custom-built\npiezoelectric photocatalytic reactor equipped with an ultrasonic generator operating at an output\npower of 60 W and a frequency of 40 kHz. The piezo-photocatalytic reaction was initiated by\nirradiating the suspension with a 120 W full-spectrum LED light source. During the reaction\nprocess, the system temperature was regulated by cooling water while ultrasonication was\ncontinuously applied. After 30 minutes of irradiation, 1.5 mL of the solution was withdrawn,\nfiltered through a 0.22 μm syringe membrane filter, and analyzed for H2O2 concentration using\nan iodometric method. This involved mixing 1mL sample with 1mL of 0.4 M potassium iodide\nand 1mL of 0.1M potassium hydrogen phthalate solutions, followed by monitoring the\nabsorbance after incubating for 30 minutes by UV-Vis spectroscopy at ambient conditions at\n350 nm. The absorbance values were correlated to the concentration of generated H2O2 via the\nstandard curve of H2O2.\n4.3 Au Deposition Procedures\nThe modified g-C3N4 sample, which exhibited optimal catalytic performance, was\nselected for the photo, piezo, and piezo-photo depositions of Au. For the depositions of Au (2%\nwt), a suitable amount of HAuCl4 and 200 mg of the optimal sample were dispersed in 200 mL\n ORCID: Content not peer-reviewed by ChemRxiv. License: CC BY-NC 4.0\n\nof an aqueous solution. The solution was irradiated under a 300 W Osram Ultra Vitalux lamp\nand placed in an ultrasonic cleaner (60 W, 40 kHz) with continuous nitrogen bubbling into the\nreactor for 30 minutes. Additionally, to maintain a constant reaction temperature of 25 °C, a\nwater cycling system was employed throughout the deposition process. The resulting product\nwas collected, ground, and washed several times with pure water and denoted as 2%Au-X-LU,\nwith X as the optimal sample's name. The comparison samples, 2%Au-X-U and 2%Au-X-L,\nwere synthesized using the same procedures but without light or ultrasound exposure,\nrespectively. Furthermore, the sample 0.2%Au-X-LU was prepared under the same conditions\nas the 2%Au-X-LU sample but with a modified amount of the Au precursor.",
      "experimental_text_raw": "4. Experimental Methods\n4. 1 Material Preparations\n5 g of melamine and 5 g of dicyanamide were carefully ground together for 30 minutes\nto obtain a homogeneous mixture prior to transferring to a crucible, and 5 ml of solvent was\nadded to create a slurry-like composite. The mixture was directly calcined at 550°C for 4 hours.\n ORCID: Content not peer-reviewed by ChemRxiv. License: CC BY-NC 4.0\n\nAfter cooling to room temperature, the yellow samples were collected, ground, washed multiple\ntimes with distilled water and ethanol, and stored for further use. The obtained materials were\nlabeled as HCN, MCN, ECN, ICN, and TCN, corresponding to using H2O, methanol (MeOH),\nethanol (EtOH), isopropanol (IPA), and tetrahydrofuran (THF) as modified factors. The control\nsample, g-C3N4, named CN, was synthesized by the identical procedure without the addition of\nany solvent.\n4.2 Piezo-photocatalytic Evaluations\nThe piezo-photocatalytic hydrogen peroxide (H2O2) generation was evaluated as\nfollows. First, 1 mg of the piezo-photocatalyst powder was dispersed in 50 mL of distilled water\nin a 100 ml two-neck round-bottom flask. This mixture was placed in a custom-built\npiezoelectric photocatalytic reactor equipped with an ultrasonic generator operating at an output\npower of 60 W and a frequency of 40 kHz. The piezo-photocatalytic reaction was initiated by\nirradiating the suspension with a 120 W full-spectrum LED light source. During the reaction\nprocess, the system temperature was regulated by cooling water while ultrasonication was\ncontinuously applied. After 30 minutes of irradiation, 1.5 mL of the solution was withdrawn,\nfiltered through a 0.22 μm syringe membrane filter, and analyzed for H2O2 concentration using\nan iodometric method. This involved mixing 1mL sample with 1mL of 0.4 M potassium iodide\nand 1mL of 0.1M potassium hydrogen phthalate solutions, followed by monitoring the\nabsorbance after incubating for 30 minutes by UV-Vis spectroscopy at ambient conditions at\n350 nm. The absorbance values were correlated to the concentration of generated H2O2 via the\nstandard curve of H2O2.\n4.3 Au Deposition Procedures\nThe modified g-C3N4 sample, which exhibited optimal catalytic performance, was\nselected for the photo, piezo, and piezo-photo depositions of Au. For the depositions of Au (2%\nwt), a suitable amount of HAuCl4 and 200 mg of the optimal sample were dispersed in 200 mL\n ORCID: Content not peer-reviewed by ChemRxiv. License: CC BY-NC 4.0\n\nof an aqueous solution. The solution was irradiated under a 300 W Osram Ultra Vitalux lamp\nand placed in an ultrasonic cleaner (60 W, 40 kHz) with continuous nitrogen bubbling into the\nreactor for 30 minutes. Additionally, to maintain a constant reaction temperature of 25 °C, a\nwater cycling system was employed throughout the deposition process. The resulting product\nwas collected, ground, and washed several times with pure water and denoted as 2%Au-X-LU,\nwith X as the optimal sample's name. The comparison samples, 2%Au-X-U and 2%Au-X-L,\nwere synthesized using the same procedures but without light or ultrasound exposure,\nrespectively. Furthermore, the sample 0.2%Au-X-LU was prepared under the same conditions\nas the 2%Au-X-LU sample but with a modified amount of the Au precursor.\n4.4 Characterizations\nX-ray photoelectron spectroscopy (XPS) was employed to analyze the chemical\ncomponent of materials, while Fourier-transform infrared spectroscopy (FTIR) and 13C solidstate nuclear magnetic resonance spectroscopy (NMR) were used to the chemical structure of\nthe catalysts. The X-ray diffraction (XRD) technique was applied to study the material\ncrystallinity and defects. Solid-state electron paramagnetic resonance (EPR) and positron\nannihilation spectroscopy (PAS) were used to study nitrogen defects in the materials. Scanning\nelectron microscopy (SEM) with energy dispersive spectroscopy (EDS) was applied to evaluate\nthe bulk components of the prepared catalysts. High-resolution (HR-TEM/TEM) and EDS\nstudies were carried out using a Talos F200i transmission electron microscope (Thermo Fisher\nScientific) operating at an accelerating voltage of 200 kV. N2 adsorption-desorption\nmeasurements were applied to determine the prepared materials' specific surface area and\nporosity. Besides, UV-Vis diffuse reflectance spectroscopy (UV-DRS), photoluminescence\n(PL), and time-resolved PL (TRPL) measurements were also performed to analyze the optical\nproperties. XPS-Valance Band (XPS-VB) and Mott-Schottky plots were applied to describe the\nvalence band (VB) and conduction band (CB) positions of materials. In-situ EPR measurements\nwere also conducted to validate the formation of oxygenic radicals. Piezo-response force\n ORCID: Content not peer-reviewed by ChemRxiv. License: CC BY-NC 4.0\n\nmicroscopy (PFM) was also applied to confirm the piezo-electric effects of the materials. Other\nmeasurements, including electrochemical procedures and theoretical calculations, were\ndescribed in",
      "section_header": "4. Experimental Methods",
      "word_count": 499,
      "word_count_raw": 721,
      "confidence": "high",
      "notes": "OK",
      "manual_entry": false
    },
    {
      "id": "elementdoped/bdoped_001.pdf",
      "filename": "bdoped_001.pdf",
      "folder": "elementdoped",
      "title": "Template-free preparation of non-metal (B, P, S) doped g-C3N4 tubes with enhanced photocatalytic H2O2 generation",
      "experimental_text": "2. Experimental\nPreparation of MCS crystal. The MCS complexes were prepared as \nin our previous work . In detail, Melamine (1 g) and cyanuric \nacid (1 g) were dissolved in deionized (50 mL) water at 80 °C, respectively. The MCS complexes were obtained by mixing the above \ntwo solutions. The MCS complexes were centrifuged and dispersed \nin 100 mL deionized water (the concentration of MCS complexes \nis 20 mg/ml). Then, 50 mL of the above solution was hydrothermally treated at 150 °C for 12 h in a Teflon-lined stainless-steel \nautoclave of 100 mL. The MCS crystals were obtained after cleaning and drying. The influence of hydrothermal treatment temperature, hydrothermal treatment time, and concentration of MCS complex on the yield and morphology of the samples was investigated. \nIn terms of concentration control, the other concentrations of MCS \ncomplexes are 10 mg/mL and 40 mg/mL, respectively. For the hydrothermal treatment time, the MCS complex solution (20 mg/mL) \nwas hydrothermally treated at 150 °C for 4 h, 6 h, and 12 h. For \nthe hydrothermal treatment temperature, the MCS complex solution (20 mg/mL) was hydrothermally treated at 120 °C, 150 °C, and \n180 °C for 12 h. \nPreparation of CNT, B-CNT, P-CNT, and S-CNT. (a) CNT: 1.5 g of \nMCS crystal was added to an alumina crucible (25 mL) and placed \ninto an oven at 520 °C for 2 h to convert to CNT. (b) B-CNT: The \nB-CNT was prepared by adding boric acid (2.4 g) under the optimal conditions for the preparation of MCS crystal (150 °C, 12 h). \nThe weight ratio of boric acid and MCS in 50 mL water is 2.4. Afterward, 1.5 g of B doped MCS crystal was added to an alumina \ncrucible (25 mL) and placed into an oven at 520 °C for 2 h to convert to B-CNT. Moreover, the B 0.6 -CNT and B 1.2 -CNT were prepared \nby adding 0.6 g and 1.2 g boric acid, in which the weight ratio \nof boric acid and MCS in 50 mL water is 0.6 and 1.2, respectively. \n(c) P-CNT: The process was similar to B-CNT and the ammonium \ndihydrogen phosphate was used as the P source. The P 0.45 -CNT,\nY. Liu, Y. Zheng, W. Zhang et al. \nJournal of Materials Science & Technology 95 (2021) 127–135\nFig. 1. (a) SEM image of MCS crystals; (b, c) SEM and TEM images of CNT; (d) nitrogen adsorption-desorption isotherms of BCN and CNT.\nform infrared spectroscopy (FT-IR) and the X-ray photoelectron \nspectroscopy (XPS) spectra were performed to study the chemical constitution of the photocatalysts. The diffuse reflectance spectra (DRS) were collected by the UV-vis spectrophotometer. The \nBrunauer-Emmet-Teller (BET) was used to detect the specific surface areas and the mesoporous structure of the samples. Mercury \nintrusion porosimetry (MIP) has been used to explore the macroporous structure of the samples.",
