Repository: VasylChumachenko/defectsProject

# g-C3N4 Spectral Phenotyping

Automated analysis and clustering of graphitic carbon nitride (g-C3N4) optical spectra with synthesis condition correlation.

## Overview

This project extracts spectral fingerprints from UV-Vis/DRS data of g-C3N4 materials and groups them into "spectral phenotypes" using unsupervised clustering. The pipeline also extracts synthesis conditions from scientific PDF articles using LLM and correlates them with the identified clusters.

### 2. Analyze spectra from a data folder

```bash
python analyze_spectra.py <folder_path> --csv results.csv --plots
```

Input: folder with CSV files (absorption `_abs_` or Tauc `_tauc` data).

File: synthesis_detailed.json (part 7 of 8)
{
      "drs_instrument": "Shimadzu UV-3600 UV-vis-NIR spectrophotometer",
      "general_notes": "The study focuses on nitrogen vacancy engineering in g-C3N4 using nitric acid pretreatment to enhance photocatalytic properties.",
      "extraction_status": "success",
      "error_message": NaN
    },
    {
      "article_id": "ndefects/ndefects_048.pdf",
      "filename": "ndefects_048.pdf",
      "folder": "ndefects",
      "title": "Nitrogen vacancy engineered graphitic C3N4-based polymers for photocatalytic oxidation of aromatic alcohols to aldehydes",
      "sample_index": 2,
      "total_samples": 5,
      "sample_name": "CNNA (0.9)",
      "file_match": "cnna-15",
      "sample_type": "defective",
      "co_precursor": "nitric acid",
      "dopant_element": "none",
      "synthesis_method": "thermal_polymerization",
      "temperature_C": 550.0,
      "heating_rate_C_min": 5.0,
      "duration_bin": "4_8h",
      "atmosphere": "air",
      "pre_treatment": "nitric acid pretreatment",
      "post_treatment": "none",
      "defect_type": "nitrogen vacancies",
      "defect_formation_method": "chemical treatment",
      "special_notes": "Nitric acid to melamine mole ratio: 0.9",
      "precursor_family": "melamine",
      "calcination_temperature_bin": "520_560",
      "atmosphere_class": "air",
      "primary_route": "direct_thermal",
      "defect_introduction_mode": "none_or_baseline",
      "dopant_class": "none",
      "morphology_form": "bulk",
      "drs_instrument": "Shimadzu UV-3600 UV-vis-NIR spectrophotometer",
      "general_notes": "The study focuses on nitrogen vacancy engineering in g-C3N4 using nitric acid pretreatment to enhance photocatalytic properties.",
      "extraction_status": "success",
      "error_message": NaN
    },
    {
      "article_id": "ndefects/ndefects_048.pdf",
      "filename": "ndefects_048.pdf",
      "folder": "ndefects",
      "title": "Nitrogen vacancy engineered graphitic C3N4-based polymers for photocatalytic oxidation of aromatic alcohols to aldehydes",
      "sample_index": 3,
      "total_samples": 5,
      "sample_name": "CNNA (1.5)",
      "file_match": NaN,
      "sample_type": "defective",
      "co_precursor": "nitric acid",
      "dopant_element": "none",
      "synthesis_method": "thermal_polymerization",
      "temperature_C": 550.0,
      "heating_rate_C_min": 5.0,
      "duration_bin": "4_8h",
      "atmosphere": "air",
      "pre_treatment": "nitric acid pretreatment",
      "post_treatment": "none",
      "defect_type": "nitrogen vacancies",
      "defect_formation_method": "chemical treatment",
      "special_notes": "Nitric acid to melamine mole ratio: 1.5",
      "precursor_family": "melamine",
      "calcination_temperature_bin": "520_560",
      "atmosphere_class": "air",
      "primary_route": "direct_thermal",
      "defect_introduction_mode": "none_or_baseline",
      "dopant_class": "none",
      "morphology_form": "bulk",
      "drs_instrument": "Shimadzu UV-3600 UV-vis-NIR spectrophotometer",
      "general_notes": "The study focuses on nitrogen vacancy engineering in g-C3N4 using nitric acid pretreatment to enhance photocatalytic properties.",
      "extraction_status": "success",
      "error_message": NaN
    },
    {
      "article_id": "ndefects/ndefects_048.pdf",
      "filename": "ndefects_048.pdf",
      "folder": "ndefects",
      "title": "Nitrogen vacancy engineered graphitic C3N4-based polymers for photocatalytic oxidation of aromatic alcohols to aldehydes",
      "sample_index": 4,
      "total_samples": 5,
      "sample_name": "CNNA (2.1)",
      "file_match": NaN,
      "sample_type": "defective",
      "co_precursor": "nitric acid",
      "dopant_element": "none",
      "synthesis_method": "thermal_polymerization",
      "temperature_C": 550.0,
      "heating_rate_C_min": 5.0,
      "duration_bin": "4_8h",
      "atmosphere": "air",
      "pre_treatment": "nitric acid pretreatment",
      "post_treatment": "none",
      "defect_type": "nitrogen vacancies",
      "defect_formation_method": "chemical treatment",
      "special_notes": "Nitric acid to melamine mole ratio: 2.1",
      "precursor_family": "melamine",
      "calcination_temperature_bin": "520_560",
      "atmosphere_class": "air",
      "primary_route": "direct_thermal",
      "defect_introduction_mode": "none_or_baseline",
      "dopant_class": "none",
      "morphology_form": "bulk",
      "drs_instrument": "Shimadzu UV-3600 UV-vis-NIR spectrophotometer",
      "general_notes": "The study focuses on nitrogen vacancy engineering in g-C3N4 using nitric acid pretreatment to enhance photocatalytic properties.",
      "extraction_status": "success",
      "error_message": NaN
    },
    {
      "article_id": "ndefects/ndefects_048.pdf",
      "filename": "ndefects_048.pdf",
      "folder": "ndefects",
      "title": "Nitrogen vacancy engineered graphitic C3N4-based polymers for photocatalytic oxidation of aromatic alcohols to aldehydes",
      "sample_index": 5,
      "total_samples": 5,
      "sample_name": "pure g-C3N4",
      "file_match": "g-c3n4",
      "sample_type": "reference",
      "co_precursor": "none",
      "dopant_element": "none",
      "synthesis_method": "thermal_polymerization",
      "temperature_C": 550.0,
      "heating_rate_C_min": 5.0,
      "duration_bin": "4_8h",
      "atmosphere": "air",
      "pre_treatment": "none",
      "post_treatment": "none",
      "defect_type": "none",
      "defect_formation_method": "none",
      "special_notes": "Prepared without nitric acid",
      "precursor_family": "melamine",
      "calcination_temperature_bin": "520_560",
      "atmosphere_class": "air",
      "primary_route": "direct_thermal",
      "defect_introduction_mode": "none_or_baseline",
      "dopant_class": "none",
      "morphology_form": "bulk",
      "drs_instrument": "Shimadzu UV-3600 UV-vis-NIR spectrophotometer",
      "general_notes": "The study focuses on nitrogen vacancy engineering in g-C3N4 using nitric acid pretreatment to enhance photocatalytic properties.",
      "extraction_status": "success",
      "error_message": NaN
    },
    {
      "article_id": "ndefects/ndefects_055.pdf",
      "filename": "ndefects_055.pdf",
      "folder": "ndefects",
      "title": "Effect of N content in g-C3N4 as metal-free catalyst on H2O2 decomposition for MB degradation",
      "sample_index": 1,
      "total_samples": 2,
      "sample_name": "CN-S",
      "file_match": "cn-s",
      "sample_type": "reference",
      "co_precursor": "none",
      "dopant_element": "none",
      "synthesis_method": "thermal_polymerization",
      "temperature_C": 550.0,
      "heating_rate_C_min": NaN,
      "duration_bin": "2_4h",
      "atmosphere": "air",
      "pre_treatment": "none",
      "post_treatment": "none",
      "defect_type": "none",
      "defect_formation_method": "none",
      "special_notes": "none",
      "precursor_family": "urea",
      "calcination_temperature_bin": "520_560",
      "atmosphere_class": "air",
      "primary_route": "direct_thermal",
      "defect_introduction_mode": "none_or_baseline",
      "dopant_class": "none",
      "morphology_form": "bulk",
      "drs_instrument": "Cary 5000 UV–vis spectrophotometer",
      "general_notes": "The study investigates the effect of nitrogen content in g-C3N4 on its catalytic performance for H2O2 decomposition, using different synthesis atmospheres to create variations in nitrogen content and defect structures.",
      "extraction_status": "success",
      "error_message": NaN
    },
    {
      "article_id": "ndefects/ndefects_055.pdf",
      "filename": "ndefects_055.pdf",
      "folder": "ndefects",
      "title": "Effect of N content in g-C3N4 as metal-free catalyst on H2O2 decomposition for MB degradation",
      "sample_index": 2,
      "total_samples": 2,
      "sample_name": "CN-N",
      "file_match": "cn-n",
      "sample_type": "defective",
      "co_precursor": "none",
      "dopant_element": "none",
      "synthesis_method": "thermal_polymerization",
      "temperature_C": 550.0,
      "heating_rate_C_min": NaN,
      "duration_bin": "2_4h",
      "atmosphere": "N2",
      "pre_treatment": "none",
      "post_treatment": "none",
      "defect_type": "carbon vacancies",
      "defect_formation_method": "none",
      "special_notes": "C-C bond conversion to C-N bond",
      "precursor_family": "urea",
      "calcination_temperature_bin": "520_560",
      "atmosphere_class": "N2",
      "primary_route": "direct_thermal",
      "defect_introduction_mode": "none_or_baseline",
      "dopant_class": "none",
      "morphology_form": "bulk",
      "drs_instrument": "Cary 5000 UV–vis spectrophotometer",
      "general_notes": "The study investigates the effect of nitrogen content in g-C3N4 on its catalytic performance for H2O2 decomposition, using different synthesis atmospheres to create variations in nitrogen content and defect structures.",
      "extraction_status": "success",
      "error_message": NaN
    },
    {
      "article_id": "ndefects/ndefects_057.pdf",
      "filename": "ndefects_057.pdf",
      "folder": "ndefects",
      "title": "Roles of N-Vacancies over Porous g-C3N4 Microtubes during Photocatalytic NOx Removal",
      "sample_index": 1,
      "total_samples": 4,
      "sample_name": "CN",
      "file_match": NaN,
      "sample_type": "reference",
      "co_precursor": "none",
      "dopant_element": "none",
      "synthesis_method": "thermal_polymerization",
      "temperature_C": 550.0,
      "heating_rate_C_min": NaN,
      "duration_bin": "gt8h",
      "atmosphere": "N2",
      "pre_treatment": "none",
      "post_treatment": "none",
      "defect_type": "none",
      "defect_formation_method": "none",
      "special_notes": "Pristine g-C3N4 synthesized by direct calcination",
      "precursor_family": "melamine",
      "calcination_temperature_bin": "520_560",
      "atmosphere_class": "N2",
      "primary_route": "direct_thermal",
      "defect_introduction_mode": "none_or_baseline",
      "dopant_class": "none",
      "morphology_form": "bulk",
      "drs_instrument": "Varian Cary 100 Scan UV−visible spectrophotometer",
      "general_notes": "The study focuses on the synthesis of porous g-C3N4 microtubes with tunable N-vacancy concentrations using a supramolecular approach involving melamine and calcination under nitrogen atmosphere.",
      "extraction_status": "success",
      "error_message": NaN
    },
    {
      "article_id": "ndefects/ndefects_057.pdf",
      "filename": "ndefects_057.pdf",
      "folder": "ndefects",
      "title": "Roles of N-Vacancies over Porous g-C3N4 Microtubes during Photocatalytic NOx Removal",
      "sample_index": 2,
      "total_samples": 4,
      "sample_name": "CNT-8",
      "file_match": "cnt-8",
      "sample_type": "defective",
      "co_precursor": "none",
      "dopant_element": "none",
      "synthesis_method": "supramolecular",
      "temperature_C": 550.0,
      "heating_rate_C_min": 2.5,
      "duration_bin": "gt8h",
      "atmosphere": "N2",
      "pre_treatment": "none",
      "post_treatment": "washing",
      "defect_type": "N-vacancy",
      "defect_formation_method": "two_step_overcalcination",
      "special_notes": "Porous g-C3N4 microtubes with N-vacancies",
      "precursor_family": "melamine",
      "calcination_temperature_bin": "520_560",
      "atmosphere_class": "N2",
      "primary_route": "supramolecular_preassembly",
      "defect_introduction_mode": "none_or_baseline",
      "dopant_class": "none",
      "morphology_form": "tubular",
      "drs_instrument": "Varian Cary 100 Scan UV−visible spectrophotometer",
      "general_notes": "The study focuses on the synthesis of porous g-C3N4 microtubes with tunable N-vacancy concentrations using a supramolecular approach involving melamine and calcination under nitrogen atmosphere.",
      "extraction_status": "success",
      "error_message": NaN
    },
    {
      "article_id": "ndefects/ndefects_057.pdf",
      "filename": "ndefects_057.pdf",
      "folder": "ndefects",
      "title": "Roles of N-Vacancies over Porous g-C3N4 Microtubes during Photocatalytic NOx Removal",
      "sample_index": 3,
      "total_samples": 4,
      "sample_name": "CNT-12",
      "file_match": "cnt-12",
      "sample_type": "defective",
      "co_precursor": "none",
      "dopant_element": "none",
      "synthesis_method": "supramolecular",
      "temperature_C": 550.0,
      "heating_rate_C_min": 2.5,
      "duration_bin": "gt8h",
      "atmosphere": "N2",
      "pre_treatment": "none",
      "post_treatment": "washing",
      "defect_type": "N-vacancy",
      "defect_formation_method": "two_step_overcalcination",
      "special_notes": "Porous g-C3N4 microtubes with N-vacancies",
      "precursor_family": "melamine",
      "calcination_temperature_bin": "520_560",
      "atmosphere_class": "N2",
      "primary_route": "supramolecular_preassembly",
      "defect_introduction_mode": "none_or_baseline",
      "dopant_class": "none",
      "morphology_form": "tubular",
      "drs_instrument": "Varian Cary 100 Scan UV−visible spectrophotometer",
      "general_notes": "The study focuses on the synthesis of porous g-C3N4 microtubes with tunable N-vacancy concentrations using a supramolecular approach involving melamine and calcination under nitrogen atmosphere.",
      "extraction_status": "success",
      "error_message": NaN
    },
    {
      "article_id": "ndefects/ndefects_057.pdf",
      "filename": "ndefects_057.pdf",
      "folder": "ndefects",
      "title": "Roles of N-Vacancies over Porous g-C3N4 Microtubes during Photocatalytic NOx Removal",
      "sample_index": 4,
      "total_samples": 4,
      "sample_name": "CNT-16",
      "file_match": "cnt-16",
      "sample_type": "defective",
      "co_precursor": "none",
      "dopant_element": "none",
      "synthesis_method": "supramolecular",
      "temperature_C": 550.0,
      "heating_rate_C_min": 2.5,
      "duration_bin": "gt8h",
      "atmosphere": "N2",
      "pre_treatment": "none",
      "post_treatment": "washing",
      "defect_type": "N-vacancy",
      "defect_formation_method": "two_step_overcalcination",
      "special_notes": "Porous g-C3N4 microtubes with N-vacancies",
      "precursor_family": "melamine",
      "calcination_temperature_bin": "520_560",
      "atmosphere_class": "N2",
      "primary_route": "supramolecular_preassembly",
      "defect_introduction_mode": "none_or_baseline",
      "dopant_class": "none",
      "morphology_form": "tubular",
      "drs_instrument": "Varian Cary 100 Scan UV−visible spectrophotometer",
      "general_notes": "The study focuses on the synthesis of porous g-C3N4 microtubes with tunable N-vacancy concentrations using a supramolecular approach involving melamine and calcination under nitrogen atmosphere.",
      "extraction_status": "success",
      "error_message": NaN
    },
    {
      "article_id": "ndefects/ndefects_060.pdf",
      "filename": "ndefects_060.pdf",
      "folder": "ndefects",
      "title": "am9b19338 1..11",
      "sample_index": 1,
      "total_samples": 6,
      "sample_name": "GCN",
      "file_match": "gcn",
      "sample_type": "reference",
      "co_precursor": "none",
      "dopant_element": "none",
      "synthesis_method": "thermal_polymerization",
      "temperature_C": 550.0,
      "heating_rate_C_min": 4.0,
      "duration_bin": "4_8h",
      "atmosphere": "N2/H2",
      "pre_treatment": "none",
      "post_treatment": "none",
      "defect_type": "none",
      "defect_formation_method": "none",
      "special_notes": "none",
      "precursor_family": "melamine",
      "calcination_temperature_bin": "520_560",
      "atmosphere_class": "reducing",
      "primary_route": "direct_thermal",
      "defect_introduction_mode": "none_or_baseline",
      "dopant_class": "none",
      "morphology_form": "bulk",
      "drs_instrument": "UV-3600",
      "general_notes": "The synthesis involves high-temperature thermal condensation polymerization with varying amounts of TAP as a modifier.",
      "extraction_status": "success",
      "error_message": NaN
    },
    {
      "article_id": "ndefects/ndefects_060.pdf",
      "filename": "ndefects_060.pdf",
      "folder": "ndefects",
      "title": "am9b19338 1..11",
      "sample_index": 2,
      "total_samples": 6,
      "sample_name": "GCN-0TAP",
      "file_match": "gcn-0tap",
      "sample_type": "modified",
      "co_precursor": "cyanuric acid",
      "dopant_element": "none",
      "synthesis_method": "thermal_polymerization",
      "temperature_C": 550.0,
      "heating_rate_C_min": 4.0,
      "duration_bin": "4_8h",
      "atmosphere": "N2/H2",
      "pre_treatment": "none",
      "post_treatment": "none",
      "defect_type": "none",
      "defect_formation_method": "none",
      "special_notes": "none",
      "precursor_family": "melamine",
      "calcination_temperature_bin": "520_560",
      "atmosphere_class": "reducing",
      "primary_route": "supramolecular_preassembly",
      "defect_introduction_mode": "none_or_baseline",
      "dopant_class": "none",
      "morphology_form": "bulk",
      "drs_instrument": "UV-3600",
      "general_notes": "The synthesis involves high-temperature thermal condensation polymerization with varying amounts of TAP as a modifier.",
      "extraction_status": "success",
      "error_message": NaN
    },
    {
      "article_id": "ndefects/ndefects_060.pdf",
      "filename": "ndefects_060.pdf",
      "folder": "ndefects",
      "title": "am9b19338 1..11",
      "sample_index": 3,
      "total_samples": 6,
      "sample_name": "GCN-0.25TAP",
      "file_match": NaN,
      "sample_type": "modified",
      "co_precursor": "cyanuric acid",
      "dopant_element": "none",
      "synthesis_method": "thermal_polymerization",
      "temperature_C": 550.0,
      "heating_rate_C_min": 4.0,
      "duration_bin": "4_8h",
      "atmosphere": "N2/H2",
      "pre_treatment": "none",
      "post_treatment": "none",
      "defect_type": "none",
      "defect_formation_method": "none",
      "special_notes": "none",
      "precursor_family": "melamine",
      "calcination_temperature_bin": "520_560",
      "atmosphere_class": "reducing",
      "primary_route": "supramolecular_preassembly",
      "defect_introduction_mode": "none_or_baseline",
      "dopant_class": "none",
      "morphology_form": "bulk",
      "drs_instrument": "UV-3600",
      "general_notes": "The synthesis involves high-temperature thermal condensation polymerization with varying amounts of TAP as a modifier.",
      "extraction_status": "success",
      "error_message": NaN
    },
    {
      "article_id": "ndefects/ndefects_060.pdf",
      "filename": "ndefects_060.pdf",
      "folder": "ndefects",
      "title": "am9b19338 1..11",
      "sample_index": 4,
      "total_samples": 6,
      "sample_name": "GCN-0.5TAP",
      "file_match": NaN,
      "sample_type": "modified",
      "co_precursor": "cyanuric acid",
      "dopant_element": "none",
      "synthesis_method": "thermal_polymerization",
      "temperature_C": 550.0,
      "heating_rate_C_min": 4.0,
      "duration_bin": "4_8h",
      "atmosphere": "N2/H2",
      "pre_treatment": "none",
      "post_treatment": "none",
      "defect_type": "none",
      "defect_formation_method": "none",
      "special_notes": "none",
      "precursor_family": "melamine",
      "calcination_temperature_bin": "520_560",
      "atmosphere_class": "reducing",
      "primary_route": "supramolecular_preassembly",
      "defect_introduction_mode": "none_or_baseline",
      "dopant_class": "none",
      "morphology_form": "bulk",
      "drs_instrument": "UV-3600",
      "general_notes": "The synthesis involves high-temperature thermal condensation polymerization with varying amounts of TAP as a modifier.",
      "extraction_status": "success",
      "error_message": NaN
    },
    {
      "article_id": "ndefects/ndefects_060.pdf",
      "filename": "ndefects_060.pdf",
      "folder": "ndefects",
      "title": "am9b19338 1..11",
      "sample_index": 5,
      "total_samples": 6,
      "sample_name": "GCN-0.75TAP",
      "file_match": NaN,
      "sample_type": "modified",
      "co_precursor": "cyanuric acid",
      "dopant_element": "none",
      "synthesis_method": "thermal_polymerization",
      "temperature_C": 550.0,
      "heating_rate_C_min": 4.0,
      "duration_bin": "4_8h",
      "atmosphere": "N2/H2",
      "pre_treatment": "none",
      "post_treatment": "none",
      "defect_type": "none",
      "defect_formation_method": "none",
      "special_notes": "none",
      "precursor_family": "melamine",
      "calcination_temperature_bin": "520_560",
      "atmosphere_class": "reducing",
      "primary_route": "supramolecular_preassembly",
      "defect_introduction_mode": "none_or_baseline",
      "dopant_class": "none",
      "morphology_form": "bulk",
      "drs_instrument": "UV-3600",
      "general_notes": "The synthesis involves high-temperature thermal condensation polymerization with varying amounts of TAP as a modifier.",
      "extraction_status": "success",
      "error_message": NaN
    },
    {
      "article_id": "ndefects/ndefects_060.pdf",
      "filename": "ndefects_060.pdf",
      "folder": "ndefects",
      "title": "am9b19338 1..11",
      "sample_index": 6,
      "total_samples": 6,
      "sample_name": "GCN-1TAP",
      "file_match": NaN,
      "sample_type": "modified",
      "co_precursor": "cyanuric acid",
      "dopant_element": "none",
      "synthesis_method": "thermal_polymerization",
      "temperature_C": 550.0,
      "heating_rate_C_min": 4.0,
      "duration_bin": "4_8h",
      "atmosphere": "N2/H2",
      "pre_treatment": "none",
      "post_treatment": "none",
      "defect_type": "none",
      "defect_formation_method": "none",
      "special_notes": "none",
      "precursor_family": "melamine",
      "calcination_temperature_bin": "520_560",
      "atmosphere_class": "reducing",
      "primary_route": "supramolecular_preassembly",
      "defect_introduction_mode": "none_or_baseline",
      "dopant_class": "none",
      "morphology_form": "bulk",
      "drs_instrument": "UV-3600",
      "general_notes": "The synthesis involves high-temperature thermal condensation polymerization with varying amounts of TAP as a modifier.",
      "extraction_status": "success",
      "error_message": NaN
    },
    {
      "article_id": "ndefects/ndefects_062.pdf",
      "filename": "ndefects_062.pdf",
      "folder": "ndefects",
      "title": "Facile synthesis of self-assembled g-C3N4 with abundant nitrogen defects for photocatalytic hydrogen evolution",
      "sample_index": 1,
      "total_samples": 5,
      "sample_name": "CN",
      "file_match": "cn",
      "sample_type": "reference",
      "co_precursor": "none",
      "dopant_element": "none",
      "synthesis_method": "thermal_polymerization",
      "temperature_C": 550.0,
      "heating_rate_C_min": 2.3,
      "duration_bin": "4_8h",
      "atmosphere": "air",
      "pre_treatment": "none",
      "post_treatment": "none",
      "defect_type": "none",
      "defect_formation_method": "none",
      "special_notes": "none",
      "precursor_family": "melamine",
      "calcination_temperature_bin": "520_560",
      "atmosphere_class": "air",
      "primary_route": "direct_thermal",
      "defect_introduction_mode": "none_or_baseline",
      "dopant_class": "none",
      "morphology_form": "bulk",
      "drs_instrument": "Hitachi UV-3010",
      "general_notes": "The study focuses on the synthesis of g-C3N4 with nitrogen defects using acid treatment and solvothermal methods.",
      "extraction_status": "success",
      "error_message": NaN
    },
    {
      "article_id": "ndefects/ndefects_062.pdf",
      "filename": "ndefects_062.pdf",
      "folder": "ndefects",
      "title": "Facile synthesis of self-assembled g-C3N4 with abundant nitrogen defects for photocatalytic hydrogen evolution",
      "sample_index": 2,
      "total_samples": 5,
      "sample_name": "CN-5",
      "file_match": NaN,
      "sample_type": "defective",
      "co_precursor": "ethanol",
      "dopant_element": "none",
      "synthesis_method": "solvothermal_exfoliation",
      "temperature_C": 550.0,
      "heating_rate_C_min": 2.3,
      "duration_bin": "gt8h",
      "atmosphere": "N2",
      "pre_treatment": "acid treatment with HNO3",
      "post_treatment": "washing with water and ethanol",
      "defect_type": "nitrogen defects",
      "defect_formation_method": "acid treatment",
      "special_notes": "none",
      "precursor_family": "melamine",
      "calcination_temperature_bin": "520_560",
      "atmosphere_class": "N2",
      "primary_route": "hydro_solvothermal_pre",
      "defect_introduction_mode": "none_or_baseline",
      "dopant_class": "none",
      "morphology_form": "bulk",
      "drs_instrument": "Hitachi UV-3010",
      "general_notes": "The study focuses on the synthesis of g-C3N4 with nitrogen defects using acid treatment and solvothermal methods.",
      "extraction_status": "success",
      "error_message": NaN
    },
    {
      "article_id": "ndefects/ndefects_062.pdf",
      "filename": "ndefects_062.pdf",
      "folder": "ndefects",
      "title": "Facile synthesis of self-assembled g-C3N4 with abundant nitrogen defects for photocatalytic hydrogen evolution",
      "sample_index": 3,
      "total_samples": 5,
      "sample_name": "CN-10",
      "file_match": NaN,
      "sample_type": "defective",
      "co_precursor": "ethanol",
      "dopant_element": "none",
      "synthesis_method": "solvothermal_exfoliation",
      "temperature_C": 550.0,
      "heating_rate_C_min": 2.3,
      "duration_bin": "gt8h",
      "atmosphere": "N2",
      "pre_treatment": "acid treatment with HNO3",
      "post_treatment": "washing with water and ethanol",
      "defect_type": "nitrogen defects",
      "defect_formation_method": "acid treatment",
      "special_notes": "none",
      "precursor_family": "melamine",
      "calcination_temperature_bin": "520_560",
      "atmosphere_class": "N2",
      "primary_route": "hydro_solvothermal_pre",
      "defect_introduction_mode": "none_or_baseline",
      "dopant_class": "none",
      "morphology_form": "bulk",
      "drs_instrument": "Hitachi UV-3010",
      "general_notes": "The study focuses on the synthesis of g-C3N4 with nitrogen defects using acid treatment and solvothermal methods.",
      "extraction_status": "success",
      "error_message": NaN
    },
    {
      "article_id": "ndefects/ndefects_062.pdf",
      "filename": "ndefects_062.pdf",
      "folder": "ndefects",
      "title": "Facile synthesis of self-assembled g-C3N4 with abundant nitrogen defects for photocatalytic hydrogen evolution",
      "sample_index": 4,
      "total_samples": 5,
      "sample_name": "CN-15",
      "file_match": NaN,
      "sample_type": "defective",
      "co_precursor": "ethanol",
      "dopant_element": "none",
      "synthesis_method": "solvothermal_exfoliation",
      "temperature_C": 550.0,
      "heating_rate_C_min": 2.3,
      "duration_bin": "gt8h",
      "atmosphere": "N2",
      "pre_treatment": "acid treatment with HNO3",
      "post_treatment": "washing with water and ethanol",
      "defect_type": "nitrogen defects",
      "defect_formation_method": "acid treatment",
      "special_notes": "none",
      "precursor_family": "melamine",
      "calcination_temperature_bin": "520_560",
      "atmosphere_class": "N2",
      "primary_route": "hydro_solvothermal_pre",
      "defect_introduction_mode": "none_or_baseline",
      "dopant_class": "none",
      "morphology_form": "bulk",
      "drs_instrument": "Hitachi UV-3010",
      "general_notes": "The study focuses on the synthesis of g-C3N4 with nitrogen defects using acid treatment and solvothermal methods.",
      "extraction_status": "success",
      "error_message": NaN
    },
    {
      "article_id": "ndefects/ndefects_062.pdf",
      "filename": "ndefects_062.pdf",
      "folder": "ndefects",
      "title": "Facile synthesis of self-assembled g-C3N4 with abundant nitrogen defects for photocatalytic hydrogen evolution",
      "sample_index": 5,
      "total_samples": 5,
      "sample_name": "CN-20",
      "file_match": NaN,
      "sample_type": "defective",
      "co_precursor": "ethanol",
      "dopant_element": "none",
      "synthesis_method": "solvothermal_exfoliation",
      "temperature_C": 550.0,
      "heating_rate_C_min": 2.3,
      "duration_bin": "gt8h",
      "atmosphere": "N2",
      "pre_treatment": "acid treatment with HNO3",
      "post_treatment": "washing with water and ethanol",
      "defect_type": "nitrogen defects",
      "defect_formation_method": "acid treatment",
      "special_notes": "none",
      "precursor_family": "melamine",
      "calcination_temperature_bin": "520_560",
      "atmosphere_class": "N2",
      "primary_route": "hydro_solvothermal_pre",
      "defect_introduction_mode": "none_or_baseline",
      "dopant_class": "none",
      "morphology_form": "bulk",
      "drs_instrument": "Hitachi UV-3010",
      "general_notes": "The study focuses on the synthesis of g-C3N4 with nitrogen defects using acid treatment and solvothermal methods.",
      "extraction_status": "success",
      "error_message": NaN
    },
    {
      "article_id": "ndefects/ndefects_067.pdf",
      "filename": "ndefects_067.pdf",
      "folder": "ndefects",
      "title": NaN,
      "sample_index": 1,
      "total_samples": 3,
      "sample_name": "CCN-P",
      "file_match": NaN,
      "sample_type": "modified",
      "co_precursor": "NaCl/KCl",
      "dopant_element": "none",
      "synthesis_method": "thermal_polymerization",
      "temperature_C": 550.0,
      "heating_rate_C_min": 5.0,
      "duration_bin": "4_8h",
      "atmosphere": "Ar",
      "pre_treatment": "tablet pressing",
      "post_treatment": "washing and drying",
      "defect_type": "none",
      "defect_formation_method": "none",
      "special_notes": "High-pressure regulation during synthesis",
      "precursor_family": "melamine",
      "calcination_temperature_bin": "520_560",
      "atmosphere_class": "inert",
      "primary_route": "direct_thermal",
      "defect_introduction_mode": "none_or_baseline",
      "dopant_class": "none",
      "morphology_form": "bulk",
      "drs_instrument": "Perkin Elmer Lambda 950",
      "general_notes": "The synthesis involves thermal polymerization of melamine with or without pressure regulation, using NaCl/KCl as co-precursors for modified samples.",
      "extraction_status": "success",
      "error_message": NaN
    },
    {
      "article_id": "ndefects/ndefects_067.pdf",
      "filename": "ndefects_067.pdf",
      "folder": "ndefects",
      "title": NaN,
      "sample_index": 2,
      "total_samples": 3,
      "sample_name": "CCN-NP",
      "file_match": NaN,
      "sample_type": "modified",
      "co_precursor": "NaCl/KCl",
      "dopant_element": "none",
      "synthesis_method": "thermal_polymerization",
      "temperature_C": 550.0,
      "heating_rate_C_min": 5.0,
      "duration_bin": "4_8h",
      "atmosphere": "Ar",
      "pre_treatment": "none",
      "post_treatment": "washing and drying",
      "defect_type": "none",
      "defect_formation_method": "none",
      "special_notes": "No pressure regulation during synthesis",
      "precursor_family": "melamine",
      "calcination_temperature_bin": "520_560",
      "atmosphere_class": "inert",
      "primary_route": "direct_thermal",
      "defect_introduction_mode": "none_or_baseline",
      "dopant_class": "none",
      "morphology_form": "bulk",
      "drs_instrument": "Perkin Elmer Lambda 950",
      "general_notes": "The synthesis involves thermal polymerization of melamine with or without pressure regulation, using NaCl/KCl as co-precursors for modified samples.",
      "extraction_status": "success",
      "error_message": NaN
    },
    {
      "article_id": "ndefects/ndefects_067.pdf",
      "filename": "ndefects_067.pdf",
      "folder": "ndefects",
      "title": NaN,
      "sample_index": 3,
      "total_samples": 3,
      "sample_name": "CN-B",
      "file_match": "cn-b",
      "sample_type": "reference",
      "co_precursor": "none",
      "dopant_element": "none",
      "synthesis_method": "thermal_polymerization",
      "temperature_C": 550.0,
      "heating_rate_C_min": 5.0,
      "duration_bin": "4_8h",
      "atmosphere": "Ar",
      "pre_treatment": "none",
      "post_treatment": "none",
      "defect_type": "none",
      "defect_formation_method": "none",
      "special_notes": "Bulk g-C3N4 for comparison",
      "precursor_family": "melamine",
      "calcination_temperature_bin": "520_560",
      "atmosphere_class": "inert",
      "primary_route": "direct_thermal",
      "defect_introduction_mode": "none_or_baseline",
      "dopant_class": "none",
      "morphology_form": "bulk",
      "drs_instrument": "Perkin Elmer Lambda 950",
      "general_notes": "The synthesis involves thermal polymerization of melamine with or without pressure regulation, using NaCl/KCl as co-precursors for modified samples.",
      "extraction_status": "success",
      "error_message": NaN
    },
    {
      "article_id": "ndefects/ndefects_069.pdf",
      "filename": "ndefects_069.pdf",
      "folder": "ndefects",
      "title": "Generation Mechanism of the Defects in g-C3N4 Synthesized in N2 Atmosphere and the Method for Improving Photocatalysis Activity",
      "sample_index": 1,
      "total_samples": 4,
      "sample_name": "HN-CN",
      "file_match": NaN,
      "sample_type": "defective",
      "co_precursor": "ethylene glycol",
      "dopant_element": "none",
      "synthesis_method": "thermal_polymerization",
      "temperature_C": 550.0,
      "heating_rate_C_min": 5.0,
      "duration_bin": "gt8h",
      "atmosphere": "N2",
      "pre_treatment": "protonation with nitric acid",
      "post_treatment": "none",
      "defect_type": "moderate quantity of defects",
      "defect_formation_method": "none_or_baseline",
      "special_notes": "Protonated melamine precursor used",
      "precursor_family": "melamine",
      "calcination_temperature_bin": "520_560",
      "atmosphere_class": "N2",
      "primary_route": "direct_thermal",
      "defect_introduction_mode": "none_or_baseline",
      "dopant_class": "none",
      "morphology_form": "bulk",
      "drs_instrument": "Lambda 1050+",
      "general_notes": "The study investigates the synthesis of g-C3N4 with varying defect levels and atmospheres to enhance photocatalytic activity.",
      "extraction_status": "success",
      "error_message": NaN
    },
    {
      "article_id": "ndefects/ndefects_069.pdf",
      "filename": "ndefects_069.pdf",
      "folder": "ndefects",
      "title": "Generation Mechanism of the Defects in g-C3N4 Synthesized in N2 Atmosphere and the Method for Improving Photocatalysis Activity",
      "sample_index": 2,
      "total_samples": 4,
      "sample_name": "CN",
      "file_match": "cn",
      "sample_type": "reference",
      "co_precursor": "none",
      "dopant_element": "none",
      "synthesis_method": "thermal_polymerization",
      "temperature_C": 550.0,
      "heating_rate_C_min": 5.0,
      "duration_bin": "gt8h",
      "atmosphere": "air",
      "pre_treatment": "none",
      "post_treatment": "none",
      "defect_type": "none",
      "defect_formation_method": "none_or_baseline",
      "special_notes": "Pristine g-C3N4",
      "precursor_family": "melamine",
      "calcination_temperature_bin": "520_560",
      "atmosphere_class": "air",
      "primary_route": "direct_thermal",
      "defect_introduction_mode": "none_or_baseline",
      "dopant_class": "none",
      "morphology_form": "bulk",
      "drs_instrument": "Lambda 1050+",
      "general_notes": "The study investigates the synthesis of g-C3N4 with varying defect levels and atmospheres to enhance photocatalytic activity.",
      "extraction_status": "success",
      "error_message": NaN
    },
    {
      "article_id": "ndefects/ndefects_069.pdf",
      "filename": "ndefects_069.pdf",
      "folder": "ndefects",
      "title": "Generation Mechanism of the Defects in g-C3N4 Synthesized in N2 Atmosphere and the Method for Improving Photocatalysis Activity",
      "sample_index": 3,
      "total_samples": 4,
      "sample_name": "N-CN",
      "file_match": "n-cn",
      "sample_type": "defective",
      "co_precursor": "none",
      "dopant_element": "none",
      "synthesis_method": "thermal_polymerization",
      "temperature_C": 550.0,
      "heating_rate_C_min": 5.0,
      "duration_bin": "gt8h",
      "atmosphere": "N2",
      "pre_treatment": "none",
      "post_treatment": "none",
      "defect_type": "large quantity of defects",
      "defect_formation_method": "none_or_baseline",
      "special_notes": "Defective g-C3N4",
      "precursor_family": "melamine",
      "calcination_temperature_bin": "520_560",
      "atmosphere_class": "N2",
      "primary_route": "direct_thermal",
      "defect_introduction_mode": "none_or_baseline",
      "dopant_class": "none",
      "morphology_form": "bulk",
      "drs_instrument": "Lambda 1050+",
      "general_notes": "The study investigates the synthesis of g-C3N4 with varying defect levels and atmospheres to enhance photocatalytic activity.",
      "extraction_status": "success",
      "error_message": NaN
    },
    {
      "article_id": "ndefects/ndefects_069.pdf",
      "filename": "ndefects_069.pdf",
      "folder": "ndefects",
      "title": "Generation Mechanism of the Defects in g-C3N4 Synthesized in N2 Atmosphere and the Method for Improving Photocatalysis Activity",
      "sample_index": 4,
      "total_samples": 4,
      "sample_name": "H-CN",
      "file_match": "h-cn",
      "sample_type": "modified",
      "co_precursor": "none",
      "dopant_element": "none",
      "synthesis_method": "thermal_polymerization",
      "temperature_C": 550.0,
      "heating_rate_C_min": 5.0,
      "duration_bin": "gt8h",
      "atmosphere": "air",
      "pre_treatment": "protonation with nitric acid",
      "post_treatment": "none",
      "defect_type": "none",
      "defect_formation_method": "none_or_baseline",
      "special_notes": "High polymerization g-C3N4",
      "precursor_family": "melamine",
      "calcination_temperature_bin": "520_560",
      "atmosphere_class": "air",
      "primary_route": "direct_thermal",
      "defect_introduction_mode": "none_or_baseline",
      "dopant_class": "none",
      "morphology_form": "bulk",
      "drs_instrument": "Lambda 1050+",
      "general_notes": "The study investigates the synthesis of g-C3N4 with varying defect levels and atmospheres to enhance photocatalytic activity.",
      "extraction_status": "success",
      "error_message": NaN
    },
    {
      "article_id": "ndefects/ndefects_073.pdf",
      "filename": "ndefects_073.pdf",
      "folder": "ndefects",
      "title": "Structural Distortion of g-C3N4 Induced by N-Defects for Enhanced Photocatalytic Hydrogen Evolution",
      "sample_index": 1,
      "total_samples": 2,
      "sample_name": "ND-g-C3N4",
      "file_match": "nd-g-c3n4",
      "sample_type": "defective",
      "co_precursor": "ammonium acetate",
      "dopant_element": "none",
      "synthesis_method": "thermal_polymerization",
      "temperature_C": 550.0,
      "heating_rate_C_min": 3.0,
      "duration_bin": "4_8h",
      "atmosphere": "unknown",
      "pre_treatment": "none",
      "post_treatment": "none",
      "defect_type": "N-defects",
      "defect_formation_method": "none",
      "special_notes": "N-defects induced by ammonium acetate",
      "precursor_family": "melamine",
      "calcination_temperature_bin": "520_560",
      "atmosphere_class": "unknown",
      "primary_route": "direct_thermal",
      "defect_introduction_mode": "none_or_baseline",
      "dopant_class": "none",
      "morphology_form": "bulk",
