Repository: VasylChumachenko/defectsProject

# g-C3N4 Spectral Phenotyping

Automated analysis and clustering of graphitic carbon nitride (g-C3N4) optical spectra with synthesis condition correlation.

## Overview

This project extracts spectral fingerprints from UV-Vis/DRS data of g-C3N4 materials and groups them into "spectral phenotypes" using unsupervised clustering. The pipeline also extracts synthesis conditions from scientific PDF articles using LLM and correlates them with the identified clusters.

### 2. Analyze spectra from a data folder

```bash
python analyze_spectra.py <folder_path> --csv results.csv --plots
```

Input: folder with CSV files (absorption `_abs_` or Tauc `_tauc` data).

File: synthesis_detailed.json (part 8 of 8)
{
      "drs_instrument": "Shimadz UV-Vis spectrometer",
      "general_notes": "The study focuses on the structural distortion of g-C3N4 induced by N-defects for enhanced photocatalytic hydrogen evolution.",
      "extraction_status": "success",
      "error_message": NaN
    },
    {
      "article_id": "ndefects/ndefects_073.pdf",
      "filename": "ndefects_073.pdf",
      "folder": "ndefects",
      "title": "Structural Distortion of g-C3N4 Induced by N-Defects for Enhanced Photocatalytic Hydrogen Evolution",
      "sample_index": 2,
      "total_samples": 2,
      "sample_name": "g-C3N4",
      "file_match": "g-c3n4",
      "sample_type": "reference",
      "co_precursor": "none",
      "dopant_element": "none",
      "synthesis_method": "thermal_polymerization",
      "temperature_C": 550.0,
      "heating_rate_C_min": 3.0,
      "duration_bin": "4_8h",
      "atmosphere": "unknown",
      "pre_treatment": "none",
      "post_treatment": "none",
      "defect_type": "none",
      "defect_formation_method": "none",
      "special_notes": "prepared by direct calcination of melamine",
      "precursor_family": "melamine",
      "calcination_temperature_bin": "520_560",
      "atmosphere_class": "unknown",
      "primary_route": "direct_thermal",
      "defect_introduction_mode": "none_or_baseline",
      "dopant_class": "none",
      "morphology_form": "bulk",
      "drs_instrument": "Shimadz UV-Vis spectrometer",
      "general_notes": "The study focuses on the structural distortion of g-C3N4 induced by N-defects for enhanced photocatalytic hydrogen evolution.",
      "extraction_status": "success",
      "error_message": NaN
    },
    {
      "article_id": "ndefects/ndefects_077.pdf",
      "filename": "ndefects_077.pdf",
      "folder": "ndefects",
      "title": NaN,
      "sample_index": 1,
      "total_samples": 2,
      "sample_name": "g-C3N4",
      "file_match": "g-c3n4",
      "sample_type": "reference",
      "co_precursor": "none",
      "dopant_element": "none",
      "synthesis_method": "thermal_polymerization",
      "temperature_C": 550.0,
      "heating_rate_C_min": 10.0,
      "duration_bin": "4_8h",
      "atmosphere": "Ar",
      "pre_treatment": "none",
      "post_treatment": "none",
      "defect_type": "none",
      "defect_formation_method": "none",
      "special_notes": "none",
      "precursor_family": "melamine",
      "calcination_temperature_bin": "520_560",
      "atmosphere_class": "inert",
      "primary_route": "direct_thermal",
      "defect_introduction_mode": "none_or_baseline",
      "dopant_class": "none",
      "morphology_form": "bulk",
      "drs_instrument": "unknown",
      "general_notes": "The synthesis involves a two-step thermal polymerization process under an argon atmosphere.",
      "extraction_status": "success",
      "error_message": NaN
    },
    {
      "article_id": "ndefects/ndefects_077.pdf",
      "filename": "ndefects_077.pdf",
      "folder": "ndefects",
      "title": NaN,
      "sample_index": 2,
      "total_samples": 2,
      "sample_name": "p-C3N4",
      "file_match": NaN,
      "sample_type": "modified",
      "co_precursor": "none",
      "dopant_element": "none",
      "synthesis_method": "thermal_polymerization",
      "temperature_C": 620.0,
      "heating_rate_C_min": 10.0,
      "duration_bin": "4_8h",
      "atmosphere": "Ar",
      "pre_treatment": "none",
      "post_treatment": "none",
      "defect_type": "none",
      "defect_formation_method": "two_step_overcalcination",
      "special_notes": "none",
      "precursor_family": "melamine",
      "calcination_temperature_bin": "gt600",
      "atmosphere_class": "inert",
      "primary_route": "direct_thermal",
      "defect_introduction_mode": "two_step_overcalcination",
      "dopant_class": "none",
      "morphology_form": "porous_holey",
      "drs_instrument": "unknown",
      "general_notes": "The synthesis involves a two-step thermal polymerization process under an argon atmosphere.",
      "extraction_status": "success",
      "error_message": NaN
    },
    {
      "article_id": "ndefects/ndefects_080.pdf",
      "filename": "ndefects_080.pdf",
      "folder": "ndefects",
      "title": "Reductive Modification of Carbon Nitride Structure by Metals—The Influence on Structure and Photocatalytic Hydrogen Evolution",
      "sample_index": 1,
      "total_samples": 5,
      "sample_name": "CN",
      "file_match": "cn",
      "sample_type": "reference",
      "co_precursor": "none",
      "dopant_element": "none",
      "synthesis_method": "thermal_polymerization",
      "temperature_C": 600.0,
      "heating_rate_C_min": 10.0,
      "duration_bin": "4_8h",
      "atmosphere": "air",
      "pre_treatment": "none",
      "post_treatment": "none",
      "defect_type": "none",
      "defect_formation_method": "none",
      "special_notes": "none",
      "precursor_family": "cyanamide",
      "calcination_temperature_bin": "gt600",
      "atmosphere_class": "air",
      "primary_route": "direct_thermal",
      "defect_introduction_mode": "none_or_baseline",
      "dopant_class": "none",
      "morphology_form": "bulk",
      "drs_instrument": "Jasco V-670",
      "general_notes": "The study focuses on the reductive modification of g-C3N4 with metals to enhance photocatalytic hydrogen evolution.",
      "extraction_status": "success",
      "error_message": NaN
    },
    {
      "article_id": "ndefects/ndefects_080.pdf",
      "filename": "ndefects_080.pdf",
      "folder": "ndefects",
      "title": "Reductive Modification of Carbon Nitride Structure by Metals—The Influence on Structure and Photocatalytic Hydrogen Evolution",
      "sample_index": 2,
      "total_samples": 5,
      "sample_name": "CNr",
      "file_match": "cnr",
      "sample_type": "modified",
      "co_precursor": "none",
      "dopant_element": "none",
      "synthesis_method": "thermal_polymerization",
      "temperature_C": 300.0,
      "heating_rate_C_min": 10.0,
      "duration_bin": "4_8h",
      "atmosphere": "reducing",
      "pre_treatment": "none",
      "post_treatment": "none",
      "defect_type": "none",
      "defect_formation_method": "none",
      "special_notes": "Reduced under hydrogen atmosphere",
      "precursor_family": "cyanamide",
      "calcination_temperature_bin": "lt520",
      "atmosphere_class": "reducing",
      "primary_route": "direct_thermal",
      "defect_introduction_mode": "none_or_baseline",
      "dopant_class": "none",
      "morphology_form": "bulk",
      "drs_instrument": "Jasco V-670",
      "general_notes": "The study focuses on the reductive modification of g-C3N4 with metals to enhance photocatalytic hydrogen evolution.",
      "extraction_status": "success",
      "error_message": NaN
    },
    {
      "article_id": "ndefects/ndefects_080.pdf",
      "filename": "ndefects_080.pdf",
      "folder": "ndefects",
      "title": "Reductive Modification of Carbon Nitride Structure by Metals—The Influence on Structure and Photocatalytic Hydrogen Evolution",
      "sample_index": 3,
      "total_samples": 5,
      "sample_name": "Pt",
      "file_match": "pt",
      "sample_type": "doped",
      "co_precursor": "none",
      "dopant_element": "Pt",
      "synthesis_method": "other",
      "temperature_C": 300.0,
      "heating_rate_C_min": 10.0,
      "duration_bin": "4_8h",
      "atmosphere": "reducing",
      "pre_treatment": "none",
      "post_treatment": "none",
      "defect_type": "none",
      "defect_formation_method": "none",
      "special_notes": "Metallic Pt loading via wet impregnation",
      "precursor_family": "cyanamide",
      "calcination_temperature_bin": "lt520",
      "atmosphere_class": "reducing",
      "primary_route": "direct_thermal",
      "defect_introduction_mode": "dopant_induced",
      "dopant_class": "metal",
      "morphology_form": "bulk",
      "drs_instrument": "Jasco V-670",
      "general_notes": "The study focuses on the reductive modification of g-C3N4 with metals to enhance photocatalytic hydrogen evolution.",
      "extraction_status": "success",
      "error_message": NaN
    },
    {
      "article_id": "ndefects/ndefects_080.pdf",
      "filename": "ndefects_080.pdf",
      "folder": "ndefects",
      "title": "Reductive Modification of Carbon Nitride Structure by Metals—The Influence on Structure and Photocatalytic Hydrogen Evolution",
      "sample_index": 4,
      "total_samples": 5,
      "sample_name": "Ru",
      "file_match": "ru",
      "sample_type": "doped",
      "co_precursor": "none",
      "dopant_element": "Ru",
      "synthesis_method": "other",
      "temperature_C": 300.0,
      "heating_rate_C_min": 10.0,
      "duration_bin": "4_8h",
      "atmosphere": "reducing",
      "pre_treatment": "none",
      "post_treatment": "none",
      "defect_type": "none",
      "defect_formation_method": "none",
      "special_notes": "Metallic Ru loading via wet impregnation",
      "precursor_family": "cyanamide",
      "calcination_temperature_bin": "lt520",
      "atmosphere_class": "reducing",
      "primary_route": "direct_thermal",
      "defect_introduction_mode": "dopant_induced",
      "dopant_class": "metal",
      "morphology_form": "bulk",
      "drs_instrument": "Jasco V-670",
      "general_notes": "The study focuses on the reductive modification of g-C3N4 with metals to enhance photocatalytic hydrogen evolution.",
      "extraction_status": "success",
      "error_message": NaN
    },
    {
      "article_id": "ndefects/ndefects_080.pdf",
      "filename": "ndefects_080.pdf",
      "folder": "ndefects",
      "title": "Reductive Modification of Carbon Nitride Structure by Metals—The Influence on Structure and Photocatalytic Hydrogen Evolution",
      "sample_index": 5,
      "total_samples": 5,
      "sample_name": "Ir",
      "file_match": "ir",
      "sample_type": "doped",
      "co_precursor": "none",
      "dopant_element": "Ir",
      "synthesis_method": "other",
      "temperature_C": 300.0,
      "heating_rate_C_min": 10.0,
      "duration_bin": "4_8h",
      "atmosphere": "reducing",
      "pre_treatment": "none",
      "post_treatment": "none",
      "defect_type": "none",
      "defect_formation_method": "none",
      "special_notes": "Metallic Ir loading via wet impregnation",
      "precursor_family": "cyanamide",
      "calcination_temperature_bin": "lt520",
      "atmosphere_class": "reducing",
      "primary_route": "direct_thermal",
      "defect_introduction_mode": "dopant_induced",
      "dopant_class": "metal",
      "morphology_form": "bulk",
      "drs_instrument": "Jasco V-670",
      "general_notes": "The study focuses on the reductive modification of g-C3N4 with metals to enhance photocatalytic hydrogen evolution.",
      "extraction_status": "success",
      "error_message": NaN
    },
    {
      "article_id": "ndefects/ndefects_083.pdf",
      "filename": "ndefects_083.pdf",
      "folder": "ndefects",
      "title": "Defect-amplified selective photocatalysis for enhanced phenol degradation over glucose on sulfuric-acid-treated g-C3N4",
      "sample_index": 1,
      "total_samples": 2,
      "sample_name": "GCN",
      "file_match": "gcn",
      "sample_type": "reference",
      "co_precursor": "none",
      "dopant_element": "none",
      "synthesis_method": "thermal_polymerization",
      "temperature_C": 550.0,
      "heating_rate_C_min": 2.2,
      "duration_bin": "4_8h",
      "atmosphere": "Ar",
      "pre_treatment": "none",
      "post_treatment": "none",
      "defect_type": "none",
      "defect_formation_method": "none",
      "special_notes": "none",
      "precursor_family": "cyanamide",
      "calcination_temperature_bin": "520_560",
      "atmosphere_class": "inert",
      "primary_route": "direct_thermal",
      "defect_introduction_mode": "none_or_baseline",
      "dopant_class": "none",
      "morphology_form": "bulk",
      "drs_instrument": "Shimadzu UV-2600I",
      "general_notes": "The study focuses on defect-amplified photocatalysis using sulfuric-acid-treated g-C3N4 for enhanced phenol degradation.",
      "extraction_status": "success",
      "error_message": NaN
    },
    {
      "article_id": "ndefects/ndefects_083.pdf",
      "filename": "ndefects_083.pdf",
      "folder": "ndefects",
      "title": "Defect-amplified selective photocatalysis for enhanced phenol degradation over glucose on sulfuric-acid-treated g-C3N4",
      "sample_index": 2,
      "total_samples": 2,
      "sample_name": "GCN-S",
      "file_match": "gcn-s",
      "sample_type": "defective",
      "co_precursor": "none",
      "dopant_element": "none",
      "synthesis_method": "thermal_polymerization",
      "temperature_C": 550.0,
      "heating_rate_C_min": 2.2,
      "duration_bin": "4_8h",
      "atmosphere": "Ar",
      "pre_treatment": "none",
      "post_treatment": "acid treatment",
      "defect_type": "acid-induced defects",
      "defect_formation_method": "acid treatment",
      "special_notes": "Sulfuric acid treatment to introduce defects",
      "precursor_family": "cyanamide",
      "calcination_temperature_bin": "520_560",
      "atmosphere_class": "inert",
      "primary_route": "direct_thermal",
      "defect_introduction_mode": "none_or_baseline",
      "dopant_class": "none",
      "morphology_form": "bulk",
      "drs_instrument": "Shimadzu UV-2600I",
      "general_notes": "The study focuses on defect-amplified photocatalysis using sulfuric-acid-treated g-C3N4 for enhanced phenol degradation.",
      "extraction_status": "success",
      "error_message": NaN
    },
    {
      "article_id": "ndefects/ndefects_086.pdf",
      "filename": "ndefects_086.pdf",
      "folder": "ndefects",
      "title": NaN,
      "sample_index": 1,
      "total_samples": 5,
      "sample_name": "g-C3N4-U",
      "file_match": "cn-u",
      "sample_type": "reference",
      "co_precursor": "none",
      "dopant_element": "none",
      "synthesis_method": "thermal_polymerization",
      "temperature_C": 520.0,
      "heating_rate_C_min": 2.0,
      "duration_bin": "4_8h",
      "atmosphere": "unknown",
      "pre_treatment": "grinding",
      "post_treatment": "none",
      "defect_type": "none",
      "defect_formation_method": "none",
      "special_notes": "none",
      "precursor_family": "urea",
      "calcination_temperature_bin": "520_560",
      "atmosphere_class": "unknown",
      "primary_route": "direct_thermal",
      "defect_introduction_mode": "none_or_baseline",
      "dopant_class": "none",
      "morphology_form": "bulk",
      "drs_instrument": "U-3900, Hitachi, Japan",
      "general_notes": "The synthesis involves thermal polymerization of urea and melamine, followed by a molten salt method for nanosheet formation.",
      "extraction_status": "success",
      "error_message": NaN
    },
    {
      "article_id": "ndefects/ndefects_086.pdf",
      "filename": "ndefects_086.pdf",
      "folder": "ndefects",
      "title": NaN,
      "sample_index": 2,
      "total_samples": 5,
      "sample_name": "g-C3N4-M",
      "file_match": "cn-m",
      "sample_type": "reference",
      "co_precursor": "none",
      "dopant_element": "none",
      "synthesis_method": "thermal_polymerization",
      "temperature_C": 520.0,
      "heating_rate_C_min": 2.0,
      "duration_bin": "4_8h",
      "atmosphere": "unknown",
      "pre_treatment": "grinding",
      "post_treatment": "none",
      "defect_type": "none",
      "defect_formation_method": "none",
      "special_notes": "none",
      "precursor_family": "melamine",
      "calcination_temperature_bin": "520_560",
      "atmosphere_class": "unknown",
      "primary_route": "direct_thermal",
      "defect_introduction_mode": "none_or_baseline",
      "dopant_class": "none",
      "morphology_form": "bulk",
      "drs_instrument": "U-3900, Hitachi, Japan",
      "general_notes": "The synthesis involves thermal polymerization of urea and melamine, followed by a molten salt method for nanosheet formation.",
      "extraction_status": "success",
      "error_message": NaN
    },
    {
      "article_id": "ndefects/ndefects_086.pdf",
      "filename": "ndefects_086.pdf",
      "folder": "ndefects",
      "title": NaN,
      "sample_index": 3,
      "total_samples": 5,
      "sample_name": "g-C3N4-U10M",
      "file_match": "cn-u10m",
      "sample_type": "modified",
      "co_precursor": "melamine",
      "dopant_element": "none",
      "synthesis_method": "thermal_polymerization",
      "temperature_C": 520.0,
      "heating_rate_C_min": 2.0,
      "duration_bin": "4_8h",
      "atmosphere": "unknown",
      "pre_treatment": "grinding",
      "post_treatment": "none",
      "defect_type": "none",
      "defect_formation_method": "none",
      "special_notes": "molar ratio of urea to melamine is 10",
      "precursor_family": "urea",
      "calcination_temperature_bin": "520_560",
      "atmosphere_class": "unknown",
      "primary_route": "direct_thermal",
      "defect_introduction_mode": "none_or_baseline",
      "dopant_class": "none",
      "morphology_form": "bulk",
      "drs_instrument": "U-3900, Hitachi, Japan",
      "general_notes": "The synthesis involves thermal polymerization of urea and melamine, followed by a molten salt method for nanosheet formation.",
      "extraction_status": "success",
      "error_message": NaN
    },
    {
      "article_id": "ndefects/ndefects_086.pdf",
      "filename": "ndefects_086.pdf",
      "folder": "ndefects",
      "title": NaN,
      "sample_index": 4,
      "total_samples": 5,
      "sample_name": "g-C3N4-U20M",
      "file_match": NaN,
      "sample_type": "modified",
      "co_precursor": "melamine",
      "dopant_element": "none",
      "synthesis_method": "thermal_polymerization",
      "temperature_C": 520.0,
      "heating_rate_C_min": 2.0,
      "duration_bin": "4_8h",
      "atmosphere": "unknown",
      "pre_treatment": "grinding",
      "post_treatment": "none",
      "defect_type": "none",
      "defect_formation_method": "none",
      "special_notes": "molar ratio of urea to melamine is 20",
      "precursor_family": "urea",
      "calcination_temperature_bin": "520_560",
      "atmosphere_class": "unknown",
      "primary_route": "direct_thermal",
      "defect_introduction_mode": "none_or_baseline",
      "dopant_class": "none",
      "morphology_form": "bulk",
      "drs_instrument": "U-3900, Hitachi, Japan",
      "general_notes": "The synthesis involves thermal polymerization of urea and melamine, followed by a molten salt method for nanosheet formation.",
      "extraction_status": "success",
      "error_message": NaN
    },
    {
      "article_id": "ndefects/ndefects_086.pdf",
      "filename": "ndefects_086.pdf",
      "folder": "ndefects",
      "title": NaN,
      "sample_index": 5,
      "total_samples": 5,
      "sample_name": "g-C3N4-U30M",
      "file_match": "cn-u30m",
      "sample_type": "modified",
      "co_precursor": "melamine",
      "dopant_element": "none",
      "synthesis_method": "thermal_polymerization",
      "temperature_C": 520.0,
      "heating_rate_C_min": 2.0,
      "duration_bin": "4_8h",
      "atmosphere": "unknown",
      "pre_treatment": "grinding",
      "post_treatment": "none",
      "defect_type": "none",
      "defect_formation_method": "none",
      "special_notes": "molar ratio of urea to melamine is 30",
      "precursor_family": "urea",
      "calcination_temperature_bin": "520_560",
      "atmosphere_class": "unknown",
      "primary_route": "direct_thermal",
      "defect_introduction_mode": "none_or_baseline",
      "dopant_class": "none",
      "morphology_form": "bulk",
      "drs_instrument": "U-3900, Hitachi, Japan",
      "general_notes": "The synthesis involves thermal polymerization of urea and melamine, followed by a molten salt method for nanosheet formation.",
      "extraction_status": "success",
      "error_message": NaN
    },
    {
      "article_id": "ndefects/ndefects_087.pdf",
      "filename": "ndefects_087.pdf",
      "folder": "ndefects",
      "title": NaN,
      "sample_index": 1,
      "total_samples": 4,
      "sample_name": "CN",
      "file_match": "cn",
      "sample_type": "reference",
      "co_precursor": "none",
      "dopant_element": "none",
      "synthesis_method": "thermal_polymerization",
      "temperature_C": 550.0,
      "heating_rate_C_min": 7.5,
      "duration_bin": "2_4h",
      "atmosphere": "unknown",
      "pre_treatment": "none",
      "post_treatment": "none",
      "defect_type": "none",
      "defect_formation_method": "none",
      "special_notes": "none",
      "precursor_family": "cyanamide",
      "calcination_temperature_bin": "520_560",
      "atmosphere_class": "unknown",
      "primary_route": "direct_thermal",
      "defect_introduction_mode": "none_or_baseline",
      "dopant_class": "none",
      "morphology_form": "bulk",
      "drs_instrument": "Shimadzu UV2600",
      "general_notes": "The study involves the synthesis of g-C3N4 with nitrogen vacancies and oxygen doping using a sonication-hydrothermal method.",
      "extraction_status": "success",
      "error_message": NaN
    },
    {
      "article_id": "ndefects/ndefects_087.pdf",
      "filename": "ndefects_087.pdf",
      "folder": "ndefects",
      "title": NaN,
      "sample_index": 2,
      "total_samples": 4,
      "sample_name": "CN180-4",
      "file_match": "cn180-4",
      "sample_type": "defective",
      "co_precursor": "none",
      "dopant_element": "O",
      "synthesis_method": "solvothermal_exfoliation",
      "temperature_C": NaN,
      "heating_rate_C_min": NaN,
      "duration_bin": "2_4h",
      "atmosphere": "unknown",
      "pre_treatment": "sonication",
      "post_treatment": "washing and drying",
      "defect_type": "nitrogen vacancy",
      "defect_formation_method": "dopant_induced",
      "special_notes": "hydrothermal treatment at 180°C",
      "precursor_family": "cyanamide",
      "calcination_temperature_bin": "520_560",
      "atmosphere_class": "unknown",
      "primary_route": "hydro_solvothermal_pre",
      "defect_introduction_mode": "dopant_induced",
      "dopant_class": "nonmetal",
      "morphology_form": "bulk",
      "drs_instrument": "Shimadzu UV2600",
      "general_notes": "The study involves the synthesis of g-C3N4 with nitrogen vacancies and oxygen doping using a sonication-hydrothermal method.",
      "extraction_status": "success",
      "error_message": NaN
    },
    {
      "article_id": "ndefects/ndefects_087.pdf",
      "filename": "ndefects_087.pdf",
      "folder": "ndefects",
      "title": NaN,
      "sample_index": 3,
      "total_samples": 4,
      "sample_name": "CN180-8",
      "file_match": "cn180-8",
      "sample_type": "defective",
      "co_precursor": "none",
      "dopant_element": "O",
      "synthesis_method": "solvothermal_exfoliation",
      "temperature_C": NaN,
      "heating_rate_C_min": NaN,
      "duration_bin": "2_4h",
      "atmosphere": "unknown",
      "pre_treatment": "sonication",
      "post_treatment": "washing and drying",
      "defect_type": "nitrogen vacancy",
      "defect_formation_method": "dopant_induced",
      "special_notes": "hydrothermal treatment at 180°C",
      "precursor_family": "cyanamide",
      "calcination_temperature_bin": "520_560",
      "atmosphere_class": "unknown",
      "primary_route": "hydro_solvothermal_pre",
      "defect_introduction_mode": "dopant_induced",
      "dopant_class": "nonmetal",
      "morphology_form": "bulk",
      "drs_instrument": "Shimadzu UV2600",
      "general_notes": "The study involves the synthesis of g-C3N4 with nitrogen vacancies and oxygen doping using a sonication-hydrothermal method.",
      "extraction_status": "success",
      "error_message": NaN
    },
    {
      "article_id": "ndefects/ndefects_087.pdf",
      "filename": "ndefects_087.pdf",
      "folder": "ndefects",
      "title": NaN,
      "sample_index": 4,
      "total_samples": 4,
      "sample_name": "CN180-12",
      "file_match": "cn180-12",
      "sample_type": "defective",
      "co_precursor": "none",
      "dopant_element": "O",
      "synthesis_method": "solvothermal_exfoliation",
      "temperature_C": NaN,
      "heating_rate_C_min": NaN,
      "duration_bin": "2_4h",
      "atmosphere": "unknown",
      "pre_treatment": "sonication",
      "post_treatment": "washing and drying",
      "defect_type": "nitrogen vacancy",
      "defect_formation_method": "dopant_induced",
      "special_notes": "hydrothermal treatment at 180°C",
      "precursor_family": "cyanamide",
      "calcination_temperature_bin": "520_560",
      "atmosphere_class": "unknown",
      "primary_route": "hydro_solvothermal_pre",
      "defect_introduction_mode": "dopant_induced",
      "dopant_class": "nonmetal",
      "morphology_form": "bulk",
      "drs_instrument": "Shimadzu UV2600",
      "general_notes": "The study involves the synthesis of g-C3N4 with nitrogen vacancies and oxygen doping using a sonication-hydrothermal method.",
      "extraction_status": "success",
      "error_message": NaN
    },
    {
      "article_id": "ndefects/ndefects_001.pdf",
      "filename": "ndefects_001.pdf",
      "folder": "ndefects",
      "title": "Precisely Tailoring Nitrogen Defects in Carbon Nitride for Efficient Photocatalytic Overall Water Splitting",
      "sample_index": 1,
      "total_samples": 6,
      "sample_name": "pristine C3N4",
      "file_match": "c3n4",
      "sample_type": "reference",
      "co_precursor": "none",
      "dopant_element": "none",
      "synthesis_method": "thermal_polymerization",
      "temperature_C": 550,
      "heating_rate_C_min": null,
      "duration_bin": "2_4h",
      "atmosphere": "air",
      "pre_treatment": "none",
      "post_treatment": "none",
      "defect_type": "none",
      "defect_formation_method": "none",
      "special_notes": "none",
      "precursor_family": "melamine",
      "calcination_temperature_bin": "520_560",
      "atmosphere_class": "air",
      "primary_route": "direct_thermal",
      "defect_introduction_mode": "none_or_baseline",
      "dopant_class": "none",
      "morphology_form": "bulk",
      "drs_instrument": "unknown",
      "general_notes": "The synthesis involved thermal polymerization of melamine with NaCl modification for various samples.",
      "extraction_status": "success",
      "error_message": ""
    },
    {
      "article_id": "ndefects/ndefects_001.pdf",
      "filename": "ndefects_001.pdf",
      "folder": "ndefects",
      "title": "Precisely Tailoring Nitrogen Defects in Carbon Nitride for Efficient Photocatalytic Overall Water Splitting",
      "sample_index": 2,
      "total_samples": 6,
      "sample_name": "C3N4−Cl0.5",
      "file_match": "c3n4-cl05",
      "sample_type": "modified",
      "co_precursor": "NaCl",
      "dopant_element": "none",
      "synthesis_method": "thermal_polymerization",
      "temperature_C": 550,
      "heating_rate_C_min": null,
      "duration_bin": "2_4h",
      "atmosphere": "air",
      "pre_treatment": "none",
      "post_treatment": "none",
      "defect_type": "none",
      "defect_formation_method": "none",
      "special_notes": "none",
      "precursor_family": "melamine",
      "calcination_temperature_bin": "520_560",
      "atmosphere_class": "air",
      "primary_route": "direct_thermal",
      "defect_introduction_mode": "none_or_baseline",
      "dopant_class": "none",
      "morphology_form": "bulk",
      "drs_instrument": "unknown",
      "general_notes": "The synthesis involved thermal polymerization of melamine with NaCl modification for various samples.",
      "extraction_status": "success",
      "error_message": ""
    },
    {
      "article_id": "ndefects/ndefects_001.pdf",
      "filename": "ndefects_001.pdf",
      "folder": "ndefects",
      "title": "Precisely Tailoring Nitrogen Defects in Carbon Nitride for Efficient Photocatalytic Overall Water Splitting",
      "sample_index": 3,
      "total_samples": 6,
      "sample_name": "C3N4−Cl2",
      "file_match": "c3n4-cl2",
      "sample_type": "modified",
      "co_precursor": "NaCl",
      "dopant_element": "none",
      "synthesis_method": "thermal_polymerization",
      "temperature_C": 550,
      "heating_rate_C_min": null,
      "duration_bin": "2_4h",
      "atmosphere": "air",
      "pre_treatment": "none",
      "post_treatment": "none",
      "defect_type": "none",
      "defect_formation_method": "none",
      "special_notes": "none",
      "precursor_family": "melamine",
      "calcination_temperature_bin": "520_560",
      "atmosphere_class": "air",
      "primary_route": "direct_thermal",
      "defect_introduction_mode": "none_or_baseline",
      "dopant_class": "none",
      "morphology_form": "bulk",
      "drs_instrument": "unknown",
      "general_notes": "The synthesis involved thermal polymerization of melamine with NaCl modification for various samples.",
      "extraction_status": "success",
      "error_message": ""
    },
    {
      "article_id": "ndefects/ndefects_001.pdf",
      "filename": "ndefects_001.pdf",
      "folder": "ndefects",
      "title": "Precisely Tailoring Nitrogen Defects in Carbon Nitride for Efficient Photocatalytic Overall Water Splitting",
      "sample_index": 4,
      "total_samples": 6,
      "sample_name": "C3N4−Cl4",
      "file_match": "c3n4-cl4",
      "sample_type": "modified",
      "co_precursor": "NaCl",
      "dopant_element": "none",
      "synthesis_method": "thermal_polymerization",
      "temperature_C": 550,
      "heating_rate_C_min": null,
      "duration_bin": "2_4h",
      "atmosphere": "air",
      "pre_treatment": "none",
      "post_treatment": "none",
      "defect_type": "none",
      "defect_formation_method": "none",
      "special_notes": "none",
      "precursor_family": "melamine",
      "calcination_temperature_bin": "520_560",
      "atmosphere_class": "air",
      "primary_route": "direct_thermal",
      "defect_introduction_mode": "none_or_baseline",
      "dopant_class": "none",
      "morphology_form": "bulk",
      "drs_instrument": "unknown",
      "general_notes": "The synthesis involved thermal polymerization of melamine with NaCl modification for various samples.",
      "extraction_status": "success",
      "error_message": ""
    },
    {
      "article_id": "ndefects/ndefects_001.pdf",
      "filename": "ndefects_001.pdf",
      "folder": "ndefects",
      "title": "Precisely Tailoring Nitrogen Defects in Carbon Nitride for Efficient Photocatalytic Overall Water Splitting",
      "sample_index": 5,
      "total_samples": 6,
      "sample_name": "C3N4−Cl5",
      "file_match": "c3n4-cl5",
      "sample_type": "modified",
      "co_precursor": "NaCl",
      "dopant_element": "none",
      "synthesis_method": "thermal_polymerization",
      "temperature_C": 550,
      "heating_rate_C_min": null,
      "duration_bin": "2_4h",
      "atmosphere": "air",
      "pre_treatment": "none",
      "post_treatment": "none",
      "defect_type": "none",
      "defect_formation_method": "none",
      "special_notes": "none",
      "precursor_family": "melamine",
      "calcination_temperature_bin": "520_560",
      "atmosphere_class": "air",
      "primary_route": "direct_thermal",
      "defect_introduction_mode": "none_or_baseline",
      "dopant_class": "none",
      "morphology_form": "bulk",
      "drs_instrument": "unknown",
      "general_notes": "The synthesis involved thermal polymerization of melamine with NaCl modification for various samples.",
      "extraction_status": "success",
      "error_message": ""
    },
    {
      "article_id": "ndefects/ndefects_001.pdf",
      "filename": "ndefects_001.pdf",
      "folder": "ndefects",
      "title": "Precisely Tailoring Nitrogen Defects in Carbon Nitride for Efficient Photocatalytic Overall Water Splitting",
      "sample_index": 6,
      "total_samples": 6,
      "sample_name": "C3N4−Cl6",
      "file_match": "c3n4-cl6",
      "sample_type": "modified",
      "co_precursor": "NaCl",
      "dopant_element": "none",
      "synthesis_method": "thermal_polymerization",
      "temperature_C": 550,
      "heating_rate_C_min": null,
      "duration_bin": "2_4h",
      "atmosphere": "air",
      "pre_treatment": "none",
      "post_treatment": "none",
      "defect_type": "none",
      "defect_formation_method": "none",
      "special_notes": "none",
      "precursor_family": "melamine",
      "calcination_temperature_bin": "520_560",
      "atmosphere_class": "air",
      "primary_route": "direct_thermal",
      "defect_introduction_mode": "none_or_baseline",
      "dopant_class": "none",
      "morphology_form": "bulk",
      "drs_instrument": "unknown",
      "general_notes": "The synthesis involved thermal polymerization of melamine with NaCl modification for various samples.",
      "extraction_status": "success",
      "error_message": ""
    }
  ]
}
