Repository: VasylChumachenko/defectsProject

# g-C3N4 Spectral Phenotyping

Automated analysis and clustering of graphitic carbon nitride (g-C3N4) optical spectra with synthesis condition correlation.

## Overview

This project extracts spectral fingerprints from UV-Vis/DRS data of g-C3N4 materials and groups them into "spectral phenotypes" using unsupervised clustering. The pipeline also extracts synthesis conditions from scientific PDF articles using LLM and correlates them with the identified clusters.

### 2. Analyze spectra from a data folder

```bash
python analyze_spectra.py <folder_path> --csv results.csv --plots
```

Input: folder with CSV files (absorption `_abs_` or Tauc `_tauc` data).

File: experimental_sections.json (part 9 of 28)
{
      "experimental_text_raw": "2. Experimental section\n2.1. Materials and chemicals\nUrea were purchased from Kermel (99%, Tianjin, China), and\nTCNE (98%) and Orange II (99.9%) were provided by Acros Organics\n(New Jersey, USA). The other reagents were of analytical grade and\nused without further purification. Double distilled water was used\nthroughout this study.\n2.2. Synthesis of g-C3N4\nGraphitic carbon nitride was prepared by a thermally induced\ncopolymerization method using urea as the precursor. In a typical\nrun, 30 g urea was taken in a crucible with a loose cover and then\nheated at 550 \u0004C for 4 h in a muffle furnace at a heating rate of\n20 \u0004C/min. When the temperature was cooled down to room\ntemperature, solid pristine g-C3N4 was obtained, which was\nground to a powder for further use.\nFig. 1. (a) XRD patterns and (b) FT-IR spectra of g-C3N4 and CN/TCNE samples.\n2.3. Synthesis of CN/TCNE\nTCNE-copolymerized g-C3N4 (CN/TCNE) was also synthesized\nvia the facile one-pot thermally induced copolymerization method\nmentioned above. In detail, 30 g urea and a certain amount of TCNE\nwere mixed and ground evenly and collected in a crucible, and the\nsame method as that used for the synthesis of pristine g-C3N4 was\nfollowed. The as-obtained materials were denoted as CN/TCNE-x,\nwhere x represents the amount of TCNE added (x = 10 mg, 20 mg,\n40 mg, 60 mg, 120 mg, 240 mg).\n2.4. Characterization of samples\nThe crystal structure of the as-prepared samples was analysed\nby \nX-ray \ndiffraction \n(XRD, \nRigaku \nUltima \nIV, \nJapan). \nThe\nmorphology \nand \nsize \nwere \ndetected \nby \nscanning \nelectron\nmicroscopy(SEM, \nJSM-7500F, \nJEOL, \nJapan) \nand \ntransmission\nelectron microscopy (TEM, JEOL2100, Japan), and Fourier transform infrared (FTIR) spectra were recorded on a Varian 640 FT-IR\nspectrophotometer (Varian Inc., Palo Alto, CA, USA) using KBr\npellets dispersed with sample powders. The steady and timeresolved fluorescence of samples were studied by photoluminescence (PL, FLS980, UK) spectra. The specific surface area and pore\nsize distributions were measured using liquid nitrogen at 77 K\nusing a Micromeritics ASAP 2020 instrument via the BrunauerEmmett-Teller (BET) method (Quantachrome, USA). X-ray photoelectron spectroscopy (XPS, Escalab 250Xi, Thermo Fisher Co., USA)\nwas performed to investigate the chemical compositions and\nstates of the materials. A UV–visible (UV–vis) spectrophotometer\nwas used to record the UV–visible diffuse spectra of these samples\n(UV-2700, Shimadzu Japan). The amperometric photocurrent–\ntime (i–t) responses were carried out by an IM6e electrochemical\nworkstation (ZAHNER, Germany). All nuclear magnetic resonance\n(NMR) spectroscopy experiments were performed on an Agilent\n600 MHz NMR spectrometer DD2 (Agilent Technologies, USA).\n2.5. Photodegradation of Orange II\nPhotocatalytic efficiencies of the CN/TCNE samples were\nevaluated for the degradation of Orange II (10 mg/L) under\nvisible-light irradiation derived from a Xe source (500 W) with a\ncut-off filter (420 nm). In a typical experiment, 100 mL Orange II\naqueous solution was added with 50 mg photocatalyst (0.5 g/L)\ninto a double-jacket reactor with cycling water pumped from a\nwater bath at 20 \u0004C. A magnetic stirrer was used to ensure that the\nphotocatalyst dispersed homogeneously during the reaction. The\n\nZ. Wang et al. / Journal of Photochemistry and Photobiology A: Chemistry 358 (2018) 61–69 \nindicating that the copolymerization with TCNE led to an increase\nin the interplanar distance of the graphitic layered structure.\nIn addition to the peak shift, with increasing TCNE content, the\npeaks of the CN/TCNE samples became weaker and broader than\nthose of pristine g-C3N4, which could be attributed to the\nconversion of larger size graphitic-like structure to the small size.This suggested that with increasing TCNE content, especially\nwhen it exceeded 40 mg in the samples, the graphitic-like\nstructure was changed to small size, leading to more photocatalytic\ndeficiency in g-C3N4.\nFTIR spectroscopy was conducted to analyse the functional\ngroups of the as-prepared CN/TCNE samples, and the results are\ngiven in Fig. 1b. The characteristic spectra of all the samples were\nsimilar. The intense bands located in the 1200–1700 cm\u00011 region\nwere assigned to the characteristic stretching vibration modes of\naromatic CN heterocycle repeating units. The band located\naround 800 cm\u00011 is a typical feature of the breathing mode of\ntriazine (C3N3) units. Additionally, the peaks at 3100–3400 cm\u00011\nreaction system was kept in the dark for 30 min to achieve\nadsorption–desorption equilibrium, and then 3 mL of the Orange II\nsolution was withdrawn using a syringe at each time interval, and\ninjected into a vial through a polytetrafluoroethylene filter\n(0.45 mm). Finally, the solutions were investigated using a UV–\nvis spectrophotometer (l = 484 nm).",
      "section_header": "2. Experimental section",
      "word_count": 228,
      "word_count_raw": 742,
      "confidence": "high",
      "notes": "OK",
      "manual_entry": false
    },
    {
      "id": "elementdoped/codoped_001.pdf",
      "filename": "codoped_001.pdf",
      "folder": "elementdoped",
      "title": "Study on photoelectric properties of Fe-Co codoped g-C3N4",
      "experimental_text": "3 Experimental test\n3.1 Experimental details\n2.0 g melamine with 0.01 g FeNO3 and CoNO3(99%) were dispersed in water and treated by ultrasound. Then\nthe dispersion liquid was stirred at 70°C until the solution was evaporated to dryness. Subsequently, the product was\ncalcined at 550°C to obtain doped g-C3N4. The crystal structures were performed by X-ray Diffractometer. The\nchemical composition was measured by Fourier transform infrared (FTIR) spectrometer. The optical properties were\ncollected by ultraviolet-visible diffuse reflectance spectrophotometry (UV-DRS).\n3.2 Results and discussion\nFig. 7. (a) FTIR spectra and (b) XRD patterns of pure C3N4 and doped g-C3N4\nThe FTIR of pure and doped g-C3N4 are shown in Fig. 7(a). For the pure g-C3N4, the peak at 807 cm−1 is the\nout-of-plane bending of triazine rings, and the absorption bands in the region of 1200−1650 cm−1 (1241, 1318, 1425\nand 1635 cm−1) are attributed to the stretching modes of C-N and C=N heterocycles. The broad absorption bands\naround 3090−3450 cm−1 were assigned to N-H and O-H vibration from the surface uncondensed amine groups and\nabsorbed H2O. It should be noted that the doped g-C3N4 resembles the typical graphitic structure of after\nhomogeneous doping. Fig. 7(b) shows the peaks at 13.6° and 27.3° corresponding to the (100) and (002) peaks of\npristine CN, in agreement well with the PDF no. 50-1250 strand card. The peak at 27.3° of Fe-Co doped g-C3N4\nbecome broader, which indicates that the crystal orientation along (002) direction becomes weak. It can be seen from\nthe above that we have successfully prepared Fe, Co and Fe-Co doped g-C3N4.\nFig. 8. UV-DRS spectra of pure C3N4 and doped g-C3N4\nUV-DRS spectra of pure and doped g-C3N4 are presented in Fig. 8, which shows two stronger absorption peaks\nnear 260 and 380 nm are observed in the absorbance spectra. Moreover, the Fe-Co doped g-C3N4 exhibits better\nabsorption property in the range of 420-800 nm, which is consistent with the simulation results.",
      "experimental_text_raw": "3 Experimental test\n3.1 Experimental details\n2.0 g melamine with 0.01 g FeNO3 and CoNO3(99%) were dispersed in water and treated by ultrasound. Then\nthe dispersion liquid was stirred at 70°C until the solution was evaporated to dryness. Subsequently, the product was\ncalcined at 550°C to obtain doped g-C3N4. The crystal structures were performed by X-ray Diffractometer. The\nchemical composition was measured by Fourier transform infrared (FTIR) spectrometer. The optical properties were\ncollected by ultraviolet-visible diffuse reflectance spectrophotometry (UV-DRS).\n3.2 Results and discussion\nFig. 7. (a) FTIR spectra and (b) XRD patterns of pure C3N4 and doped g-C3N4\nThe FTIR of pure and doped g-C3N4 are shown in Fig. 7(a). For the pure g-C3N4, the peak at 807 cm−1 is the\nout-of-plane bending of triazine rings, and the absorption bands in the region of 1200−1650 cm−1 (1241, 1318, 1425\nand 1635 cm−1) are attributed to the stretching modes of C-N and C=N heterocycles. The broad absorption bands\naround 3090−3450 cm−1 were assigned to N-H and O-H vibration from the surface uncondensed amine groups and\nabsorbed H2O. It should be noted that the doped g-C3N4 resembles the typical graphitic structure of after\nhomogeneous doping. Fig. 7(b) shows the peaks at 13.6° and 27.3° corresponding to the (100) and (002) peaks of\npristine CN, in agreement well with the PDF no. 50-1250 strand card. The peak at 27.3° of Fe-Co doped g-C3N4\nbecome broader, which indicates that the crystal orientation along (002) direction becomes weak. It can be seen from\nthe above that we have successfully prepared Fe, Co and Fe-Co doped g-C3N4.\nFig. 8. UV-DRS spectra of pure C3N4 and doped g-C3N4\nUV-DRS spectra of pure and doped g-C3N4 are presented in Fig. 8, which shows two stronger absorption peaks\nnear 260 and 380 nm are observed in the absorbance spectra. Moreover, the Fe-Co doped g-C3N4 exhibits better\nabsorption property in the range of 420-800 nm, which is consistent with the simulation results.",
      "section_header": "3 Experimental test",
      "word_count": 322,
      "word_count_raw": 322,
      "confidence": "medium",
      "notes": "Matched subsection header",
      "manual_entry": false
    },
    {
      "id": "elementdoped/codoped_002.pdf",
      "filename": "codoped_002.pdf",
      "folder": "elementdoped",
      "title": "Fabrication of alveolate g-C3N4 with nitrogen vacancies via cobalt introduction for efficient photocatalytic hydrogen evolution",
      "experimental_text": "Experimental\nPreparation of alveolate -like g-C3N4 (ACN)\nAlveolate-like g-C3N4 was prepared using SiO2 microspheres\nas hard template. SiO2 microspheres were prepared by sol-gel\nmethod using tetraethyl orthosilicate as raw materials. Firstly,\n3.8 mL tetraethyl orthosilicate, 7.5 mL ammonia water (28 wt\n%), 18 mL deionized water and 120 mL absolute ethanol were\naccurately measured and mixed completely, the SiO2 emulsion was obtained for 24 h at room temperature. Then washed\nto neutral with deionized water, and the resulting white\nsample is dried at 60 \u0004C, SiO2 microspheres are obtained.\n890 mg SiO2 microspheres were uniformly dispersed into\n50 mL ethanol, then 1.25 g dicyandiamide was added after\nultrasound for 30 min, stirred for 24 h, and dried in an oven at\n60 \u0004C. The dried solid was transferred to the crucible and put\ninto the muffle furnace. The bright yellow product was obtained by holding at 550 \u0004C for 2 h. Finally, the SiO2 nanospheres were removed with 20 wt% HF, washed to neutral\n\ni n t e r n a t i o n a l j o u r n a l o f h y d r o g e n e n e r g y 4 5 ( 2 0 2 0 ) 2 4 7 9 2 e2 4 8 0 6\nwith deionized water, dried to obtain alveolate-like g-C3N4\n(named ACN). In addition, bulk-like g-C3N4 (BCN) could be\neasily synthesized by thermal polymerization of dicyandiamide at 550 \u0004C for 2 h.\nFor comparison, the ACN with different blending amount\nof SiO2 microsphere (222.5 mg, 445 mg, 890 mg, 1.78 g) were\nprepared, and name them ACN-0.25, ACN-0.5, ACN and ACN2.\nPreparation of X%Co/ACN composite powder\nTypically, 90 mg of the prepared ACN and the quantitative\nCo(NO3)2$6H2O were dispersed in deionized water, and ultrasonically shaken for 2 h to obtain a suspension. Then, it was\ndried at 50 \u0004C under a collector magnetic stirring (rotation\nspeed of 15 r/min). Finally, the dried solid is transferred to the\ncrucible, as well as the furnace temperature is increased to\n500 \u0004C in 48 min under the flowing nitrogen atmosphere,\nmaintaining at 500 \u0004C for 3 h, then cooled and ground to obtain\nthe dark gray solid powder. 5% Co/ACN, 10% Co/ACN, 15% Co/\nACN and 20% Co/ACN composites were prepared by adjusting\nthe initial Co(NO3)2$6H2O mass to 23.61, 49.82, 79.13 and\n112.10 mg respectively.",
      "experimental_text_raw": "Experimental\nPreparation of alveolate -like g-C3N4 (ACN)\nAlveolate-like g-C3N4 was prepared using SiO2 microspheres\nas hard template. SiO2 microspheres were prepared by sol-gel\nmethod using tetraethyl orthosilicate as raw materials. Firstly,\n3.8 mL tetraethyl orthosilicate, 7.5 mL ammonia water (28 wt\n%), 18 mL deionized water and 120 mL absolute ethanol were\naccurately measured and mixed completely, the SiO2 emulsion was obtained for 24 h at room temperature. Then washed\nto neutral with deionized water, and the resulting white\nsample is dried at 60 \u0004C, SiO2 microspheres are obtained.\n890 mg SiO2 microspheres were uniformly dispersed into\n50 mL ethanol, then 1.25 g dicyandiamide was added after\nultrasound for 30 min, stirred for 24 h, and dried in an oven at\n60 \u0004C. The dried solid was transferred to the crucible and put\ninto the muffle furnace. The bright yellow product was obtained by holding at 550 \u0004C for 2 h. Finally, the SiO2 nanospheres were removed with 20 wt% HF, washed to neutral\n\ni n t e r n a t i o n a l j o u r n a l o f h y d r o g e n e n e r g y 4 5 ( 2 0 2 0 ) 2 4 7 9 2 e2 4 8 0 6\nwith deionized water, dried to obtain alveolate-like g-C3N4\n(named ACN). In addition, bulk-like g-C3N4 (BCN) could be\neasily synthesized by thermal polymerization of dicyandiamide at 550 \u0004C for 2 h.\nFor comparison, the ACN with different blending amount\nof SiO2 microsphere (222.5 mg, 445 mg, 890 mg, 1.78 g) were\nprepared, and name them ACN-0.25, ACN-0.5, ACN and ACN2.\nPreparation of X%Co/ACN composite powder\nTypically, 90 mg of the prepared ACN and the quantitative\nCo(NO3)2$6H2O were dispersed in deionized water, and ultrasonically shaken for 2 h to obtain a suspension. Then, it was\ndried at 50 \u0004C under a collector magnetic stirring (rotation\nspeed of 15 r/min). Finally, the dried solid is transferred to the\ncrucible, as well as the furnace temperature is increased to\n500 \u0004C in 48 min under the flowing nitrogen atmosphere,\nmaintaining at 500 \u0004C for 3 h, then cooled and ground to obtain\nthe dark gray solid powder. 5% Co/ACN, 10% Co/ACN, 15% Co/\nACN and 20% Co/ACN composites were prepared by adjusting\nthe initial Co(NO3)2$6H2O mass to 23.61, 49.82, 79.13 and\n112.10 mg respectively.\nPhysicochemical characterization\nPowder X-ray diffraction (XRD) measurements were carried\nout under Cu Ka radiation with D/max-2500/pc from 10\u0004 to 90\u0004.\nThe FTIR of the sample in the range of 400e4000 cm\u00031 was\nmeasured on the EQ55þFRA106 infrared spectrometer to\nobtain the functional group. The morphology and structure of\nthe prepared catalysts were analyzed via using field emission\nscanning electron microscopy (FE-SEM, Hitachi S-4800) and\ntransmission electron microscopy (JEOL-2010) with a working\nvoltage of 200 kV. In addition, in order to explore the thermal\nstability and composition analysis of the sample, thermogravimetric analysis (DSC/TG, 449C, NETZSCH, SELB, Germany)\nwere carried out at a heating rate of 5 \u0004C/min from 20 to\n1000 \u0004C in air. The chemical status of the samples was determined by X-ray photoelectron spectroscopy (XPS) on an\nESCALAB 250XI instrument with an Al Ka monochromatized\nsource. The surface areas were determined by N2 adsorption/\ndesorption analysis on a Micrometrics ASAP2020 surface area\nanalyzer. Pore volumes and sizes were reckoned from the\npore-size distribution curves from the desorption isotherms\nusing\nthe\nBarrett-Joyner-Halenda\n(BJH)\nmethod.\nThe\nultravioletevisible diffuse reflection spectra (UVevis DRS)\nwere obtained via a Shimadzu UV-2550 spectrophotometer\nusing BaSO4 as the reference in the wavelength region\n200e800 nm. The photoluminescence (PL) spectra and timeresolved PL spectra were recorded using the FLS-980 Edinburgh Fluorescence Spectrophotometer with an excitation\nwavelength of 360 nm. Electrochemical impedance spectroscopy (EIS) testing, Mott-Schottky plots testing and Transient\nphotocurrent-time (i-t) response testing were obtained using\nan electrochemical work station (CHI760e Shanghai CH Instrument Company). In order to further prove the existence of\nnitrogen vacancies, the electron paramagnetic resonance\n(EPR) spectrum was measured with Bruker A300-10/12 spectrometer. The amount of H2 was measured by an online gas\nchromatograph (Beijing GC7900) equipped with a thermal\nconductivity detector with nitrogen as the carrier gas.\nPhotocatalytic experiment\nIn the photocatalytic hydrogen evolution experiment, 25 mg\nof the prepared sample was added to a mixed solution containing 80 mL of water and 20 mL of triethanolamine (TEOA,\n20% by volume as an auxiliary reagent). 3 wt% of Pt light was\ndeposited on the sample using H2PtCl6 dissolved in the reactant solution. A 300 W Xe lamp (PLS-SXE300/300 UV) with a\ncut-off filter (\u0005420 nm) was used, which was 10 cm from the\nreactor, and the measured reaction system had a focusing\nintensity of about 100 mW/cm2. After evacuating for 30 min to\nremove air, the reaction cell was irradiated at room temperature under magnetic stirring. In addition, the production test\nof H2 was carried out for 5 h each and was repeated four times\nto check the stability.\nElectrochemical characterization\nPhotochemical tests were carried out on a typical threeelectrode electrochemical workstation (CHI 618E, Chenhua\nInstruments Co., Shanghai, China) with Pt wire as the working\nelectrode and Ag/AgCl (built-in saturated KCl) electrode as the\nreference electrode. Generally, the working electrode was\nprepared as follows: 5 mg of the prepared photocatalyst was\ndispersed in 3 mL of absolute ethanol, and 50 ml of Nafion was\nadded using a micro-injector. After the suspension was sonicated for 30 min, 10 mL of the ink suspension was dropped on a\n3 mm diameter GC electrode, dried at room temperature for\n2 h, and a 0.5 M Na2SO4 solution was used as the electrolyte. In\nthe photoelectrochemical measurement, a 300 W xenon lamp\nwith a cut-off filter (l \u0005 420 nm) was used as an excitation light\nsource, and irradiate the visible light under the bias voltage of\n0.4 V. The electrochemical impedance spectroscopy (EIS) test\nwas carried out at an open circuit potential in the frequency\nrange of 1 Hze10 MHz, with an AC voltage range of 5 mV. MottSchottky curve was obtained at room temperature with a\npotential range of \u00032.0e1.0 V, a frequency of 1000 Hz, and AC\nvoltage amplitude of 10 mV. For electrocatalytic HER, the\nelectrochemical HER experiment was performed in a similar\ntypical three-electrode device with a bias scan range of \u00030.61\nto \u00032.10 V vs Ag/AgCl in 5 mV steps.",
      "section_header": "Experimental",
      "word_count": 398,
      "word_count_raw": 1059,
      "confidence": "high",
      "notes": "OK",
      "manual_entry": false
    },
    {
      "id": "elementdoped/cudoped_001.pdf",
      "filename": "cudoped_001.pdf",
      "folder": "elementdoped",
      "title": "Flash dual-engineering of surface carboxyl defects and single Cu atoms of g-C3N4 via unique CO2 plasma immersion approach for boosted photocatalytic activity",
      "experimental_text": "2. Experimental section\n2.1. Setup of the CO2 plasma equipment for materials treatment\nThe setup of CO2 plasma equipment is shown in Fig. 1. The pale\nCO2 plasma produced by surface wave discharge is evenly distributed on the lower surface of the quartz plate. CO2 gas discharge\nmainly includes the following reactions:\n(1) Direct electron impact dissociation:\nCO2 þ e/CO*\n2 þ e/CO þ O\n(1)\n(2) Vibrational excitation dissociation:\nCO2 þ M*/CO2ðv*Þ þ M*/CO þ O\n(2)\n(3) Free electron excitation dissociation:\nCO2 þ e/ðCO\u0002\n2 Þ*/CO þ O\u0002/C\u0002 þ 2O/CO\u0002 þ O\n(3)\n(4) Electron bombardment dissociation:\nCO2 þ e/COþ\n2 þ e þ e\n(4)\nFig. 1. Setup of CO2 plasma equipment for the treatment of materials. Above is the actual photo of the halo effect of generating plasma.\nX. Chang, S. Xu, D. Wang et al.\nMaterials Today Advances 15 (2022) 100274\nIt can be seen from the above reaction formula that the active\nspecies in CO2 plasma are: CO, O, O\u0002, CO\u0002, CO2þ, C\u0002, etc.\nIn the as-developed equipment, the microwave surface wave\ndischarge mode was employed to generate CO2 plasma, which has\nmany advantages over traditional dielectric barrier discharge in the\nmaterial treatment process, including almost eliminated electrode\npollution, as well as much higher plasma density and richer active\ncomponent species. Therefore, the is in-depth carboxyl “defect” can\nbe developed by involving the regulation of the basic framework\nstructure of polymer semiconductors, rather than the conventional\nplasma induced surface carboxyl groups adsorption modification.\n2.2. Preparation of surface carboxyl defects and single atom Cu dual\nendowed g-C3N4\nSurface carboxyl defects and single atoms Cu endowed g-C3N4\nnanosheets were prepared via a simple microwave surface wave\nplasma technology by using CO2 gas as the working gas. In detail,\n5 g of urea placed in a covered alumina crucible was heated at\n550 \u0003C for 2 h at a rate of 10 \u0003C$min\u00021. The yellow raw products\nwere ground into powder and named g-C3N4 for further use.\nThen 5 g of raw g-C3N4 was well mixed with 0.1 g of\nCuSO4$5H2O, put onto the sample stage in the plasma equipment\nand treated using CO2 plasma for 3e12 min. The resulting samples\nwith 3, 6 and 12 min of plasma treatment were denoted as\nCueCNeCO2-3min, CueCNeCO2-6min and CueCNeCO2-12min,\nrespectively. The Ar plasma treated sample was obtained using the\nsame equipment and conditions except for changing the carrier gas\nsource form CO2 to Ar. A raw CN þ CuSO4$5H2O mixture (mc-CN)\nwas synthesized by directly grinding at room temperature and used\nas another control.",
      "experimental_text_raw": "2. Experimental section\n2.1. Setup of the CO2 plasma equipment for materials treatment\nThe setup of CO2 plasma equipment is shown in Fig. 1. The pale\nCO2 plasma produced by surface wave discharge is evenly distributed on the lower surface of the quartz plate. CO2 gas discharge\nmainly includes the following reactions:\n(1) Direct electron impact dissociation:\nCO2 þ e/CO*\n2 þ e/CO þ O\n(1)\n(2) Vibrational excitation dissociation:\nCO2 þ M*/CO2ðv*Þ þ M*/CO þ O\n(2)\n(3) Free electron excitation dissociation:\nCO2 þ e/ðCO\u0002\n2 Þ*/CO þ O\u0002/C\u0002 þ 2O/CO\u0002 þ O\n(3)\n(4) Electron bombardment dissociation:\nCO2 þ e/COþ\n2 þ e þ e\n(4)\nFig. 1. Setup of CO2 plasma equipment for the treatment of materials. Above is the actual photo of the halo effect of generating plasma.\nX. Chang, S. Xu, D. Wang et al.\nMaterials Today Advances 15 (2022) 100274\nIt can be seen from the above reaction formula that the active\nspecies in CO2 plasma are: CO, O, O\u0002, CO\u0002, CO2þ, C\u0002, etc.\nIn the as-developed equipment, the microwave surface wave\ndischarge mode was employed to generate CO2 plasma, which has\nmany advantages over traditional dielectric barrier discharge in the\nmaterial treatment process, including almost eliminated electrode\npollution, as well as much higher plasma density and richer active\ncomponent species. Therefore, the is in-depth carboxyl “defect” can\nbe developed by involving the regulation of the basic framework\nstructure of polymer semiconductors, rather than the conventional\nplasma induced surface carboxyl groups adsorption modification.\n2.2. Preparation of surface carboxyl defects and single atom Cu dual\nendowed g-C3N4\nSurface carboxyl defects and single atoms Cu endowed g-C3N4\nnanosheets were prepared via a simple microwave surface wave\nplasma technology by using CO2 gas as the working gas. In detail,\n5 g of urea placed in a covered alumina crucible was heated at\n550 \u0003C for 2 h at a rate of 10 \u0003C$min\u00021. The yellow raw products\nwere ground into powder and named g-C3N4 for further use.\nThen 5 g of raw g-C3N4 was well mixed with 0.1 g of\nCuSO4$5H2O, put onto the sample stage in the plasma equipment\nand treated using CO2 plasma for 3e12 min. The resulting samples\nwith 3, 6 and 12 min of plasma treatment were denoted as\nCueCNeCO2-3min, CueCNeCO2-6min and CueCNeCO2-12min,\nrespectively. The Ar plasma treated sample was obtained using the\nsame equipment and conditions except for changing the carrier gas\nsource form CO2 to Ar. A raw CN þ CuSO4$5H2O mixture (mc-CN)\nwas synthesized by directly grinding at room temperature and used\nas another control.\n2.3. Material characterization\nX-ray diffraction (XRD) patterns were recorded on a Bruker D8\nAdvance diffraction meter at 40 kV and 40 mA with Cu K radiation.\nX-ray photoelectron spectroscopy (XPS) was carried out using\nThermo Scientific escalab 250xi in Al Ka monochromatization.\nTransmission electron microscopy (TEM) images were obtained\nusing JEM-2200F at an accelerating voltage of 300 kV. Spherical\naberration corrected transmission electron microscope test was\nperformed on a FEI Theims Z，Titan Cubed Themis G2300，JEMARM200F platform. The nitrogen adsorption-desorption measuring\nand Brunauer-Emmett-Teller (BET) calculation was carried out on a\nMicromeritics Tristar 3000 analyzer. UVeVis diffuse reflectance\nspectra (DRS) were obtained under a Shimadzu UV-2600 spectrometer. Elementar Vario EL elemental analyzer was used to\nperform elemental analysis. Fourier transform infrared (FT-IR)\nspectra were collected was collected by a Thermo Scientific Nicolet\niS50 FTIR spectrometer. Solid-state 13C nuclear magnetic resonance\n(NMR) spectra were acquired on a Bruker Avance III 400 NMR\nspectrometer. Transient photocurrent curves and electrochemical\nimpedance spectra (EIS) were recorded by a ChI660C electrochemical workstation based on a conventional three-electrode\nsystem. Photoluminescence (PL) spectra of samples were detected\nby a Hitachi F-8000 fluorescence spectrophotometer under excitation at 367 nm. Electron paramagnetic resonance (EPR) signals\nwere investigated on a Bruker model EPR A300 spectrometer. X-ray\nabsorption spectroscopy (XAS) was employed to obtain the valence\nstate and structural information of the proposed monatomic\ncopper.\n2.4. DFT calculation\nSpin-polarized DFT calculations were performed using the\nCASTEP package with the Perdew-Burke-Ernzerhof generalized\ngradient\napproximation\nexchange-correlation\nfunctional.\nThe\nCueCNeCO2 samples containing 48 atoms (including 1 H,18 C, 27 N\nand 2 O atoms) were used as models. The core electrons were\ntreated with Ultrasoft pseudopotentials. Given the calculation cost,\ngeometrical optimization was conducted only at the gamma point.\nThe convergence criteria for the geometrical optimization were a\nmaximum force of 0.05 eV Å\u00021 and a maximum displacement of\n0.002\nÅ. The k-point meshes were 2 \u0004 2 \u0004 1 with the\nMonkhorstePack method since the supercell was large enough.\nAfter the optimization, the total density of states and differential\ncharge density of the different surface carboxyl defects and single\nCu atom endowed g-C3N4 systems were calculated with a cutoff\nenergy of 340 eV and a self-consistent-field tolerance of 1 \u0004 10\u00026 eV\nper atom.\n2.5. Photocatalytic performance test\nTo show the diversity and availability of the as-developed\nphotocatalysts, we performed photo-Fenton experiments and\nphotocatalytic hydrogen production analysis. The photo-Fenton\ndegradation of the RhB dye experiments was employed as a\nmodel of practical refractory organics treatment, which was performed under visible light irradiation (300 W Xe lamp with 420 nm\ncutoff filter, radiation intensity about 50 mW/cm2). In a typical\nprocess, 10 mg of a sample was dispersed in 50 mL of RhB dye\naqueous solution (20 mg L\u00021) filled in a transparent quartz test tube\nand stirred in the dark for 60 min for adsorptionedesorption\nequilibrium. 250 ml of a H2O2 solution (10 wt%) was added to the\nsuspension to induce potential Fenton degradation reaction. Then\nthe Xe lamp was turned on, 1 mL of the suspension sample was\ntaken out every 30 min and measured by using UVeVis spectrophotometer (Shanghai LG Technology Co., China, UV 752S14026).\nThe possible residual photocatalysts were removed by centrifugation at 7500 rpm for 10 min. Then we further evaluated the photocatalytic performance of the samples (30 mg) by testing the\nhydrogen production activity by using MilliQ water and triethanolamine (TEA) sacrificial agent. Then ~1 wt% Pt was loaded as cocatalyst via a conventional photo-deposition approach using\nH2PtCl6. The light source was a 500 W Xe lamp with 420 nm cutoff\nfilter, provided a 60 mW/cm2 radiation. Hydrogen production was\nobtained by gas chromatography (Shimadzu, GC-2014C) using\nthermal conductivity detector.",
      "section_header": "2. Experimental section",
      "word_count": 425,
      "word_count_raw": 1035,
      "confidence": "high",
      "notes": "OK",
      "manual_entry": false
    },
    {
      "id": "elementdoped/fdoped_001.pdf",
      "filename": "fdoped_001.pdf",
      "folder": "elementdoped",
      "title": "Defects remodeling of g-C3N4 nanosheets by fluorine-containing solvothermal treatment to enhance their photocatalytic activities",
      "experimental_text": "2. Experiment\n2.1. Materials\nAll chemicals in this work were analytical grade and used without further purification. Dicyandiamide (C2H4N4; \u000499.5%) was purchased from Aladdin. Ammonium chloride (NH4Cl; \u000499.5%) was\nobtained from Xilong Chemical Co., Ltd. Hydrofluoric acid (HF;\n\u000440%) was supplied by Shanghai Shenbo Chemical Co., Ltd.\n2.2. Synthesis of pure g-C3N4 nanosheets (CNS) and bulk g-C3N4 (BCN)\nThe pure CNS were prepared referring to a previously report, in which dicyandiamide was a precursor and NH4Cl acts as\na dynamic gas template to yield g-C3N4 nanosheets. The schematic\nrepresentation of NH4Cl mediated synthesis process of CNS is\nshown in Schema S1. To be specific, 6 g dicyandiamide powder\nand 30 g NH4Cl were dissolved in 200 ml deionized water and\nevaporated at 80 \u0003C to obtain the dried mixture. Then the mixture\nwas placed in the crucible with cover and calcined at 550 \u0003C for 4 h\na heating rate of 1 \u0003C/min. Herein, the heating rate and semi-sealed\nenvironment is important for introducing some defects in the\nframework of g-C3N4 nanosheets. The BCN sample was obtained\nby direct pyrolysis of dicyandiamide powder under the same condition without the addition of NH4Cl.\n2.3. Preparation of fluorine modified g-C3N4 nanosheets\nFluorine modified CNS were synthesized as followed: 0.5 g\nhydrofluoric acid was added into 30 ml ethanol and stirred for\n30 min, then 0.25 g as prepared CNS were added into the above\nmixture solution under vigorous stirring for 60 min until homogeneous dispersion. The resulting mixture were transferred into a\nTeflon-lined stainless steel autoclave, which was kept at 140 \u0003C\nfor 6 h. Till air-cooled to room temperature, the light yellow precipitates were collected, washed with ethanol for three times,\nand dried in vacuum at 60 \u0003C to obtain fluorine modified CNS.\nThe sample was named as F-CNS. g-C3N4 nanosheets prepared by\nthe same solvothermal processing without adding hydrofluoric\nacid were noted as Et-CNS.",
      "experimental_text_raw": "2. Experiment\n2.1. Materials\nAll chemicals in this work were analytical grade and used without further purification. Dicyandiamide (C2H4N4; \u000499.5%) was purchased from Aladdin. Ammonium chloride (NH4Cl; \u000499.5%) was\nobtained from Xilong Chemical Co., Ltd. Hydrofluoric acid (HF;\n\u000440%) was supplied by Shanghai Shenbo Chemical Co., Ltd.\n2.2. Synthesis of pure g-C3N4 nanosheets (CNS) and bulk g-C3N4 (BCN)\nThe pure CNS were prepared referring to a previously report, in which dicyandiamide was a precursor and NH4Cl acts as\na dynamic gas template to yield g-C3N4 nanosheets. The schematic\nrepresentation of NH4Cl mediated synthesis process of CNS is\nshown in Schema S1. To be specific, 6 g dicyandiamide powder\nand 30 g NH4Cl were dissolved in 200 ml deionized water and\nevaporated at 80 \u0003C to obtain the dried mixture. Then the mixture\nwas placed in the crucible with cover and calcined at 550 \u0003C for 4 h\na heating rate of 1 \u0003C/min. Herein, the heating rate and semi-sealed\nenvironment is important for introducing some defects in the\nframework of g-C3N4 nanosheets. The BCN sample was obtained\nby direct pyrolysis of dicyandiamide powder under the same condition without the addition of NH4Cl.\n2.3. Preparation of fluorine modified g-C3N4 nanosheets\nFluorine modified CNS were synthesized as followed: 0.5 g\nhydrofluoric acid was added into 30 ml ethanol and stirred for\n30 min, then 0.25 g as prepared CNS were added into the above\nmixture solution under vigorous stirring for 60 min until homogeneous dispersion. The resulting mixture were transferred into a\nTeflon-lined stainless steel autoclave, which was kept at 140 \u0003C\nfor 6 h. Till air-cooled to room temperature, the light yellow precipitates were collected, washed with ethanol for three times,\nand dried in vacuum at 60 \u0003C to obtain fluorine modified CNS.\nThe sample was named as F-CNS. g-C3N4 nanosheets prepared by\nthe same solvothermal processing without adding hydrofluoric\nacid were noted as Et-CNS.\n2.4. Characterization\nThe X-ray diffractions (XRD) pattern were obtained on a SmartLab X-ray diffractometer using Cu Ka radiation (k = 0.154168 nm)\nat 40 kV and 40 mA. High-resolution transmission electron microscopy (HRTEM) images were taken on a JEM-2010 EX microscope\noperating at an accelerating voltage of 200 kV. UV–Vis diffuse\nreflectance spectra profiles were recorded in the range of 200–\n700 nm with BaSO4 as reference by a Lamda 950 spectrophotometer. Electron Paramagnetic Resonance (EPR) spectra were obtained\non a Bruker EMX-10/12 EPR spectrometer with X-band at 110 K.\nThe X-ray photoelectron spectra (XPS) measurement was carried\nout using a PHI 5000 Versa Probe with monochromatic Al Ka excitation, and all the bonding energies were calibrated to the C1s peak\nat 284.6 eV. Fourier-transform infrared spectroscopy (FT-IR) was\nrecorded on a Nicolet 5700 FT-IR instrument running at 2 cm\u00031\nresolution. Samples were mixed and ground with KBr followed\nby pressing into flake for IR measurement in the range of 4000–\n400 cm\u00031. The specific surface area was calculated by the BET\n(Brunauer-Emmet-Teller) method from N2 (77.4 K) adsorption–\nPlease cite this article in press as: W. Lin et al., Defects remodeling of g-C3N4 nanosheets by fluorine-containing solvothermal treatment to enhance their\nphotocatalytic activities, Appl. Surf. Sci. (2018), \ndesorption data obtained from BELSORP-cMINI instrument. Photoluminescence (PL) spectra was collected at room temperature\nusing a fluorescence spectrophotometer (Hitachi F-4600) with\nexcitation wavelength of 325 nm. Elemental analyses were performed on an Elementar (Vario ELcube).\n2.5. Photodegradation of rhodamine B\nPhotocatalytic degradation of rhodamine B (RhB) under visible\nlight was utilized to evaluate the photocatalytic activity of the\nsamples in a Pyrex photocatalytic reactor with a cooling water circulating jacket ((BLV-GHX-V, Shanghai Bilang Instrument Co. Ltd)).\n30 mg of catalyst was added into 50 mL of RhB aqueous solution\n(10 mg/L). Prior to irradiation, the suspension was sufficiently stirred in the dark for 1 h to obtain the equilibrium adsorption state,\nand followed by irradiation with a 500 W Xe lamp filtered with\nan 420 nm cutoff filter to reduce the fraction of UV light. At given\nirradiation time intervals, 4 ml specimens were withdrawn and\ncentrifuged to remove photocatalyst particles. The concentration\nof RhB solution was analyzed by ultraviolet spectrophotometer.\n2.6. Photocatalytic hydrogen evolution\nThe H2 evolution test was conducted in Labsolar-III AI photoreactor (Beijing Perfectlight Technology Co., Ltd). Briefly, 50 mg photocatalysts were dispersed in 100 ml aqueous solution containing\n10vol% triethanolamine. The photodeposition of 3wt% Pt on the\nsurface of as-prepared photocatalyst was carried out by adding H2PtCl6 to the reaction solution. A 300 W Xe lamp (PLS-SXE\n300/300UV) with 400 nm cutoff filter was used as the visible light\nsource. Before irradiation, the above reaction system was evacuated to remove air completely. The temperature of the system\nwas maintained at room temperature during the reaction. The\nyield H2 was analyzed by an online gas chromatograph (GC\n9890A) equipped with a TCD detector.",
      "section_header": "2. Experiment",
      "word_count": 314,
      "word_count_raw": 798,
      "confidence": "high",
      "notes": "OK",
      "manual_entry": false
    },
    {
      "id": "elementdoped/idoped_001.pdf",
      "filename": "idoped_001.pdf",
      "folder": "elementdoped",
      "title": "One-step synthesis of iodine-doped g-C3N4 with enhanced photocatalytic nitrogen fixation performance",
      "experimental_text": "2. Experimental\n2.1. Preparation of bulk g-C3N4 and iodine-doped g-C3N4\nAll chemicals were analytical-grade reagents purchased from SigmaAldrich, Inc. and used without further purification. Iodine-doped gC3N4 was synthesized by an in-situ decomposition-thermal polymerization method with dicyandiamide and KIO3 as the precursors. In a\ntypical procedure, 2 g of dicyandiamide with a certain amount of KIO3\nwas grounded carefully in an agate mortar and calcined at 823 K for 4 h\nwith a heating rate of 5 K/min under nitrogen atmosphere in a tube\nfurnace. The weight percent of KIO3 to dicyandiamide was controlled as\n2, 4, 6, 8, 10, and 15%. The corresponding samples were marked as\nCNIX, and X represents the weight percent of KIO3 to dicyandiamide.\nPure g-C3N4 was prepared under the same condition but in the absence\nof KIO3, and the sample was marked as CN.",
