Repository: VasylChumachenko/defectsProject

# g-C3N4 Spectral Phenotyping

Automated analysis and clustering of graphitic carbon nitride (g-C3N4) optical spectra with synthesis condition correlation.

## Overview

This project extracts spectral fingerprints from UV-Vis/DRS data of g-C3N4 materials and groups them into "spectral phenotypes" using unsupervised clustering. The pipeline also extracts synthesis conditions from scientific PDF articles using LLM and correlates them with the identified clusters.

### 2. Analyze spectra from a data folder

```bash
python analyze_spectra.py <folder_path> --csv results.csv --plots
```

Input: folder with CSV files (absorption `_abs_` or Tauc `_tauc` data).

File: experimental_sections.json (part 10 of 28)
{
      "experimental_text_raw": "2. Experimental\n2.1. Preparation of bulk g-C3N4 and iodine-doped g-C3N4\nAll chemicals were analytical-grade reagents purchased from SigmaAldrich, Inc. and used without further purification. Iodine-doped gC3N4 was synthesized by an in-situ decomposition-thermal polymerization method with dicyandiamide and KIO3 as the precursors. In a\ntypical procedure, 2 g of dicyandiamide with a certain amount of KIO3\nwas grounded carefully in an agate mortar and calcined at 823 K for 4 h\nwith a heating rate of 5 K/min under nitrogen atmosphere in a tube\nfurnace. The weight percent of KIO3 to dicyandiamide was controlled as\n2, 4, 6, 8, 10, and 15%. The corresponding samples were marked as\nCNIX, and X represents the weight percent of KIO3 to dicyandiamide.\nPure g-C3N4 was prepared under the same condition but in the absence\nof KIO3, and the sample was marked as CN.\n2.2. Characterization\nThe obtained CN and CNIX were characterized by powder X-ray\ndiffraction (XRD, Rigaku D/max-2200/PC), transmission electron microscopy (TEM, FEI Tecnai G2 F30), UV/vis spectrophotometer (UV/\nvis, Shimadzu UV-2500), X-ray photoelectron spectrometer (XPS,\nThermo Fisher, Al Kα, λ = 0.84 nm), Fourier transform-infrared spectra\n(FT-IR, Bruker VECTOR 22), N2 adsorption-desorption isotherms\n(Micromeritics ASAP 2020 apparatus), Fluorescence spectrophotometer\n(PL, Hitachi F-7000) with an excitation wavelength of 365 nm, Timeresolved PL spectra (Horiba Scientific), and Elemental analysis (EA,\nElementar Vario MACRO cube) to determine the phase structure,\nmorphology, UV/vis diffuse reflectance spectra, elemental compositions and chemical states, specific surface area, photoluminescence\nspectra and lifetime, and atomic ratio of carbon to nitrogen. The\nthermal property of KIO3 was tested by TGA-DSC (Netzsch STA 449 F3).\n2.3. Photocatalytic nitrogen fixation\nThe photocatalytic N2 fixation was conducted in a 50 mL jacketed\nbeaker with an external cooling water system. Typically, 20 mg of CN/\nCNIX powder was dispersed in 30 mL of aqueous solution containing\n5 vol% methanol (scavenger) by ultrasound. To remove the gas impurity, N2 was bubbled to the suspension with a flow rate of 50 mL\nmin−1. Before irradiation, the mixture was stirred 30 min in dark with\nbubbled N2 to establish equilibrium. The reactor was irradiated using a\n300 W Xe lamp (PLS-SXE300D, Beijing Perfectlight Technology Co. Ltd)\nwith a power density of 191.2 mW/cm2 measured by an optical power\nmeter (model: CEL-NP2000, Beijing China Education Au-light Co., Ltd),\nwhile the power density of natural sunlight outside was 76.8 mW/cm2.\nAt a certain time-interval, 2 mL of suspension was taken out for the\nfollowing NH3/NH4\n+ concentration analysis.\nNessler’s reagent method was conducted to analyze the concentration of NH3/NH4\n+. First, 1 mL of the suspension was centrifuged and\ndiluted by 4 mL of DI water in a 10 mL sample tube. Second, potassium\nsodium tartrate solution (l mL) was added to the sample tube. Third,\nNessler’s reagent (1 mL) was injected and the system was stood for\n10 min for full color processing. Finally, UV–vis spectrophotometer was\napplied to measure the NH3/NH4\n+ concentration at 420 nm.",
      "section_header": "2. Experimental",
      "word_count": 139,
      "word_count_raw": 487,
      "confidence": "high",
      "notes": "OK",
      "manual_entry": false
    },
    {
      "id": "elementdoped/ladoped_001.pdf",
      "filename": "ladoped_001.pdf",
      "folder": "elementdoped",
      "title": NaN,
      "experimental_text": "2. Experimental and characterization methods\n2.1. Reagents\nAnalytical grade melamine, lanthanum nitrate (La(NO3)3· \n6H2O), and other chemicals were purchased from SigmaAldrich, (Hamburg, Germany) and were used without further purification. In order to avoid contamination, deionized \nwater was used for the preparation and washing of materials \nat a resistivity of ~18 MΩ cm.\n2.2. Preparation of pure porous graphitic-C3N4 and La-doped C3N4\nPure graphitic-C3N4 was prepared through the air atmospheric pyrolysis of melamine. Urea (8 g) was ground in a \ncrucible, heated to 550°C at a rate of 5°C/min, finally, tempered in the flowing air at 550°C for 2 h. The sample was \nthen allowed to cool down to room temperature. The resulting powder was then ground with a mortar pestle. Residues \nabsorbed on the porous g-C3N4 surface were removed by \ndeionized water. In order to synthesize the doped sample, \nLa(NO3)3·6H2O was added to melamine in the first stage, \nand the other procedures for pure C3N4 were then repeated.",
      "experimental_text_raw": "2. Experimental and characterization methods\n2.1. Reagents\nAnalytical grade melamine, lanthanum nitrate (La(NO3)3· \n6H2O), and other chemicals were purchased from SigmaAldrich, (Hamburg, Germany) and were used without further purification. In order to avoid contamination, deionized \nwater was used for the preparation and washing of materials \nat a resistivity of ~18 MΩ cm.\n2.2. Preparation of pure porous graphitic-C3N4 and La-doped C3N4\nPure graphitic-C3N4 was prepared through the air atmospheric pyrolysis of melamine. Urea (8 g) was ground in a \ncrucible, heated to 550°C at a rate of 5°C/min, finally, tempered in the flowing air at 550°C for 2 h. The sample was \nthen allowed to cool down to room temperature. The resulting powder was then ground with a mortar pestle. Residues \nabsorbed on the porous g-C3N4 surface were removed by \ndeionized water. In order to synthesize the doped sample, \nLa(NO3)3·6H2O was added to melamine in the first stage, \nand the other procedures for pure C3N4 were then repeated.\n2.3. Characterizations\nThe structural analysis of pure C3N4 and La-doped C3N4 \nwas performed by XRD. The XRD analysis was carried out \nby an X-ray diffractometer (Shimadzu LabXRD-6000, Tokyo, \nJapan) under Cu-Kα radiation (λ = 1.5406 Å) at 30 kV and 30 mA.\nThe morphologies of the samples were observed by \nSEM (Model: JSM-6360) at an operating voltage of 20 kV.\nThe optical diffused reflectance spectra of the samples \nwere detected by a UV-vis-NIR spectrophotometer (JASCO \nUV-vis-NIR-V-57, Easton, USA) in the wavelength range of \n200−800 nm.\nThe samples were irradiated under visible light to \nobserve their photocatalytic degradation activities toward \nphenol and MB aqueous solutions in a handmade photo-reactor. This photo-reactor was composed of two parts: \nthe outer part was a wooden box of 100  cm height and \n65 cm width, whereas the inner part contained eight visible lamps, each one of 18 W, 60 cm length, emitting light at\n\nA. Bouzidi et al. / Desalination and Water Treatment 204 (2020) 136–143\n425–600 nm. The samples were put in a beaker with 50 mL \nof MB (20  mg/L) and were exposed to darkness to study \nthe chemisorption for 30  min. Phenol (100  mL, 300  ppm) \nwas exposed to light in the presence of the samples. The \nsamples were then irradiated under visible light, and their \nactivities were noted for every 15 min. The samples were \nfinally analyzed by a 160 A UV-vis-spectrophotometer.\nThe removal rate [Rev (%)] of photodegrading MB \nin the aqueous solution was calculated by the following \nformula:\nRev %\n%\n( ) =\n−\n\n\n\n\nC\nC\n\t\n(1)\n\n×\n100\nwhere C0 and C (mg/L) are the initial and final concentrations \nof photodegrading MB. The obtained photodegradation \ndata from different catalysts obeyed the first-order kinetics, \nln(C/C0) = kt, where k is the first-order rate constant.",
      "section_header": "2. Experimental and characterization methods",
      "word_count": 158,
      "word_count_raw": 459,
      "confidence": "medium",
      "notes": "Matched subsection header",
      "manual_entry": false
    },
    {
      "id": "elementdoped/nddoped_001.pdf",
      "filename": "nddoped_001.pdf",
      "folder": "elementdoped",
      "title": "Nitrogen vacancy and hydrogen substitution mediated tunable optoelectronic properties of g-C3N4 2D layered structures: Applications towards blue LED to broad-band photodetection",
      "experimental_text": "2. Experimental\n2.1. Synthesis of variety of g-C3N4 samples\nWe have used Melamine (C3H6N6, Sigma-Aldrich) powder as the \nstarting material and followed previously prescribed thermal poly\ncondensation protocols with little modification for the synthesis of \ngraphitic carbon nitride (g-C3N4). 12 gm of Melamine pow\nder placed in an alumina crucible with lid was heat-treated inside a \nmuffle furnace at ≈550 ◦C for 4 h with a ramping rate of 7 ◦C/min in \nstatic air atmosphere. After the furnace naturally cooled to room tem\nperature, the resultant whitish-yellow product was collected and prop\nerly grinded into powder using agate mortar. From various",
      "experimental_text_raw": "2. Experimental\n2.1. Synthesis of variety of g-C3N4 samples\nWe have used Melamine (C3H6N6, Sigma-Aldrich) powder as the \nstarting material and followed previously prescribed thermal poly\ncondensation protocols with little modification for the synthesis of \ngraphitic carbon nitride (g-C3N4). 12 gm of Melamine pow\nder placed in an alumina crucible with lid was heat-treated inside a \nmuffle furnace at ≈550 ◦C for 4 h with a ramping rate of 7 ◦C/min in \nstatic air atmosphere. After the furnace naturally cooled to room tem\nperature, the resultant whitish-yellow product was collected and prop\nerly grinded into powder using agate mortar. From various \ncharacterizations, it has been found that this powder grown in air \nambiance has significant nitrogen vacancies. We have named this ni\ntrogen deficient g-C3N4 sample as Nd-gCN. To modify the properties of \nthis Nd-gCN via hydrogen substitutions at the nitrogen vacancy sites, we \nhave further annealed previously collected powder inside a horizontal \ntube furnace at ≈530 ◦C with a slow ramping rate (2 ◦C/min) for 4 h \nunder H2 ambiance with a flow rate of 100 sccm. Final brownish-red \ncolor product was collected and milled into fine powder. We\nA. Ghosh et al.\ndesignated this hydrogen substituted reduced g-C3N4 sample as H-gCN. \nNd-gCN and H-gCN both are non-stoichiometric g-C3N4 samples. For a \nbetter understanding on structural properties relation of g-C3N4, we also \nhave synthesized stoichiometric g-C3N4 sample through similar thermal \npolycondensation of Melamine powder inside horizontal tube furnace at \n≈550 ◦C for 4 h (ramping rate was 7 ◦C/min) in N2 atmosphere with a \nconstant flow of 100 sccm. The resultant perfect yellow color product \nwas collected after the furnace reached room temperature and properly \ngrinded into powder using agate mortar. This stoichiometric g-C3N4 \nsample grown in N2 ambiance was denoted as gCN. \n2D layered sheets of these three different types g-C3N4 samples (NdgCN, H-gCN, and gCN) were obtained via ultrasonic assisted liquidexfoliation of the respective bulk powders in a water solvent. In detail, \n5 mg of each type of g-C3N4 bulk powder was dispersed in 10 mL of \nwater and then ≈24 h of ultrasonication was done for a good exfoliation. \nAfter that, each of the suspensions was centrifuged at ≈3000 rpm for 2 \nmin to discard the unexfoliated g-C3N4 bulk particles and final 2D sheets \ncontaining suspensions were spin-coated on glass and silicon substrates \nat ≈800 rpm and dried on a hot plate at ≈100 ◦C for further charac\nterizations and studies.\n2.2. Device fabrication\nElectroluminescent device (LED) with highly luminescent nitrogen \ndeficient g-C3N4 (Nd-gCN) as active emissive material, was fabricated on \nindium tin oxide (ITO) coated (thickness: 150 nm; resistivity ≈20 Ω-cm) \nglass substrates. First, we patterned the ITO/glass substrates having ITO \nstrips of dimension 2 cm in length and 2 mm in width by masking with \nsellotape followed by etching in aqua regia (a mixture of HNO3 and HCl \nwith a molar ratio 1:3) solution. Then patterned substrates were cleaned \nby ultrasonication in acetone, 2-propanol (IPA) and deionized water \nsequentially for 20 min in each solution followed by drying on a hot plate \nat ≈100 ◦C. We have purchased Poly(3,4-ethylenedioxythiophene)-poly \n(styrenesulfonate) (PEDOT:PSS, 3–4 wt% dispersion in H2O) from \nSigma-Aldrich and used for this work after further diluted in ethanol with \na volume ratio of 1:4, followed by stirring and ultrasonication for 30 min \neach. This diluted solution of PEDOT:PSS was spin-cast on the ITO strip/ \nglass substrates with a speed of 500 rpm for 30 sec and 1000 rpm for 30 \nsec sequentially, followed by air annealing on a hot plate at ≈110 ◦C for \n15 min to get a film thickness of ≈100 ± 10 nm. This PEDOT:PSS film on \nITO strip/glass substrate is utilized as a hole transporting layer in the LED \ndevice. Then emissive layer was spin-cast at 1500 rpm from the final \nsuspension of Nd-gCN 2D sheets (previously described) on PEDOT:PSS \nfilm and dried at ≈110 ◦C in air atmosphere for 15 min, resulting in a film \nthickness of ≈80 ± 5 nm. Finally, Al as the cathode of ~ 200 nm-thick was \nthermally evaporated at the base pressure of ≈5 × 10−6 mbar using a \nshadow mask to define the device active area of 4 mm2. \nBroad-band photodetector device was realized by fabrication of HgCN + PEDOT:PSS blend/p-type Si(100) vertical heterojunction device \nwith top gold (Au) and bottom aluminum (Al) contacts. For the device \nfabrication, boron doped p-type Si(100) substrates (resistivity ~ 10 \nΩ-cm) were taken and cleaned under ultrasonication in acetone, 2-prop\nanol (IPA) and DI water for 20 min in each solution sequentially, fol\nlowed by blow-dry with pure N2. Even though PL emission was \nquenched significantly in hydrogen substituted g-C3N4 (H-gCN) 2D \nsheets compared to Nd-gCN sheets, still H-gCN sample exhibits poor \nelectrical conductivity. So, before using H-gCN sample in the photode\ntector, we have mixed H-gCN suspension with a diluted solution of \nPEDOT:PSS (described in the previous sections) with a volume ratio of \n3:1 under vigorous stirring, in order to ensure perfect blending. Finally \nH-gCN + PEDOT:PSS blend was spin-coated on cleaned p-Si(100) at \n1500 rpm and dried on a hot plate at ≈110 ◦C in an air atmosphere for \n15 min. The average thickness of the active blend layer on p-type Si was \nfound to be ≈200 ± 10 nm. Then photodetector device fabrication was \ncompleted by depositing top Au and bottom Al contacts using a thermal \nevaporation technique at the base pressure of ≈5 × 10−6 mbar.\nApplied Surface Science 556 (2021) 149773\n2.3. Characterization and measurements\nThe morphological and structural characterizations on the different \nkinds of g-C3N4 samples were done using two different transmission \nelectron microscopy (TEM) facilities rigorously; HRTEM, JEOL JEM2010 and TEM, FEI - TECNAI G2 20S – TWIN equipped with energy \ndispersive x-ray spectroscopy (EDX), both operated at 200 keV. For TEM \nanalyses, the as-prepared final suspensions of respective samples were \ndrop-casted on carbon-coated copper grid separately and dried in a \nvacuum. X-ray diffraction (XRD) measurements on the three different \nkinds of g-C3N4 samples spin-coated on glass substrates, were performed \nusing Bruker D8 Advance diffractometer with Cu Kα radiation (λ =\n0.15406 nm). The ground state absorption spectra from the respective \nsamples in suspension were recorded using UV–Vis-NIR spectropho\ntometer (Model: Avaspec-3648). The chemical composition and stoi\nchiometry of the samples were investigated using PHI 5000 Versa ProbeII (ULVAC–PHI, INC, Japan) system equipped with a micro-focused \n(100 µm, 25 W, 15 kV) monochromatic Al-Kα source (hν = 1486.6 \neV), a hemispherical analyzer and a multichannel detector. The room \ntemperature photoluminescence (PL) properties of the spin-coated \nsamples were studied using a PL setup with an excitation wavelength \nof 325 nm (He-Cd laser) and liquid samples (i.e., 2D sheets in water \nsuspension) were examined using LifeSpec II fluorescence spectropho\ntometer (Edinburg Instruments) with an excitation wavelength of 375 \nnm (diode laser). Raman spectra were recorded at room temperature \nusing micro-Raman spectrometer (In Via Renishaw) equipped with a \ndiode laser of 750 nm (IR), focused through a 50 × objective lens. \nThe specific surface area and pore structures of the samples were \ndetermined following the Brunaeur-Emmett-Teller (BET) nitrogen \nadsorption/desorption and Barrett-Joyner-Halenda (BJH) method at 77 \nK using Quanta chrome Instruments (version 5.21). The photocurrent \nmeasurement has been performed in a three-electrode electrochemical \nset up with a computer controlled Biologic (SP-200) electrochemical \nworkstation. Here, the sample modified indium tin oxide (ITO), bare \nplatinum wire, and saturated calomel electrode used as working, \ncounter, and a reference electrode, respectively, and the measurement \nwas carried out in 0.1 M phosphate buffer solution (pH: 7.2) under on/ \noff of 100 W Xenon lamp. The electrochemical impedance spectrum has \nbeen recorded in the frequency region of 1 MHz to 1 kHz with an \namplitude of 10 mV. Room temperature electroluminescent device \n(LED) was characterized under externally applied different bias voltages \nand corresponding emission spectra were recorded using TRIAX-320 \nmonochromator and Hamamatsu R928 photomultiplier detector. The \ncurrent–voltage (I–V) characteristics of the photodetector devices were \nstudied at room temperature using a Keithley 4200 SCS system along \nwith two different light sources, 325 nm UV illumination (He-Cd laser, \n240 mW/cm2) and white light illumination (broadband solar simulator \nAM 1.5, 100 mW/cm2). Newport quantum efficiency/IPCE measure\nment system (QEPVSI-b) equipped with a lock-in amplifier, mono\nchromator and broadband light source, was utilized for the \nmeasurement of external quantum efficiency (EQE) of the device.\n2.4. Theoretical calculation details\nDensity functional theory (DFT) based first-principles calculations \nwere performed utilizing Quantum Espresso. The generalized \ngradient approximation using the Perdew–Burke–Ernzerhof (PBE) \nfunctional was employed for the exchange and correlation effects of the \nelectrons. The potentials of the atoms were described by the projected \naugmented wave pseudo-potential method (PAW). Using the \noptimized g-C3N4 structure, one N vacancy and H substitution at N site \nwere created and the defect structures were further optimized. An en\nergy cut-off of 600 eV and the forces on individual ions in the optimized \nstructure were below 0.001 eVÅ−1. As a model, we have considered a \nconfined flake with a vacuum of 20 Å along c-axis (to avoid spurious \ninteractions) to estimate the work function.\nA. Ghosh et al.\nApplied Surface Science 556 (2021) 149773",
      "section_header": "2. Experimental",
      "word_count": 101,
      "word_count_raw": 1511,
      "confidence": "high",
      "notes": "OK",
      "manual_entry": false
    },
    {
      "id": "elementdoped/odoped_001.pdf",
      "filename": "odoped_001.pdf",
      "folder": "elementdoped",
      "title": "Novel broad-spectrum-driven g-C3N4 with oxygen-linked band and porous defect for photodegradation of bisphenol A, 2-mercaptophenthiazole and ciprofloxacin",
      "experimental_text": "2. Materials and methods \nThe contents are placed in the supplementary information.",
      "experimental_text_raw": "2. Materials and methods \nThe contents are placed in the supplementary information.",
      "section_header": "2. Materials and methods",
      "word_count": 12,
      "word_count_raw": 12,
      "confidence": "low",
      "notes": "Content likely in Supporting Information; May be incomplete",
      "manual_entry": true
    },
    {
      "id": "elementdoped/odoped_002.pdf",
      "filename": "odoped_002.pdf",
      "folder": "elementdoped",
      "title": "Oxygen doping through oxidation causes the main active substance in g-C3N4 photocatalysis to change from holes to singlet oxygen",
      "experimental_text": "2. Experimental\n2.1. Photocatalyst synthesis\nBulk g-C3N4 (CN) was prepared from melamine by heat condensation (Jiang et al., 2018). Melamine (2.00 g) was heated to 550 °C in a\nclean dry corundum crucible at a heating rate of 2.2 °C·min‑1. This polycondensation reaction was conducted for 4 h and then allowed to cool\nnaturally to obtain CN.\nOxidized g-C3N4 (OxCN) was prepared by ultrasonically dispersing\nCN in concentrated nitric acid. The degree of oxidation depended on\nthe ultrasonic oxidation reaction time. CN (2 g) dispersed in concentrated nitric acid (30 mL) was subjected to ultrasonic oxidation for 0.5,\n2, or 4 h. The oxidized dispersion was slowly diluted by pouring into deionized water (150 mL). After centrifugal washing with ethanol and deionized water to obtain a neutral supernatant, and drying at 60 °C for\n12 h, OxCN1, OxCN2, and OxCN3 powders exhibiting different degrees\nof oxidation were obtained.",
      "experimental_text_raw": "2. Experimental\n2.1. Photocatalyst synthesis\nBulk g-C3N4 (CN) was prepared from melamine by heat condensation (Jiang et al., 2018). Melamine (2.00 g) was heated to 550 °C in a\nclean dry corundum crucible at a heating rate of 2.2 °C·min‑1. This polycondensation reaction was conducted for 4 h and then allowed to cool\nnaturally to obtain CN.\nOxidized g-C3N4 (OxCN) was prepared by ultrasonically dispersing\nCN in concentrated nitric acid. The degree of oxidation depended on\nthe ultrasonic oxidation reaction time. CN (2 g) dispersed in concentrated nitric acid (30 mL) was subjected to ultrasonic oxidation for 0.5,\n2, or 4 h. The oxidized dispersion was slowly diluted by pouring into deionized water (150 mL). After centrifugal washing with ethanol and deionized water to obtain a neutral supernatant, and drying at 60 °C for\n12 h, OxCN1, OxCN2, and OxCN3 powders exhibiting different degrees\nof oxidation were obtained.\n2.2. Characterization of physical and chemical properties\nTo characterize the physicochemical properties, the catalyst surface\nmorphology was observed by scanning electron microscopy (SEM)\nusing an S-4800 SEM instrument (Hitachi Ltd., Japan). Transmission\nelectron microscopy (TEM) images were obtained using a JEM-2010F\nTEM system with an acceleration voltage of 160 kV (JEOL Ltd., Japan).\nTo analyze crystal structures, X-ray diffraction (XRD) patterns were collected using an X'Pert Pro MPD X-ray powder diffractometer\n(Panalytical B.V., Netherlands) with Cu radiation between 5° and 80°\nat a scan rate of 4°·min−1 and an incident wavelength of 0.15406 nm\n(Cu Ka). X-ray photoelectron spectroscopy (XPS) patterns were recorded using a PHI5300 ESCALAB system (Pekin-Elmer PHI, USA) with\nMg Ka radiation to qualitatively and quantitatively analyze elements\nin the catalysts. The pass energy was 2 min, the operand power was\n250 W, and the scan step-size was 5 eV·step−1. Fourier-transform infrared spectroscopy (FT-IR) was used to analyze the catalyst surface. The\nzeta potential of the catalysts was measured using a Zetasizer Nano Z instrument (Malvern, UK).\n2.3. Photocatalytic activity\nRhB photodegradation was conducted at room temperature in a\nphotocatalytic reactor (XPA-System, XUJIANG, Nanjing, China) under irradiation by a 350-W Xe lamp to simulate sunlight. Generally, catalyst\n(30 mg) was added to RhB solution (30 mL, 20 mg/L) without adjusting\nthe pH. After continuous magnetic stirring for 0.5 h in the dark, a sample\nwas extracted from the solution by passing through an 0.22-μm organic\nmembrane. The lamp was then switched on and further samples were\ntaken every 0.5 h. The collected samples were monitored using a\nShimadzu UV-365 spectrophotometer with an absorption wavelength\nof 554 nm.\n2.4. Mechanistic investigation\nPhotoluminescence (PL) spectra were recorded at an excitation\nwavelength of 365 nm using a Hitachi F-7000 fluorescence spectrophotometer. Electrochemical measurements were performed using a\nCHI660 electrochemical workstation (CHI Instruments, Shanghai Chen\nHua Instrument Co., Ltd., China) with a conventional three-electrode\nsystem comprising a bare or modified glassy carbon electrode (GCE),\nAg/AgCl/KCl, and Pt wire as the working, reference, and auxiliary\nY. Yang, Z. Bian / Science of the Total Environment 753 (2021) 141908\nEMXplus EPR spectrometer under irradiation by a 500-W Xe lamp.\nThe amount of each component added during the measurement was\nas follows: Catalyst (5 mg), pollutant solution (5 mL), trapping agent\n(10 μL; DMPO (5,5-dimethyl-1-pyrroline N-oxide) or TEMP (2,2,6,6tetramethylpiperidine)).\nelectrodes, respectively. Before each use, the glassy carbon electrodes\n(GCEs; 3 mm in diameter) were polished with 0.3, 0.1, and 0.05-μm alumina slurries, ultrasonically cleaned twice with ethanol and deionized\nwater, and dried under nitrogen. The catalyst (CN, OxCN1, OxCN2, or\nOxCN3; 2 mg) was dissolved in ethanol (50 mL) and dispersed uniformly using ultrasonication for 0.5 h. The resulting catalyst dispersion\n(10 μL) was dropped onto the surface of a prepared GCE using a micropipette and dried under an infrared lamp to obtain a modified electrode\nfor electrochemical study. The electrolyte was deoxygenated by purging\nwith high-purity nitrogen for 30 min and maintained under a nitrogen\natmosphere during measurements. Mott–Schottky measurements\nwere performed at a single frequency of 10 Hz with an amplitude of\n10 mV under various applied potentials. The transient current test\nphoto anode preparation process is detailed in the supporting information. UV–Vis diffuse reflectance spectra (DRS) were recorded using a\nUV–Vis spectrophotometer (UV-2600). Electron paramagnetic resonance (EPR) signals of free radicals were measured using a Bruker",
      "section_header": "2. Experimental",
      "word_count": 148,
      "word_count_raw": 703,
      "confidence": "high",
      "notes": "OK",
      "manual_entry": false
    },
    {
      "id": "elementdoped/odoped_003.pdf",
      "filename": "odoped_003.pdf",
      "folder": "elementdoped",
      "title": "Influence of P,S,O-Doping on g-C3N4 for hydrogel formation and photocatalysis: An experimental and theoretical study",
      "experimental_text": "2. Experimental\n2.1. Sample preparation\nFor the synthesis of P,S,O-co-doped g-C3N4 (denoted as PxSy\nhereafter, where x and y refer to the weight ratio of phosphorus and\nsulfur, respectively), melamine was added to an H2O2 solution and\nheated at 60 \u0003C for 2 h, followed by filtration and drying. The H2O2treated\nmelamine,\nhexachlorotriphosphazene,\n(HCCP)\nand\nelemental sulfur were mixed and ground thoroughly, and subjected\nto calcination in a furnace at 550 \u0003C for 4 h (ramp rate: 2 \u0003C min\u00021).\nAfter cooling naturally, the resulting powder was washed with\ndeionized water and dried at 80 \u0003C overnight. An O-doped g-C3N4\n(denoted as OCN) was prepared using H2O2-treated melamine via\nthe same conditions but omitting HCCP and S8. The g-C3N4 with no\ndoping was prepared using only untreated melamine via the same\nconditions and was denoted CN.\nTo prepare the g-C3N4 hydrogels, N,N-dimethylacrylamide\n(DMA), N,N-methylenebis(acrylamide) (MBA), and the appropriate amounts of CN, OCN, or PxSy g-C3N4 was dispersed in water\nand sonicated for 5 min. The suspension was then irradiated under\na metal halide lamp for 2 h to induce gelation; the irradiance\nspectrum of the lamp is shown in Fig. S1a. The prepared hydrogel\nsamples\nare\ndenoted\nas\nCN_HG,\nOCN_HG,\nP10S5_HG,\nand\nP5S10_HG hereafter. All the chemicals were purchased from Alfa\nAesar (USA) without any purification.\nFig. 1. Number of publications and citations returned using the keywords (a) “g-C3N4”\nand “photocata*“, and (b) “g-C3N4” and “codop*” in a Web of Science search on\nFebruary 7th, 2020. (A colour version of this figure can be viewed online.)\nmaterials properties and photocatalytic activity. However, a Web of\nScience search on February 7th, 2020 revealed that only 50 papers\nhave been published with the keywords “g-C3N4 and “codop*” since 2010. Therefore, the development of synthetic\nmethods to multi-ion-doped g-C3N4 material and evaluation of\ntheir subsequent photocatalytic performance remains relatively\nunexplored despite the highly desirable characteristics of the\nresultant materials.\nIn addition to doping, structural engineering has been shown to\nimprove the photocatalytic efficiency of g-C3N4. Recently developed 3D porous hydrogels exhibit high specific surface areas,\noutstanding swelling properties, and high mechanical strength,\nmaking them promising frameworks to accommodate g-C3N4 for",
      "experimental_text_raw": "2. Experimental\n2.1. Sample preparation\nFor the synthesis of P,S,O-co-doped g-C3N4 (denoted as PxSy\nhereafter, where x and y refer to the weight ratio of phosphorus and\nsulfur, respectively), melamine was added to an H2O2 solution and\nheated at 60 \u0003C for 2 h, followed by filtration and drying. The H2O2treated\nmelamine,\nhexachlorotriphosphazene,\n(HCCP)\nand\nelemental sulfur were mixed and ground thoroughly, and subjected\nto calcination in a furnace at 550 \u0003C for 4 h (ramp rate: 2 \u0003C min\u00021).\nAfter cooling naturally, the resulting powder was washed with\ndeionized water and dried at 80 \u0003C overnight. An O-doped g-C3N4\n(denoted as OCN) was prepared using H2O2-treated melamine via\nthe same conditions but omitting HCCP and S8. The g-C3N4 with no\ndoping was prepared using only untreated melamine via the same\nconditions and was denoted CN.\nTo prepare the g-C3N4 hydrogels, N,N-dimethylacrylamide\n(DMA), N,N-methylenebis(acrylamide) (MBA), and the appropriate amounts of CN, OCN, or PxSy g-C3N4 was dispersed in water\nand sonicated for 5 min. The suspension was then irradiated under\na metal halide lamp for 2 h to induce gelation; the irradiance\nspectrum of the lamp is shown in Fig. S1a. The prepared hydrogel\nsamples\nare\ndenoted\nas\nCN_HG,\nOCN_HG,\nP10S5_HG,\nand\nP5S10_HG hereafter. All the chemicals were purchased from Alfa\nAesar (USA) without any purification.\nFig. 1. Number of publications and citations returned using the keywords (a) “g-C3N4”\nand “photocata*“, and (b) “g-C3N4” and “codop*” in a Web of Science search on\nFebruary 7th, 2020. (A colour version of this figure can be viewed online.)\nmaterials properties and photocatalytic activity. However, a Web of\nScience search on February 7th, 2020 revealed that only 50 papers\nhave been published with the keywords “g-C3N4 and “codop*” since 2010. Therefore, the development of synthetic\nmethods to multi-ion-doped g-C3N4 material and evaluation of\ntheir subsequent photocatalytic performance remains relatively\nunexplored despite the highly desirable characteristics of the\nresultant materials.\nIn addition to doping, structural engineering has been shown to\nimprove the photocatalytic efficiency of g-C3N4. Recently developed 3D porous hydrogels exhibit high specific surface areas,\noutstanding swelling properties, and high mechanical strength,\nmaking them promising frameworks to accommodate g-C3N4 for\nphotocatalytic reactions. In 2017, Shalom et al. investigated\nphotocatalytic dye degradation and H2 evolution performance of a\ng-C3N4 embedded hydrogel and found that it exhibited high activity in the selective removal of the dyes, methylene blue, rhodamine B, and methyl orange, as well as in H2 production.\nImprovement in photocatalytic efficiency was ascribed to the significant water affinity of the material structure, which led to intimate contact and adsorption of the reactant species on the surface\nactive sites. The photoinitiated polymerization of g-C3N4\nhydrogels can be easily achieved using g-C3N4 as an initiator and Nisopropylacrylamide\n(NIPAm),\nacrylamide,\nN,Ndimethylacrylamide, poly(ethylene glycol) methyl ether methacrylate\n(PEGMEMA),\nor\npoly(ethylene\nglycol)\ndimethacrylate\n(PEGDMA) as the polymeric backbone under light irradiation. Antonietti studied the photoinitiation and crosslinking effect of g-C3N4 in radical polymerization, and found that efficient\ngelation is important to the integrity and stability of the hydrogel.\nHowever, to the best of our knowledge, no investigations on the\nsynthesis of multi-ion-doped g-C3N4-derived hydrogels and their\nsubsequent\nphotocatalytic\nactivity\nand\nphotoelectrochemical\nproperties have been published.\n2.2. Characterizations\nWe investigated the crystal structures of the samples using an Xray diffractometer (XRD; Bruker D8 advance, USA) under Cu Ka\nradiation (l ¼ 1.5418 Å) at 40 kV and 40 mA. The surface morphologies and microstructures of the specimens were examined\nusing high-resolution transmission electron microscopy (HR-TEM;\nHitachi, H-7500, 200 kV, Japan) and scanning electron microscopy\n(SEM; Hitachi S-4800 N, Japan). X-ray photoelectron spectroscopy\nequipped with electron spectroscopy for chemical analysis (XPSESCA; VG Scientific ESCALAB 250, UK) with Al Ka radiation was\nemployed to identify the chemical binding energies and compositions of the products using the C 1s at 284.8 eV to calibrate the\nspectra. Ultraviolet photoelectron spectroscopy (UPS; Thermo VGScientific/Sigma Probe, UK) measurements were recorded using a\nUV light source (He I, 21.2 eV) attached to the XPS instrument.\nDiffuse\nreflectance\nspectroscopic\nanalysis\nusing\nan\nultravioletevisible (UVeVis) spectrometer (Hitachi U-3900, Japan)\nwas conducted to examine the optical properties of the samples.\nElectron paramagnetic resonance (EPR) spectra were obtained using a Magnettech model spectrometer (MS5000, Germany) equipped with a 4 W mercury lamp (UVP Instrument, USA) as a light\nsource. For the photoelectrochemical (PEC) measurements, the\nsample-coated indium tin oxide (ITO, 10 U) was sintered at 250 \u0003C\nfor 4 h (ramp rate: 5 \u0003C min\u00021) and used as the working electrode\n\nY.-C. Chu et al. / Carbon 169 (2020) 338e348\n(1 cm \u0004 1 cm). The working electrode was subjected to a threeelectrode system with a platinum sheet and Ag/AgCl served as\nthe counter and reference electrodes, respectively, and a 0.1 M\nNa2SO4 as the electrolyte (pH ¼ 6). The linear PEC response was\nrecorded at a scan rate of 10 mV s\u00021 using a CHI instrument\n(CHI616E, USA) under the Xenon light irradiation.\n2.3. Theoretical calculations\nTime-dependent density functional theory (TD-DFT) was used\nto examine the charge separation of undoped and non-metal doped\ng-C3N4 materials, including singly phosphorus-doped, oxygendoped, and sulfur-doped g-C3N4; these samples were denoted as\nPCN, OCN, and SCN, respectively. The geometries of all the molecular models were optimized upon applying the PBE0 functional\nwith the 6e31g(d) basis set, followed by single-point TD-DFT calculations along with the M06-2X functional in combination with\nthe 6e31g(d) basis set [18e21]. We analyzed the inter-fragment\ncharge transfer (IFCT), charge density difference (CDD), and\nelectron-hole pair distance (Dr) of the lowest excited states to\ncharacterize the charge separation performance of CN, PCN, OCN,\nand SCN. The calculations were performed using Gaussian 16\nsoftware, and wavefunction analyses of the lowest excited\nstates were conducted using Multiwfn 3.6 software.\n2.4. Photocatalytic reaction\nTo test the photocatalytic activity in degradation of organic\npollutants, the g-C3N4 hydrogels (0.25 g) were added to an aqueous\nsolution containing methyl blue (MB, 5 \u0004 10\u00026 M, 250 mL) in a\nPyrex reactor. The system was irradiated with a 350 W Xenon lamp\nto simulate the solar irradiation. The used-g-C3N4\nhydrogel was taken, dried at 80 \u0003C, and rinsed in deionized water\nfor the further cycle test.",
      "section_header": "2. Experimental",
      "word_count": 357,
      "word_count_raw": 1017,
      "confidence": "high",
      "notes": "OK",
      "manual_entry": false
    },
    {
      "id": "elementdoped/odoped_004.pdf",
      "filename": "odoped_004.pdf",
      "folder": "elementdoped",
      "title": "Unveiling the origin of boosted photocatalytic hydrogen evolution in simultaneously (S, P, O)-Codoped and exfoliated ultrathin g-C3N4 nanosheets",
      "experimental_text": "2. Experimental methods\n2.1. Preparation of doped g-C3N4\nMelamine is used as a precursor for g-C3N4 (referred as CN), and the\ndoping sulfur or phosphorus is supplied by thiourea and ammonium\nphosphate, respectively. First of all, x g of (NH4)2HPO4 (x = 0, 0.5, 1, 2,\n3) was dissolved in 50 mL deionized water. Then, 1 g thiourea was\ndissolved to the above solution, subsequently, 10 g melamine was dispersed. After that, the excess water in the whole slurry was removed via\nevaporation. Afterwards, the resultant solids were heated at 550 °Cfor\n4 h with a heating rate of 2°C/min. The resultant products were successively labeled as CN-SP 0.5, CN-SP, CN-SP 2 and CN-SP 3. Similarly,\nCN-S and CN-P were fabricated using the same procedure without\nadding ammonium phosphate or thiourea, respectively. For preparing\noxygen doped CN-SP sample, CN-SP powders were further heat treated\nvia the secondary and the third pyrogenation at 550 °Cfor 1 h with a\nheating rate of 5°C/min and the as-obtained sample was named as CNSPM and CN-SPO, respectively.",
