Repository: VasylChumachenko/defectsProject

# g-C3N4 Spectral Phenotyping

Automated analysis and clustering of graphitic carbon nitride (g-C3N4) optical spectra with synthesis condition correlation.

## Overview

This project extracts spectral fingerprints from UV-Vis/DRS data of g-C3N4 materials and groups them into "spectral phenotypes" using unsupervised clustering. The pipeline also extracts synthesis conditions from scientific PDF articles using LLM and correlates them with the identified clusters.

### 2. Analyze spectra from a data folder

```bash
python analyze_spectra.py <folder_path> --csv results.csv --plots
```

Input: folder with CSV files (absorption `_abs_` or Tauc `_tauc` data).

File: experimental_sections.json (part 11 of 28)
{
      "experimental_text_raw": "2. Experimental methods\n2.1. Preparation of doped g-C3N4\nMelamine is used as a precursor for g-C3N4 (referred as CN), and the\ndoping sulfur or phosphorus is supplied by thiourea and ammonium\nphosphate, respectively. First of all, x g of (NH4)2HPO4 (x = 0, 0.5, 1, 2,\n3) was dissolved in 50 mL deionized water. Then, 1 g thiourea was\ndissolved to the above solution, subsequently, 10 g melamine was dispersed. After that, the excess water in the whole slurry was removed via\nevaporation. Afterwards, the resultant solids were heated at 550 °Cfor\n4 h with a heating rate of 2°C/min. The resultant products were successively labeled as CN-SP 0.5, CN-SP, CN-SP 2 and CN-SP 3. Similarly,\nCN-S and CN-P were fabricated using the same procedure without\nadding ammonium phosphate or thiourea, respectively. For preparing\noxygen doped CN-SP sample, CN-SP powders were further heat treated\nvia the secondary and the third pyrogenation at 550 °Cfor 1 h with a\nheating rate of 5°C/min and the as-obtained sample was named as CNSPM and CN-SPO, respectively.\n2.2. Characterization\nThe powder X-ray diffraction (XRD) patterns were obtained using\nBruker D8 advance X-ray diffractometer at room temperature using Cu\nKα (λ = 0.15406 nm). Infrared spectrometer (FT-IR) was carried out on\nthe Nicolet company Nicolet Nexus 470. The specific surface area was\ndetermined by the multipoint Brunauer-Emmett-Teller (BET) method\non NETZSCH NOVA3000e. The morphology of the products was observed via scanning electron microscopy (SEM, JEOL JXA-840A) and\ntransmission electron microscopic (TEM, Japan JEM-100CX II100 kV).\nX-ray photoelectron spectrum (XPS) was characterized by PHI-5000C\nsystem. UV–vis diffused reflectance spectra were recorded using a\nUV–vis spectrophotometer (UV2550, Japan Shimadzu). Fluorescence\nspectrophotometer (Hitachi, F-7000) and electrochemical workstation\n(Chenhua Instruments, CHI660D) with a three electrode system were\nused to record the Photoluminescence (PL) spectra, photocurrent response and EIS Nyquist plots. The electron spin resonance (ESR) measurements were carried out at X-band frequency on a Bruker A300\nspectrometer with 2,2,6,6-Tetramethylpiperidine-1-oxyl (TEMPO) radical capture reagent. Typically, the photocatalyst (0.10 g) was added\nto a NaHCO3 aqueous solution (for TEMPO-e−signal) or acetonitrile\nsolution (for TEMPO-h+ signal) containing TEMPO (0.05 mM) within a\ncontainer. After deoxidized, the mixture was photoirradiated for 15 min\nand then the photocatalyst was recovered by filtration, and the solution\nwas transferred to ESR analysis.\n2.3. Photocatalytic hydrogen production\nThe photocatalyti C-H2 evolving experiments were conducted in an\non-line photocatalytic hydrogen production system (LabSolar-3AG,\nPerfectLight, Beijing). Typically, 10 mg catalysts were suspended in a\nmixture solution of 80 mL distilled water, 20 mL triethanolamine and\n3 wt.% H2PtCl6. A 300W Xenon lamp (PLS-SXE 300C (BF)), equipped\nwith a 420-nm cut-offfilter was used as the light irradiation source. Gas\nevolution was analyzed by an on-line gas chromatograph (GC D7900 P,\nTCD detector).\n2.4. Density functional theory calculation\nCalculations were performed using the CASTEP code, based on\ndensity functional theory (DFT) using the plane-wave pseudopotential\nmethod, and the generalized-gradient approximation of Perdew, Burke,\nErnzerhof (PBE-GGA) for exchange correlation. The electron wave\nfunction was expanded in plane waves with a cutoffenergy of 340 eV.\nFor the smallest g-C3N4 supercell, a 7 × 7 × 1 Monkhorst-Pack grid was used for irreducible Brillouin zone sampling. For the larger\nsupercells, a 3 × 3 × 1 grid was used. Test calculations show that using\nmore k-points does not lead to evident changes in the energetic convergence, electronic band structures and density maps for the electronic\nstates. The total energy is converged to 1.0 × 10−5 eV/atom, and all\nthe geometries are fully relaxed until the quantum mechanical forces\nacting on the atoms become less than 0.03 eV/Å.",
      "section_header": "2. Experimental methods",
      "word_count": 173,
      "word_count_raw": 593,
      "confidence": "high",
      "notes": "OK",
      "manual_entry": false
    },
    {
      "id": "elementdoped/pddoped_001.pdf",
      "filename": "pddoped_001.pdf",
      "folder": "elementdoped",
      "title": "Confining Single-atom Pd on g-C3N4 with Carbon Vacancies towards Enhanced Photocatalytic NO Conversion",
      "experimental_text": "2. Experimental Section\n2.1. Catalysts preparation\nSynthesis of g-C3N4: g-C3N4 was synthesized using urea as precursor. 20 g of urea was put into an\nalumina crucible and transferred to a tube furnace. Then, the crucible was heated with 5 oC/min heating rate\n\nand finally held at 600 oC for 2 h under N2 atmosphere. The resultant powder was denoted as CN.\nSynthesis of g-C3N4 modified with carbon vacancies: g-C3N4 modified with carbon vacancies was\nsynthesized using urea as precursor following a protocol previously reported. In a typical run, 20 g of\nurea was put into an alumina crucible and transferred to a muffle furnace. Then, the crucible was heated with\n5 oC/min heating rate and finally held at 600, 550 or 500 oC for 2 h in the air. The resultant powder was\nwashed with deionized water to remove the surface salts and followed by drying at -50 oC in a vacuum\nJournal Pre-proof\nfreeze dryer oven overnight. The final product was denoted as Cv-CN, Cv-CN-1 and Cv-CN-2, which\nrepresented the samples heated at 600, 550 and 500 oC, respectively.\nSynthesis of single-atom catalyst：0.5 mL aqueous solution of PdCl2 (1 mg/mL) and NaCl (5 mg/mL)\nwere dissolved in 50 mL deionized water. Then, 0.1 g of g-C3N4 modified with carbon vacancies was added\ninto the above solution. The mixture was kept stirring in an oil bath at 80 oC for 8 h. After filtration and\nwashing, the precipitate was dispersed in 50 mL deionized water and irradiated under the light of 420 nm\nwavelength by using a cut-off optical filter for 1 h to proceed the reduction of Pd2+. Finally, the resultant\nprecipitate was washed and then dried in a vacuum freeze dryer at -50 oC overnight. The final product was\ndenoted as Pd-Cv-CN. The Pd-CN was prepared by the same routine by using CN as support.\nDifferent load amount of Pd modified with Cv-CN was also synthesized, the final samples were\ndenoted as xPd-Cv-CN, where x was the mass fraction of Pd.\nThe nanosized Pd particles loaded on Cv-CN (Pdnano –Cv-CN) was obtained by directly photo-reduction\nfor 3 h.",
      "experimental_text_raw": "2. Experimental Section\n2.1. Catalysts preparation\nSynthesis of g-C3N4: g-C3N4 was synthesized using urea as precursor. 20 g of urea was put into an\nalumina crucible and transferred to a tube furnace. Then, the crucible was heated with 5 oC/min heating rate\n\nand finally held at 600 oC for 2 h under N2 atmosphere. The resultant powder was denoted as CN.\nSynthesis of g-C3N4 modified with carbon vacancies: g-C3N4 modified with carbon vacancies was\nsynthesized using urea as precursor following a protocol previously reported. In a typical run, 20 g of\nurea was put into an alumina crucible and transferred to a muffle furnace. Then, the crucible was heated with\n5 oC/min heating rate and finally held at 600, 550 or 500 oC for 2 h in the air. The resultant powder was\nwashed with deionized water to remove the surface salts and followed by drying at -50 oC in a vacuum\nJournal Pre-proof\nfreeze dryer oven overnight. The final product was denoted as Cv-CN, Cv-CN-1 and Cv-CN-2, which\nrepresented the samples heated at 600, 550 and 500 oC, respectively.\nSynthesis of single-atom catalyst：0.5 mL aqueous solution of PdCl2 (1 mg/mL) and NaCl (5 mg/mL)\nwere dissolved in 50 mL deionized water. Then, 0.1 g of g-C3N4 modified with carbon vacancies was added\ninto the above solution. The mixture was kept stirring in an oil bath at 80 oC for 8 h. After filtration and\nwashing, the precipitate was dispersed in 50 mL deionized water and irradiated under the light of 420 nm\nwavelength by using a cut-off optical filter for 1 h to proceed the reduction of Pd2+. Finally, the resultant\nprecipitate was washed and then dried in a vacuum freeze dryer at -50 oC overnight. The final product was\ndenoted as Pd-Cv-CN. The Pd-CN was prepared by the same routine by using CN as support.\nDifferent load amount of Pd modified with Cv-CN was also synthesized, the final samples were\ndenoted as xPd-Cv-CN, where x was the mass fraction of Pd.\nThe nanosized Pd particles loaded on Cv-CN (Pdnano –Cv-CN) was obtained by directly photo-reduction\nfor 3 h.\n2.2. Characterization\nTransmission electron microscopy (TEM) observations were obtained using a Titan G260-300\nmicroscope. Aberration-corrected HAADF-STEM characterization and energy-dispersive X-ray\nspectroscopy mapping images were performed on a Cs-corrected Titan G2 60-300 electron microscope (FEI,\nUSA). X-ray diffractions were conducted to identify crystal phases by a D8 Rigaku9000 using a Cu kα\n\nradiation in the 2θ range of 5-800. Fourier transform infrared spectra (FT-IR) of the samples were recorded\non a NICOLET iS10 FT-IR spectrometer. X-ray photoelectron spectroscopy (XPS) study was performed on\na Thermo Scientific K-Alpha+ spectrometer. UV-Vis diffuse reflectance (UV-Vis DRS), photoluminescence\n(PL), and time-resolved transient PL decay spectroscopic analyses were achieved on a UV−8000A system,\nEdinburgh fls1000 spectrophotometer with an excitation wavelength of 360 nm, respectively. Electron\nParamagnetic Resonance (EPR Bruker, a300) was applied to identify the carbon vacancies and\nJournal Pre-proof\nphoto-induced reactive oxygen species, ·O2- and ·OH-. XAFS spectroscopy of Pd K-edge was recorded at\nTPS 44A1 of National Synchrotron Radiation Research Center (NSRRC), the electron storage ring was\noperated at 3 GeV with a constant current of 250 mA.\n2.3. Computational details\nAll the calculations in this work were performed using the CASTEP program within the Perdew–\nBurke–Ernzerhof (PBE) exchange-correlation functional of Generalized Gradient Approximation (GGA) in\nMaterials Studio software (7.0). The cutoff energy was set as 600 eV. A series of geometrical structures were\nbuilt based on a graphitic carbon nitride with the stoichiometric vacancy defects on carbon sites measured by\nXPS. The k-points were set as 15×15×1 in order to reveal the 2D properities of Pd-CN. The 2s and 2p\nelectrons of nitrogen and carbon atoms and 4s, 4d, 4f and 5s electrons of palladium atoms were treated as\nvalence electrons. Besides, ultrasoft pseudopotentials were used and the relevant representations were\ncarried out in reciprocal space. The set SCF tolerance was 5.0×10-7 eV/atom. The formation energy is\ncalculated by the following Eq. (1):\n𝐸𝑓𝑜𝑟𝑚𝑎𝑡𝑖𝑜𝑛= 𝐸𝑃𝑑−𝐶𝑁−𝐸tst−C −𝐸𝑃𝑑 (1)\nwhere Eformation is the formation energy of single-atom Pd based on g-C3N4, Epd-CN and Etst are the total\nenergies of Pd-loaded samples and pure tri-s-triazine g-C3N4, respectively, after geometry optimization.\n2.4. Photocatalytic NO conversion\n\nPhotocatalytic NO oxidation was conducted under a continuous flow in a column-like reactor of 12.8\ncm in diameter, 9.7 cm in height, and mean volume of 4.5 L. 20 mg of the photocatalyst was dispersed by\nultrasonic onto a glass dish with the diameter of 5.8 cm and placed in the middle of the reactor. The NO gas\nwas provided from a compressed gas cylinder with a concentration of 100 ppm balanced by Argon gas,\nwhich was further diluted to about 2.2 ppm by an air stream with a flow rate of 1.7 L/min. The reaction\ntemperature was 298 K controlled by a circulating cooling water system and relative humidity was kept\nJournal Pre-proof\naround 50%. After reaching adsorption-desorption equilibrium, the 300 W Xe lamp was turn on placed\nvertically above the reactor. The concentration of NO and NO2 were measured by a NO2/NO/NOx monitor\n(2B Technologies, USA). The cycling test was conducted in a similar route: after the first performance test\nas mentioned above, the NO stream and light source were turned off, keeping the sample decontaminated by\nthe remaining air for 30 min for fully desorption. Afterwards, the NO stream was released again to maintain\nthe normal concentration of NO. After reaching adsorption-desorption equilibrium, the light source was\nswitched on for about 30 min. The next cycling test followed the same routine.\nAfter the photocatalytic conversion NO experiment was terminated, the off-line sample was\nimmediately took out from the reactor and mixed with 6 mL of deionized water and kept under stirring for\n30 min to ensure complete dissolving of the surface oxidation products in deionized water. Thereafter, the\nsuspension was filtered with a 0.22 μm membrane. A 2.5 mL solution of the obtained supernatant was added\nto 0.2 mL of Griess reagent to attain a colorful product after 20 min. Then, the amount of NO2- was\nmeasured under the wavelength of 520 nm. The amount of NO3- ion in this solution can be determined by\nusing UV spectrophotometry method under the wavelength of 220 nm and 275 nm. In comparison, the\namount of NO2- /NO3- was also tested of the sample before the reaction.\nThe removal ratio of NO was calculated according to Eq. (2):\nη(NO,%)=(1-[NO]o/[NO]i)×100% (2)\nwhere [NO]o and [NO]i mean the concentration of NO in the outlet and feeding streams, respectively.",
      "section_header": "2. Experimental Section",
      "word_count": 350,
      "word_count_raw": 1084,
      "confidence": "high",
      "notes": "OK",
      "manual_entry": false
    },
    {
      "id": "elementdoped/pdoped_002.pdf",
      "filename": "pdoped_002.pdf",
      "folder": "elementdoped",
      "title": "Douleur chronique : quelques repères pour mieux comprendre et agir",
      "experimental_text": "",
      "experimental_text_raw": "",
      "section_header": "",
      "word_count": 0,
      "word_count_raw": 0,
      "confidence": "none",
      "notes": "Experimental section not found",
      "manual_entry": true
    },
    {
      "id": "elementdoped/pdoped_003.pdf",
      "filename": "pdoped_003.pdf",
      "folder": "elementdoped",
      "title": "P, K co-doped porous g-C3N4 with enhanced photocatalytic activity synthesized in vapor and self-producing NH3 atmosphere",
      "experimental_text": "2. Experimental\n2.1. Chemicals and reagents\nAll chemical reagents were commercially sourced and used without\nfurther purification. These included dicyandiamide (C2H4N4, AR, 99%,\nTianJin Guangfu Co., Ltd), dipotassium hydrogen phosphate (K2HPO4,\nAR, 99%, Co., Ltd), phosphoric acid (H3PO4, AR, 85%, Co., Ltd), potassium chloride (KCl, AR, 99%, Tianjin Xinqiao Co., Ltd), rhodamine B\n(C28H31ClN2O3, AR, 99%, Co., Ltd), and deionized water.\n2.2. Preparation of photocatalysts\nThe preparation of Bulk and modified g-C3N4 is illustrated in\nScheme 1. Illustration of the experimental processes of Bulk and modified g-C3N4.\nScheme 1. Bulk-C3N4 (labeled as BCN) was synthesized by heating dicyandiamide at 550 °C for 4 h in a N2 atmosphere.\nTo synthesize P, K co-doped g-C3N4, 5 g of dicyandiamide and\n15 mL of deionized (DI) water, with varied amounts of K2HPO4, were\nadded to a 50 mL crucible. After being ultrasonicated and stirred for\n120 min, the obtained suspension was heated to 90 °C to dissolve\ncompletely and was dried to a paste with constant stirring. Next, the\nprecursors were heated from room temperature to 550 °C with a heating\nrate of 10 °C/min, and were maintained at 550 °C for 240 min in a tube\nfurnace without the addition of other gases. All the samples were prepared concurrently. Finally, the tube furnace was naturally cooled to\nroom temperature, following which some yellow products were obtained and grounded. These products, obtained using 0, 20, 40, 60, 80,\nand 100 mg of K2HPO4, are denoted as CN-0PK, CN-20PK, CN-40PK,\nCN-60PK, CN-80PK, and CN-100PK, respectively. P and K single-doped\ng-C3N4 (labeled as CN-P and CN-K) were synthesized by replacing\nK2HPO4 with H3PO4 and KCl during the experiment. The doping\namounts were determined by the sample CN-80PK, which includes the\nsame amount of the P or K in the dopants. Furthermore, to clarify that\nthe vapor generated from the residual water played an important role in\nincreasing the specific surface area of g-C3N4, another undoped g-C3N4\n(marked as CN) was synthesized solely by the same process as that for\nCN-0PK, except for the complete removal of water before heating in the\ntube furnace.",
      "experimental_text_raw": "2. Experimental\n2.1. Chemicals and reagents\nAll chemical reagents were commercially sourced and used without\nfurther purification. These included dicyandiamide (C2H4N4, AR, 99%,\nTianJin Guangfu Co., Ltd), dipotassium hydrogen phosphate (K2HPO4,\nAR, 99%, Co., Ltd), phosphoric acid (H3PO4, AR, 85%, Co., Ltd), potassium chloride (KCl, AR, 99%, Tianjin Xinqiao Co., Ltd), rhodamine B\n(C28H31ClN2O3, AR, 99%, Co., Ltd), and deionized water.\n2.2. Preparation of photocatalysts\nThe preparation of Bulk and modified g-C3N4 is illustrated in\nScheme 1. Illustration of the experimental processes of Bulk and modified g-C3N4.\nScheme 1. Bulk-C3N4 (labeled as BCN) was synthesized by heating dicyandiamide at 550 °C for 4 h in a N2 atmosphere.\nTo synthesize P, K co-doped g-C3N4, 5 g of dicyandiamide and\n15 mL of deionized (DI) water, with varied amounts of K2HPO4, were\nadded to a 50 mL crucible. After being ultrasonicated and stirred for\n120 min, the obtained suspension was heated to 90 °C to dissolve\ncompletely and was dried to a paste with constant stirring. Next, the\nprecursors were heated from room temperature to 550 °C with a heating\nrate of 10 °C/min, and were maintained at 550 °C for 240 min in a tube\nfurnace without the addition of other gases. All the samples were prepared concurrently. Finally, the tube furnace was naturally cooled to\nroom temperature, following which some yellow products were obtained and grounded. These products, obtained using 0, 20, 40, 60, 80,\nand 100 mg of K2HPO4, are denoted as CN-0PK, CN-20PK, CN-40PK,\nCN-60PK, CN-80PK, and CN-100PK, respectively. P and K single-doped\ng-C3N4 (labeled as CN-P and CN-K) were synthesized by replacing\nK2HPO4 with H3PO4 and KCl during the experiment. The doping\namounts were determined by the sample CN-80PK, which includes the\nsame amount of the P or K in the dopants. Furthermore, to clarify that\nthe vapor generated from the residual water played an important role in\nincreasing the specific surface area of g-C3N4, another undoped g-C3N4\n(marked as CN) was synthesized solely by the same process as that for\nCN-0PK, except for the complete removal of water before heating in the\ntube furnace.\n2.3. Characterization\nX-ray diffraction (XRD) patterns were collected using a D8 advance\n(Bruker, Germany). Scanning electron microscopy (SEM) was performed using the S-4800 (Hitachi, Japan). Additionally, transmission\nelectron microscopy (TEM) and elemental mapping images were obtained using a Jem-2100F device (Jeol, Japan). UV‐Vis DRS analysis\nwas performed on a UV2600 instrument (Shimadzu, Japan) with BaSO4\nas the reference. X-ray photoelectron spectroscopy (XPS) was performed using the ESCALAB 250xi (Thermo, USA). Nitrogen adsorptiondesorption tests were performed using a tri 3020 BET analyzer\n(Micromeritics, USA). Photoluminescence (PL) emission spectra were\nobtained on a Fluorolog3 fluorescence spectrophotometer (HORIBA\nJOBIN YVON, USA) under xenon lamp irradiation at 325 nm. Finally,\nthe photocurrent (PC) response curves were acquired using the CHI\n660E equipment (CH Instruments Inc., USA) with a three-electrode\nsystem (Ag/AgCl as the reference electrode).\n2.4. Evaluation of photocatalytic and adsorptive activities\nThe photocatalytic activities were evaluated under RhB (20 mg/L)\ndegradation. A 300 W Xe lamp (CEL-HXF300) with a cut-offfilter\nH. Shen, et al.\nApplied Surface Science 507 (2020) 145086\nhetero-cycles (CeN and C]N). The broad peaks between 3000\nand 3500 cm−1 are derived from NeH stretching. For the other three\nmodified samples, a distinct peak at 2347 cm−1 can be detected, which\nis ascribed to the CO2 adsorbed from the air. Moreover, a weak\npeak at 2162 cm−1 could be observed on CN-80PK and CN-K, which is\nattributed to the defects of the cyano group (C^N) stretch formed by\nthe incomplete polymerization. The K-doped g-C3N4 synthesized by\nZhang et al. also displays the same peak; therefore, we can conclude that K atoms may be helpful to create cyano group defects during\npolymerization, which is beneficial to improving the photocatalytic\nperformances.\nThe morphologies and microstructures of the samples were characterized by SEM and TEM. As clearly seen in Fig. 2a and b, BCN shows\na typical stacked structure. On the contrary, CN-0PK and CN-80PK show\na loosely gathered sheet-like morphology with more porous structures.\nThe corresponding TEM images (Fig. 2d and f) further confirm the\nthinner sheet-like morphology because of the transparency. These results indicate that the vapor and the self-producing NH3 atmosphere\nplay an important role in the crystallization process, making the samples more porous and efficient. Comparing CN-0PK and CN-80PK, we\ncan conclude that the introduction of P and K has no positive effect on\nloosening g-C3N4. Moreover, element mapping was performed to detect\nthe element distribution. As shown in Fig. 3, C and N are the main\nelements, and P, O, and K are uniformly dispersed in the g-C3N4 matrix.\nThe mapping profiles of P and K prove that the doping atoms are successfully doped in the g-C3N4 matrix, and the O atoms in our samples\noriginate from the adsorbed water on the surface of the catalysts.\nXPS was performed to confirm the surface elemental composition of\nthe samples and the corresponding chemical states of the elements. The\nsurvey spectra of several representative samples are shown in Fig. S2.\nNo distinct differences could be observed because the doping atoms are\nlow in quantity and hard to detect. The spectra of C 1s, N 1s, P 2p, and K\n2p are also displayed for further analysis. The C 1s high-resolution\nspectra of CN-0PK and CN-80PK are compared in Fig. 4a. Three distinct\npeaks (284.8 eV, 288.1 eV, 288.5 eV) can be easily detected from the\nCN-0PK sample, which could be assigned to the typical CeC bonds, sp2hybridized N]CeN bonds, and CeNH2 species, respectively, in the gC3N4 aromatic structure. Further, we can see that the CN-80PK peaks\nundergo a slight shift to a higher energy zone of the C 1s binding energies compared with CN-0PK. The N 1s high-resolution XPS profiles of CN-0PK can be divided into three peaks located at 398.5 eV,\n399 eV, and 400.9 eV. The first peak located at 398.5 eV is attributed to\nthe sp2-bonded nitrogen (CeN]C). The peak at 399 eV is assigned to\nthe Ne(C)3 groups in the tri-s-triazine rings, while the last peak at\n400.9 eV represents the terminal amino functional groups (NeH2 and\nNeH). As for CN-80PK, the ratio of the two peak areas located between\n398 eV and 400 eV indicates a distinct difference from CN-0PK.\nMeanwhile, a clear positive shift could be detected. The results confirm\n(λ ≥420 nm) was used as the light source. The photocatalysts (20 mg)\nwas transferred into a 100 mL (20 mg/L) RhB aqueous solution. The\nmixture was treated under ultrasonication for 20 min and stirred in the\ndark for another 20 min to attain adsorption equilibrium. After exposure to light, 3 mL of the suspension was collected at an interval of\n20 min and centrifuged, following which the concentration of RhB was\nmeasured on a UV–Vis spectrophotometer (absorption wavelength:\n554 nm).\nRhB adsorption experiments were employed to reveal the adsorption capability. Firstly, 50 mg of photocatalysts was transferred into a\n100 mL (10 mg/L) RhB aqueous solution, then the suspension was\nstirred in the dark. Start from stirring, 3 mL of the suspension was\ncollected at 0, 10, and 30 min, then centrifuged and measured.\n2.5. Trapping experiments\nThe trapping experiments were almost the same as the abovementioned photodegradation processes, the difference being the addition of various quenchers. A moderate amount of isopropanol (IPA),\nbenzoquinone (BQ), or triethanolamine (TEOA) was added to the\nmixture solution containing the catalyst and RhB before light exposure.",
      "section_header": "2. Experimental",
      "word_count": 349,
      "word_count_raw": 1237,
      "confidence": "high",
      "notes": "OK",
      "manual_entry": false
    },
    {
      "id": "elementdoped/ptdoped_001.pdf",
      "filename": "ptdoped_001.pdf",
      "folder": "elementdoped",
      "title": NaN,
      "experimental_text": "2. Experiments\n2.1. Preparation of g-C3N4\nAll reagents were commercial and used without further pur\nification, which were supplied by Aladdin Industrial Corporation and \nSinopharm Chemical Reagents Co., Ltd. g-C3N4 was fabricated \nthrough heating the melamine in a semi-closed environment ac\ncording to the literature. Briefly, 10 g of melamine was firstly \nplaced in a crucible with a cover in static air and then heated to \n823 K with a rate of 5 K/min. After maintained at 823 K for 2 h, the \nresulting yellow agglomerates were ground manually into a powder \nin an agate mortar for further structural characterization and pho\ntocatalytic experiments.\n2.2. Synthesis of Pt/g-C3N4 photocatalysts\nThe Pt/g-C3N4 was firstly prepared by an incipient impregnation \nmethod using chloroplatinic acid (H2PtCl6) as metal precursor. After \nimpregnation, the H2PtCl6/g-C3N4 samples were treated by Ar \nplasma using the enhanced protocols from our previous work. \n200 mg of sample was distributed uniformly in a quartz boat. Then \nthe quartz boat was transferred into a radio frequency inductively \ncoupled plasma (RF-ICP) chamber. The discharge reactions were \ngenerated under different powers (20, 50, 100, 150 and 200 W) for \n40 min, and the flow velocity of the discharge gas was 15 sccm under \nthe vacuum condition (about 30 Pa). The loading content of Pt was \nset at 0.5 wt%. The obtained samples with different discharge gases \nand powers were labeled as Pt/CN-Ax, where A and x labels re\npresent the use of Ar plasma and the value of the discharge power, \nrespectively. \nPristine g-C3N4 was also treated by Ar plasma at 150 W for \n40 min through a similar procedure in the absence of H2PtCl6, and \nwas abbreviated as CN-A150. After the plasma treatment, the mass \nof CN-A150 was reduced by 4.4%. As g-C3N4 was prepared by the \npyrolysis of melamine at 823 K for 2 h, the mass reduction of CNA150 may be caused by the residual melamine because the thermal \neffect of the active species produced by the plasma treatment will \nfurther decompose the residual melamine. \nFor comparison, Pt/g-C3N4 composite was also fabricated using \nthe photodeposition reaction. In a typical process, 200 mg of g-C3N4 \nwas dispersed into 100 mL 20 vol% triethanolamine (TEA) aqueous \nsolution containing H2PtCl6 precursor, and then transferred to a topirradiation gas-closed circulation reactor with an outside coolingwater jacket. A 300 W Xenon lamp source (PLS-SXE300D, Beijing \nPerfectlight Technology Co., Ltd.) equipped with a UV cutoff filter \nwas used as the visible source in the range of 420–750 nm. Before \nvisible photoreaction for 3 h under continuous stirring, the sus\npension was degassed with pure N2 (99.99%). The obtained sample \nwas filtered, washed, and dried in vacuum at 333 K overnight. The \nloading content of Pt was also set at 0.5 wt%. The as-prepared sample \nwas denoted as Pt/CN-PR.\n2.3. Structure characterization\nThe crystal structure was investigated through the powder X-ray \ndiffraction technique using a Rigaku Smartlab 9 kW X-ray dif\nfractometer with a Cu Kα radiation source in the range of 10–90°. \nRaman spectra were explored at room temperature using a Horiba JY \nLabRamHR Evolution spectrometer with a near-IR (1064 nm) ex\ncitation. The microstructure was studied using a field-emission \ntransmission electron microscope (JEM-2100F). The UV–visible dif\nfuse reflectance spectra were collected using a Solid Spec 3700 UV/ \nvis spectrometer in the range of 200–800 nm using BaSO4 as a re\nference, and converted to absorption spectra by the Kubella–Munk \nfunction to estimate the optical bandgap of the samples. The elec\ntronic structure was recorded by an ESCALAB-250 X-ray photoelec\ntron spectroscope (XPS). The photoluminescent (PL) spectra of the \nobtained powder samples were characterized using a fluorospectrophotometer (JY Fluorolog-3-Tou). Fourier transform infrared spectra \nwere measured on a PerkinElmer Spectrum Two spectrometer.",
      "experimental_text_raw": "2. Experiments\n2.1. Preparation of g-C3N4\nAll reagents were commercial and used without further pur\nification, which were supplied by Aladdin Industrial Corporation and \nSinopharm Chemical Reagents Co., Ltd. g-C3N4 was fabricated \nthrough heating the melamine in a semi-closed environment ac\ncording to the literature. Briefly, 10 g of melamine was firstly \nplaced in a crucible with a cover in static air and then heated to \n823 K with a rate of 5 K/min. After maintained at 823 K for 2 h, the \nresulting yellow agglomerates were ground manually into a powder \nin an agate mortar for further structural characterization and pho\ntocatalytic experiments.\n2.2. Synthesis of Pt/g-C3N4 photocatalysts\nThe Pt/g-C3N4 was firstly prepared by an incipient impregnation \nmethod using chloroplatinic acid (H2PtCl6) as metal precursor. After \nimpregnation, the H2PtCl6/g-C3N4 samples were treated by Ar \nplasma using the enhanced protocols from our previous work. \n200 mg of sample was distributed uniformly in a quartz boat. Then \nthe quartz boat was transferred into a radio frequency inductively \ncoupled plasma (RF-ICP) chamber. The discharge reactions were \ngenerated under different powers (20, 50, 100, 150 and 200 W) for \n40 min, and the flow velocity of the discharge gas was 15 sccm under \nthe vacuum condition (about 30 Pa). The loading content of Pt was \nset at 0.5 wt%. The obtained samples with different discharge gases \nand powers were labeled as Pt/CN-Ax, where A and x labels re\npresent the use of Ar plasma and the value of the discharge power, \nrespectively. \nPristine g-C3N4 was also treated by Ar plasma at 150 W for \n40 min through a similar procedure in the absence of H2PtCl6, and \nwas abbreviated as CN-A150. After the plasma treatment, the mass \nof CN-A150 was reduced by 4.4%. As g-C3N4 was prepared by the \npyrolysis of melamine at 823 K for 2 h, the mass reduction of CNA150 may be caused by the residual melamine because the thermal \neffect of the active species produced by the plasma treatment will \nfurther decompose the residual melamine. \nFor comparison, Pt/g-C3N4 composite was also fabricated using \nthe photodeposition reaction. In a typical process, 200 mg of g-C3N4 \nwas dispersed into 100 mL 20 vol% triethanolamine (TEA) aqueous \nsolution containing H2PtCl6 precursor, and then transferred to a topirradiation gas-closed circulation reactor with an outside coolingwater jacket. A 300 W Xenon lamp source (PLS-SXE300D, Beijing \nPerfectlight Technology Co., Ltd.) equipped with a UV cutoff filter \nwas used as the visible source in the range of 420–750 nm. Before \nvisible photoreaction for 3 h under continuous stirring, the sus\npension was degassed with pure N2 (99.99%). The obtained sample \nwas filtered, washed, and dried in vacuum at 333 K overnight. The \nloading content of Pt was also set at 0.5 wt%. The as-prepared sample \nwas denoted as Pt/CN-PR.\n2.3. Structure characterization\nThe crystal structure was investigated through the powder X-ray \ndiffraction technique using a Rigaku Smartlab 9 kW X-ray dif\nfractometer with a Cu Kα radiation source in the range of 10–90°. \nRaman spectra were explored at room temperature using a Horiba JY \nLabRamHR Evolution spectrometer with a near-IR (1064 nm) ex\ncitation. The microstructure was studied using a field-emission \ntransmission electron microscope (JEM-2100F). The UV–visible dif\nfuse reflectance spectra were collected using a Solid Spec 3700 UV/ \nvis spectrometer in the range of 200–800 nm using BaSO4 as a re\nference, and converted to absorption spectra by the Kubella–Munk \nfunction to estimate the optical bandgap of the samples. The elec\ntronic structure was recorded by an ESCALAB-250 X-ray photoelec\ntron spectroscope (XPS). The photoluminescent (PL) spectra of the \nobtained powder samples were characterized using a fluorospectrophotometer (JY Fluorolog-3-Tou). Fourier transform infrared spectra \nwere measured on a PerkinElmer Spectrum Two spectrometer.\n2.4. Photocatalytic experiments\nThe photocatalytic performances for hydrogen production were \nmeasured in the above-mentioned top-irradiation gas-closed circu\nlation reactor and Xenon lamp source. In a typical experiment, 10 mg \nof the photocatalyst was dispersed in 100 mL DI water containing \n20 vol% TEA. Before the photocatalytic reaction, the suspension was \npurged with pure N2 for 30 min to remove the dissolved air. During \nthe photocatalytic reaction, 500 μL of the evolved gas was taken\nJ. Ding, X. Sun, Q. Wang et al. \nJournal of Alloys and Compounds 873 (2021) 159871\nintermittently and analyzed using a gas chromatography (Kexiao \nGC1690 gas chromatography equipped with a TDX01 column and a \nthermal conductive detector). After the reaction, the evolved gas in \nthe reactor was degassed thoroughly by pure N2, and then cyclic \nexperiments were carried out to evaluate the photocatalytic sta\nbility.\nshown in Figs. 2 and S4–S7, after the low-temperature plasma re\nduction of H2PtCl6 precursor, ultrafine Pt nanoparticles can be easily \nobserved and are found to be uniformly deposited on the surface of \ng-C3N4 nanosheets. The homogenous dispersion of Pt nanoparticles \ncan be further confirmed by the STEM image. With in\ncreasing the discharge power of the plasma source, the average \ndiameter of Pt nanoparticles was slightly increased from 1.26 nm to \n1.59 nm, which indicates that the size of Pt nanoparticles \ncan be effectively adjusted by changing the power of the plasma \nsource and Pt nanoparticles will not overgrow into large particles on \ng-C3N4 surface. The distance of ~0.23 nm can be attributed to the \n(111) plane of face-centered cubic Pt crystals from the HRTEM \nimages of Pt nanoparticles (the insets in Fig. 2A). \nFor comparison, Pt/g-C3N4 composite was also synthesized using \nthe photodeposition method. When g-C3N4 was irradiated in the \npresence of TEA sacrificial reagent under visible light, the photo\ngenerated electrons migrated to the active sites on the surface of \ng-C3N4 where the absorbed Pt4+ was reduced in-situ to Pt nano\nparticles. From Figs. S8 and S9, Pt nanoparticles with the mean size \nof 3.7 nm were formed in-situ on the surface of g-C3N4 after the \nphotodeposition reaction. Several reports confirmed that cocatalysts \nformed on the active sites through the photodeposition reaction \nimproved the photocatalytic performance. However, the \nlarger size of Pt nanoparticles in Pt/CN-PR composite means weaker \nmetal-support interaction and low utilization of Pt atoms compared \nto the plasma-treated Pt/g-C3N4 composites. \nThe chemical composition and electronic structure of the asprepared samples were studied by XPS analysis. For g-C3N4 in Fig. 3, \nthe peak of C 1s was fitted with two peaks located at 288.1 and \n284.7 eV. The first peak was assigned to the sp2-bonded \ncarbons in the heptazine ring system (NeC]N), while the last peak \nwas ascribed to the sp2 C]C bonds. Three main peaks of N 1s \nin g-C3N4 at 398.6, 399.8 and 401.2 eV were the signals of \nthe sp2-bonded nitrogen in the triazine rings (C-N), the tertiary \nnitrogen groups (N-C3) and the presence of residue amino functions \nin the melon structures (C-N-H). The small peak at 404.2 eV \ncan be attributed to the charging effect or positive charge locali\nzation in the heterocycles. The O 1s spectrum was \ndeconvoluted into two peaks at 531.5 eV for the C-O groups and \n532.5 eV for the absorbed oxygen and water, respectively. After \nthe Ar-plasma treatment, the increased intensity of N‒C3 bonds and \ndecreased intensity of C‒N bonds can be ascribed to the \nformation of new three-coordinated nitrogen states. For C 1s \nstates in the Ar-plasma treated g-C3N4 sample, the new \npeaks at 286.5 and 289 eV are related to sp3 hybridized carbons in \nthe defect states and trace amount of C‒O or ‒COOH bonds, re\nspectively. The enhancement of sp2 C]C peak at 284.8 eV was \ncaused by the unavoidable formation of graphitic carbon atoms, \nindicating that the surface structure of g-C3N4 was affected by the \nplasma treatment. For O 1s of Ar-plasma treated g-C3N4, the intensity of C-O groups increased and the signal of \nwater or oxygen reduced, which means that the pre-absorbed \noxygen or water were converted into oxygen-containing groups on \nthe surface of Ar-plasma treated g-C3N4. \nIn addition, the binding energies of C 1s, N 1s and O 1s for Arplasma treated g-C3N4 were all higher than those of pristine g-C3N4. \nThis effect could be caused by the transformation of carbon-con\ntaining or nitrogen-containing groups to new active oxygen-con\ntaining species on the surface of g-C3N4 by the low-temperature \nplasma treatment, such as –OH and –COOH. These active \noxygen-containing groups were formed by the reaction between the \npre-absorbed water or oxygen on the surface of g-C3N4 and the ac\ntive species produced by Ar plasma. The existence of these oxygencontaining groups will improve the adsorption of water molecules \non the surface of g-C3N4 and thus are expected to be favorable for \nphotocatalytic decomposition of water.\n2.5. Electrochemical analysis\nThe photoelectrochemical properties of the as-prepared photo\ncatalysts were recorded on a CHI-760D electrochemical analyzer \nwith a three-electrode quartz cell at ambient conditions. An Ag-AgCl \nelectrode, a platinum mesh electrode and 1 M Na2SO4 solution were \nused as the reference electrode, counter electrode and electrolyte, \nrespectively. A glassy carbon electrode (3 mm in diameter, Tianjin \nAida) coated with photocatalyst served as the working electrode. The \nglassy carbon electrode was firstly polished with Al2O3 slurry \n(300 nm and 50 nm, respectively), then tested in the mixture solu\ntion of 0.02 M K3Fe(CN)6 and 1 M KCl by cyclic voltammetry with a \nscanning rate of 50 mV/s. After the potential difference between the \nreduction peak and oxidation peak was less than 70 mV, the glassy \ncarbon electrode was washed by DI water and anhydrous ethanol, \nrespectively. 10 mg of photocatalyst was ultrasonically dispersed in \n1 mL of 1:1 ethanol/water solution to obtain uniformly slurry. \nSubsequently, 10 μL slurry and 3 μL Nafion solution (Dupont 5% \nD520) were dropped onto the surface of the pre-treated glassy \ncarbon electrode. All the working electrodes had similar film thick\nness by controlling the slurry volume and concentration.",
      "section_header": "2. Experiments",
      "word_count": 615,
      "word_count_raw": 1612,
      "confidence": "high",
      "notes": "OK",
      "manual_entry": false
    },
    {
      "id": "elementdoped/ptdoped_002.pdf",
      "filename": "ptdoped_002.pdf",
      "folder": "elementdoped",
      "title": "Strengthening Reactive Metal-Support Interaction to Stabilize High-Density Pt Single Atoms on Electron-deficient g-C3N4 for Boosting Photocatalytic H2 Production",
