Repository: VasylChumachenko/defectsProject

# g-C3N4 Spectral Phenotyping

Automated analysis and clustering of graphitic carbon nitride (g-C3N4) optical spectra with synthesis condition correlation.

## Overview

This project extracts spectral fingerprints from UV-Vis/DRS data of g-C3N4 materials and groups them into "spectral phenotypes" using unsupervised clustering. The pipeline also extracts synthesis conditions from scientific PDF articles using LLM and correlates them with the identified clusters.

### 2. Analyze spectra from a data folder

```bash
python analyze_spectra.py <folder_path> --csv results.csv --plots
```

Input: folder with CSV files (absorption `_abs_` or Tauc `_tauc` data).

File: experimental_sections.json (part 12 of 28)
{
      "experimental_text": "2. Experimental and theoretical section\nChemicals.\nAll of the reagents were of analytical grade, and used without further purification. H2PtCl6,\ndicyandiamide and triethanolamine were purchased from Aladdin (Shanghai, China).\nDeionized (DI) water was used in all experiments.\nSynthesis of g-C3N4.\ng-C3N4 photocatalysts were prepared by following a typical thermal polymerization\nprocedure. Briefly, 5 g of dicyandiamide was put into a covered crucible, heated to 500\n°C at a ramp rate of 2 °C min-1 in a tube furnace under air condition and then maintained at\nthis temperature for additional 2 h. After being cooled down to room temperature, the\nresultant powders were grinded and collected.\nSynthesis of N-vacancy-riched g-C3N4.\n1 g of g-C3N4 was put into a crucible, heated to 400, 560 and 620 °C at a ramp rate of 2 °C\nmin-1 in a tube furnace under N2 condition, respectively, and maintained at the corresponding\ntemperature for 2 h. After being cooled down to room temperature, the resultant powders\nwere collected, noted as CN400, CN560 and CN620, respectively.\nSynthesis of PtSA-loaded g-C3N4 (PtSA-CN).\n20 mg of CN was dispersed in 10 mL of deionized water containing 4 μmol H2PtCl6 under\nmagnetic stirring for 30 min. Next, the mixed solution was ultrasonicated for 30 min, and\nstirred for 12 h. Then, the mixed solution was rapidly frozen by liquid nitrogen, followed by\nirradiating under a 300 W Xe light with the light filter of 420 nm and IR. After 3 min\nirradiation, the ice layer was naturally melted. The formed solution was centrifugalized and\nseparated. The obtained precipitates were further washed with deionized water for two times.\nFinally, the precipitates were dried in an oven at 60 oC for 12 h.\nSynthesis of PtNP-loaded g-C3N4 (PtNP-CN).\nFor a comparison, PtNP-loaded C3N4 was synthesized by directly irradiating the mixed\nsolution of CN620 and H2PtCl6 without the pretreatment of liquid nitrogen. Other procedures\nwere similar to the above preparation method for making the PtSA-loaded C3N4.\nCatalyst characterization.\nThe X-ray diffraction (XRD) patterns, obtained on an X-ray diffractometer (Rigaku, Japan)\nusing Cu Kα radiation at a scan rate of 0.05o 2θ s-1, were used to characterize the crystalline\nphase of the samples. The accelerating voltage and applied current were 40 kV and 80 mA,\nrespectively. The Brunauer-Emmett-Teller (BET) specific surface area (SBET) of the samples\nwas measured in a nitrogen adsorption apparatus (Micromeritics ASAP 2020, USA). Before\nnitrogen adsorption measurements, all the samples were degassed at 200 oC. The SBET was\ndetermined by a multipoint BET method using adsorption data in the relative pressure (P/P0)\nrange of 0.05-0.3. The pore-size distributions were determined by the nitrogen adsorption\nvolume via the Barret-Joyner-Halender (BJH) method assuming a cylindrical pore model.\nAberration-corrected \nHAADF-STEM \nanalysis \nwas \nconducted \non \nJEM-ARM200F\ntransmission electron microscope with an accelerating voltage of 300 kV. X-ray\nphotoelectron spectroscopy (XPS) measurements were performed on an ESCALAB 250Xi\nelectron spectrometer with Mg Kα (1253.6 eV) source. All binding energies were referenced\nto the C 1s peaks at 284.8 eV from the adventitious carbon. Electron spin resonance (ESR)\nexperiments were conducted on an ER-200D spectrometer (Bruker, Germany) at a\nmicrowave frequency of 9.5 GHz under room temperature. The content of Pt elements in the\nas-prepared samples was analyzed by an inductively coupled plasma-atomic emission\nspectrometer (ICP-AES) on PerkinElmer Optima 7300DV. Steady-state and time-resolved\nphotoluminescence emission spectra (332 nm excitation) were collected on a fluorescence\nspectrophotometer (Edinburgh Instruments, FLSP-920) at room temperature.\nXAFS measurement and data analysis.\nXAFS spectra at the Pt L3-edge were measured at the 1W1B beamline of Beijing Synchrotron\nRadiation Facility (BSRF), China. The storage ring of BSRF was working at the energy of\n2.5 GeV with a maximum electron current of 250 mA. The hard X-ray was monochromatized\nwith Si(111) double-crystal monochromator, and the detuning was done by 30% to remove\nharmonics. The acquired EXAFS data were processed according to the standard procedures\nusing the ATHENA module of the IFEFFIT software packages. The k3-weighted χ(k) data in\nthe k-space ranging from 2.0-11.5 Å-1 were Fourier transformed to real (R) space using a\nhanning windows (dk = 1.0 Å-1) to separate the EXAFS contributions from different\ncoordination shells. To obtain the detailed structural parameters around Pt atom in the asprepared samples, the quantitative curve-fittings were carried out for the Fourier transformed\nk3χ(k) in the R-space using the ARTEMIS module of IFEFFIT3. Effective backscattering\namplitudes F(k) and phase shifts Φ(k) of all fitting paths were calculated by the ab initio code\nFEFF8.0. During the fitting analysis, the amplitude reduction factor S0\nfit value of 0.70, which was determined from fitting the reference sample of metal Pt bulk,\nPtN2 bulk and PtCl4 bulk. In general, it was difficult to distinguish Pt-O, Pt-C and Pt-N\ncoordination. Thus the Pt-O coordination was used to describe the Pt-C/N/O coordination. To\nfit the data of PtSA-CN400, PtSA-CN560, PtSA-CN620 and PtNP-CN620 samples, the\ninteratomic distance (R) and the Debye-Waller factor (σ2) were allowed to vary. We have\ndistinguished Pt-C/N/O and Pt-Cl from Pt-Pt coordination, considering the existing bonding\nlength difference between them.",
      "experimental_text_raw": "2. Experimental and theoretical section\nChemicals.\nAll of the reagents were of analytical grade, and used without further purification. H2PtCl6,\ndicyandiamide and triethanolamine were purchased from Aladdin (Shanghai, China).\nDeionized (DI) water was used in all experiments.\nSynthesis of g-C3N4.\ng-C3N4 photocatalysts were prepared by following a typical thermal polymerization\nprocedure. Briefly, 5 g of dicyandiamide was put into a covered crucible, heated to 500\n°C at a ramp rate of 2 °C min-1 in a tube furnace under air condition and then maintained at\nthis temperature for additional 2 h. After being cooled down to room temperature, the\nresultant powders were grinded and collected.\nSynthesis of N-vacancy-riched g-C3N4.\n1 g of g-C3N4 was put into a crucible, heated to 400, 560 and 620 °C at a ramp rate of 2 °C\nmin-1 in a tube furnace under N2 condition, respectively, and maintained at the corresponding\ntemperature for 2 h. After being cooled down to room temperature, the resultant powders\nwere collected, noted as CN400, CN560 and CN620, respectively.\nSynthesis of PtSA-loaded g-C3N4 (PtSA-CN).\n20 mg of CN was dispersed in 10 mL of deionized water containing 4 μmol H2PtCl6 under\nmagnetic stirring for 30 min. Next, the mixed solution was ultrasonicated for 30 min, and\nstirred for 12 h. Then, the mixed solution was rapidly frozen by liquid nitrogen, followed by\nirradiating under a 300 W Xe light with the light filter of 420 nm and IR. After 3 min\nirradiation, the ice layer was naturally melted. The formed solution was centrifugalized and\nseparated. The obtained precipitates were further washed with deionized water for two times.\nFinally, the precipitates were dried in an oven at 60 oC for 12 h.\nSynthesis of PtNP-loaded g-C3N4 (PtNP-CN).\nFor a comparison, PtNP-loaded C3N4 was synthesized by directly irradiating the mixed\nsolution of CN620 and H2PtCl6 without the pretreatment of liquid nitrogen. Other procedures\nwere similar to the above preparation method for making the PtSA-loaded C3N4.\nCatalyst characterization.\nThe X-ray diffraction (XRD) patterns, obtained on an X-ray diffractometer (Rigaku, Japan)\nusing Cu Kα radiation at a scan rate of 0.05o 2θ s-1, were used to characterize the crystalline\nphase of the samples. The accelerating voltage and applied current were 40 kV and 80 mA,\nrespectively. The Brunauer-Emmett-Teller (BET) specific surface area (SBET) of the samples\nwas measured in a nitrogen adsorption apparatus (Micromeritics ASAP 2020, USA). Before\nnitrogen adsorption measurements, all the samples were degassed at 200 oC. The SBET was\ndetermined by a multipoint BET method using adsorption data in the relative pressure (P/P0)\nrange of 0.05-0.3. The pore-size distributions were determined by the nitrogen adsorption\nvolume via the Barret-Joyner-Halender (BJH) method assuming a cylindrical pore model.\nAberration-corrected \nHAADF-STEM \nanalysis \nwas \nconducted \non \nJEM-ARM200F\ntransmission electron microscope with an accelerating voltage of 300 kV. X-ray\nphotoelectron spectroscopy (XPS) measurements were performed on an ESCALAB 250Xi\nelectron spectrometer with Mg Kα (1253.6 eV) source. All binding energies were referenced\nto the C 1s peaks at 284.8 eV from the adventitious carbon. Electron spin resonance (ESR)\nexperiments were conducted on an ER-200D spectrometer (Bruker, Germany) at a\nmicrowave frequency of 9.5 GHz under room temperature. The content of Pt elements in the\nas-prepared samples was analyzed by an inductively coupled plasma-atomic emission\nspectrometer (ICP-AES) on PerkinElmer Optima 7300DV. Steady-state and time-resolved\nphotoluminescence emission spectra (332 nm excitation) were collected on a fluorescence\nspectrophotometer (Edinburgh Instruments, FLSP-920) at room temperature.\nXAFS measurement and data analysis.\nXAFS spectra at the Pt L3-edge were measured at the 1W1B beamline of Beijing Synchrotron\nRadiation Facility (BSRF), China. The storage ring of BSRF was working at the energy of\n2.5 GeV with a maximum electron current of 250 mA. The hard X-ray was monochromatized\nwith Si(111) double-crystal monochromator, and the detuning was done by 30% to remove\nharmonics. The acquired EXAFS data were processed according to the standard procedures\nusing the ATHENA module of the IFEFFIT software packages. The k3-weighted χ(k) data in\nthe k-space ranging from 2.0-11.5 Å-1 were Fourier transformed to real (R) space using a\nhanning windows (dk = 1.0 Å-1) to separate the EXAFS contributions from different\ncoordination shells. To obtain the detailed structural parameters around Pt atom in the asprepared samples, the quantitative curve-fittings were carried out for the Fourier transformed\nk3χ(k) in the R-space using the ARTEMIS module of IFEFFIT3. Effective backscattering\namplitudes F(k) and phase shifts Φ(k) of all fitting paths were calculated by the ab initio code\nFEFF8.0. During the fitting analysis, the amplitude reduction factor S0\nfit value of 0.70, which was determined from fitting the reference sample of metal Pt bulk,\nPtN2 bulk and PtCl4 bulk. In general, it was difficult to distinguish Pt-O, Pt-C and Pt-N\ncoordination. Thus the Pt-O coordination was used to describe the Pt-C/N/O coordination. To\nfit the data of PtSA-CN400, PtSA-CN560, PtSA-CN620 and PtNP-CN620 samples, the\ninteratomic distance (R) and the Debye-Waller factor (σ2) were allowed to vary. We have\ndistinguished Pt-C/N/O and Pt-Cl from Pt-Pt coordination, considering the existing bonding\nlength difference between them.\nCatalytic activity measurements.\nThe photocatalytic H2 production measurements were conducted in a double layered Pyrex\nvessel (inner volume of 200 mL with diameter of 50 mm and height of 100 mm). A 300 W\nXe lamp with the light filters of 420 nm and IR was used as the light source. The focused\nintensity on the flask was ∼100 mW·cm−2, measured by a FZ-A visible-light radiometer\n2 was fixed to the best5\n\n(made in the photoelectric instrument factory of Beijing Normal University, China) with a\nwavelength range of 400-1000 nm. In a typical photocatalytic H2 production experiment, 20\nmg of the as-prepared photocatalyst was suspended in 100 mL of 10 vol% triethanolamine\naqueous solution, and then bubbled with Ar through the reactor for 30 min to completely\nremove the dissolved oxygen. The suspension solution in the reactor was continuously stirred\nby a magnetic stirrer during the experiment. A thermostatic digital controller (HX-205) was\nused to control the temperature of reactor (25 oC). The amount of produced H2 was tested\nevery hour. 1 mL of gas sample was sampled from the headspace of the flask through the\nseptum and analyzed by gas chromatography (GC-7890B, Agilent, America, TCD, with Ar as\na carrier gas and 5 Å molecular sieve column). The obtained H2 content was used to evaluate\nthe H2 production activity of different samples. The apparent quantum efficiency (AQE)\nmeasurements were performed under the irradiation of a 420 nm LED light with an\nirradiation density of 50 mW cm-2. Others were same with the experiments above. The AQY\nof photocatalytic H2 production was calculated by the equation (1):\nAQY = 2 × n(H2)/n(photons) ×100 (1)\nWhere n(H2) and n(photons) denote the number of produced H2 molecules and the number of\nincident photons, respectively.\nTheoretical simulation.\nThe geometry structures and electronic properties of PtSA-loaded g-C3N4 were investigated\nby the density functional theory (DFT) calculations based on the VASP package using the\nPBE exchange-correlation function. The interaction between valence electrons and the\nionic core was described by the PAW pseudo-potential. The model of g-C3N4 was simulated\nby a periodic atomic layer containing 96 C atoms and 128 N atoms. The N vacancy was built\nby removing a N2C atom. The geometry structures of pure and N-vacancy-riched g-C3N4 were\noptimized with the cutoff of 400 eV. All the atoms in the model were allowed to adjust until\nthe magnitude of all residual forces was less than 0.001 eV Å-1. Considering the calculation\ncost, the geometry optimization was only performed at Gamma point. After the geometry\noptimization, the PDOS was calculated by the cutoff energy of 400 eV and the MonkhorstPack k-point mesh of 2 × 2 × 1. The adsorptions of PtSAs at the low-coordinated C2C and N2C\nsites were considered. For a comparison, the PtNP was simulated by a Pt cluster containing\n38 Pt atoms.\nThe adsorption energy (Eads) of PtSA at the C2C and N2C sites was used to evaluate the\nstability of coordination structure, which was calculated by the following formula:\nEads = ECN+PtSA - ECN - EPtSA (2)\nwhere ECN+PtSA was the total free energy of PtSA-CN, ECN was the free energy of CN and\nEPtSA was the free energy of one PtSA in vacuum.\nThe Eads of H+ ion on the PtSA or PtNP was used to evaluate the H-reduction ability, which\nwas calculated by the following formula:\nEads = ECN+PtSA+2H - ECN+PtSA – 2EH (3)\nwhere ECN+PtSA+2H was the total free energy of H-adsorbed PtSA-CN and EH was the free\nenergy of one H+ ion in the H3O+.\nThe desorption energy (Edes) of H2 on the PtSA or PtNP was used to evaluate the H2evolution ability, which was calculated by the following formula:\nEdes = ECN+PtSA + EH2 - ECN+PtSA+2H (4)\nwhere EH2 was the free energy of one H2 molecule in vacuum.\nThe electronic properties of PtSA-CN and PtNP-CN were also investigated by calculating the\nPDOS plots, which were performed with the cutoff energy of 400 eV and the MonkhorstPack k-point mesh of 2 × 2 × 1. The photogenerated electron transfer between PtSA/PtNP\nand CN was constructed by calculating the charge density differences (ρdifference(r)) of the\nPtSA-CN/PtNP-CN model after and before charging with two electrons:\nρdifference(r) = ρPtSA-CN+2e(r) - ρPtSA-CN(r)\nwhere ρPtSA-CN+2e(r) and ρPtSA-CN(r) were the charge density of PtSA-CN/PtNP-CN after and\nbefore charging, respectively.",
      "section_header": "2. Experimental and theoretical section",
      "word_count": 831,
      "word_count_raw": 1550,
      "confidence": "medium",
      "notes": "Matched subsection header",
      "manual_entry": false
    },
    {
      "id": "elementdoped/ptdoped_003.pdf",
      "filename": "ptdoped_003.pdf",
      "folder": "elementdoped",
      "title": "Effect of Morphological Modification over g-C3N4 on Photocatalytic Hydrogen Evolution Performance of g-C3N4-Pt Photocatalysts",
      "experimental_text": "3. Materials and Methods\n3.1. Synthesis of CNx and CNx-Pt\nThermal polycondensation was utilized for the synthesis of pure g-C3N4. Thiourea\n(30 g) (CH4N2S, ≥99%, supplied by Sigma-Aldrich Korea, Seoul, Republic of Korea), as the\nprecursor, was loaded in an aluminum-foil-covered crucible and then heated in a muffle\nfurnace to 550 ◦C for 4h at a heating rate of 5 ◦C/min under an air atmosphere. The\nas-prepared bulk g-C3N4 sample was designated as CN.\nAfter being dissolved in 100 mL of deionized (DI) water, 1 gram of CN powder was\nsonicated for two hours at room temperature. The CNx samples (x = 0, 3, and 9 h, where x is\nthe hydrothermal period) were placed in a 150 mL TeflonTM autoclave, which was heated\nto 180 ◦C (heating rate = 5 ◦C/min) in an oven. After being cooled to room temperature,\nthe resulting materials were repeatedly rinsed with DI water.\nA magnetic stirrer was used to dissolve the CNx samples in 1000 mL of DI water for\n30 min. The H2PtCl6.6H2O amount added to the mixture was calculated to set the initial\ncontent of Pt at 2 wt.%. Pt on CNx was processed with hydrogen reduction for 60 min under\na 30 rpm H2 flow rate at 60 ◦C. The precipitates were collected, repeatedly washed with DI\nwater, and freeze-dried for additional characterization in the final step. The materials were\nCN0-Pt, CN3-Pt, and CN9-Pt, according to their CNx precursors.",
      "experimental_text_raw": "3. Materials and Methods\n3.1. Synthesis of CNx and CNx-Pt\nThermal polycondensation was utilized for the synthesis of pure g-C3N4. Thiourea\n(30 g) (CH4N2S, ≥99%, supplied by Sigma-Aldrich Korea, Seoul, Republic of Korea), as the\nprecursor, was loaded in an aluminum-foil-covered crucible and then heated in a muffle\nfurnace to 550 ◦C for 4h at a heating rate of 5 ◦C/min under an air atmosphere. The\nas-prepared bulk g-C3N4 sample was designated as CN.\nAfter being dissolved in 100 mL of deionized (DI) water, 1 gram of CN powder was\nsonicated for two hours at room temperature. The CNx samples (x = 0, 3, and 9 h, where x is\nthe hydrothermal period) were placed in a 150 mL TeflonTM autoclave, which was heated\nto 180 ◦C (heating rate = 5 ◦C/min) in an oven. After being cooled to room temperature,\nthe resulting materials were repeatedly rinsed with DI water.\nA magnetic stirrer was used to dissolve the CNx samples in 1000 mL of DI water for\n30 min. The H2PtCl6.6H2O amount added to the mixture was calculated to set the initial\ncontent of Pt at 2 wt.%. Pt on CNx was processed with hydrogen reduction for 60 min under\na 30 rpm H2 flow rate at 60 ◦C. The precipitates were collected, repeatedly washed with DI\nwater, and freeze-dried for additional characterization in the final step. The materials were\nCN0-Pt, CN3-Pt, and CN9-Pt, according to their CNx precursors.\n3.2. Characterization\nThe Pt element composition of CNx-Pt samples was validated using an inductively\ncoupled plasma–optical emission spectrometer (ICP-OES) (700-ES; Varian Australia Pty.\nLtd., Mulgrave, Australia). The morphologies of the CNx-Pt samples were investigated\nusing field-emission scanning electron microscopy (FE-SEM) (Quanta 200 FEG, FEI Corp.,\nHillsboro, OR, USA). A Cu-Kα X-ray source with a wavelength of λ = 1.5415 Å (D/MAZX\n2500 V/PC high-power diffractometer; Rigaku, Tokyo, Japan) was used to record the XRD\npatterns of the samples at a scan rate of 2◦(2θ)/min. A Fourier transform infrared (FTIR)\n\nCatalysts 2023, 13, 92\n8 of 11\ntransmittance spectrometer (Nicolet™380 spectrometer, Nicolet™iS5 with an iD1 transmission accessory; Thermo Scientific™, Waltham, MA, USA) was employed to examine\nthe functional groups of the prepared photocatalysts. Thermo Scientific’s K-Alpha system\n(Waltham, MA, USA) was utilized for XPS. A UV–Vis diffuse reflectance spectrometer\n(SPECORD®210 Plus spectroscope; Analytik Jena, Jena, Germany) and photoluminescence\n(PL) measurements (Cary Eclipse fluorescence spectrophotometer; Agilent, Santa Clara, CA,\nUSA) were used to analyze the optical properties of the photocatalysts. In PL measurements,\na 473 nm diode laser was used to monitor the PL spectra at ambient temperature.\n3.3. Photocatalytic Hydrogen Evolution Test\nFor the photocatalytic H2 evolution experiments, a solar simulation system with a\nlight source consisting of an LED lamp with a light intensity set to 100 mW.cm−2 was\nused. Each photocatalyst (30 mg) was then dissolved for 30 min with high-purity Argon\npurging in the dark in 100 mL of DI water. As a hole scavenger, 10 mL of triethanolamine\n(TEOA) was incorporated into the solution. Argon was used to purge the reactor system\nbefore starting H2 evolution tests. An online gas chromatograph with an installed thermal\nconductivity detector was utilized to examine the gas products. The same setup in 5 h\ncycles was used for the photocatalyst stability tests. At the beginning of each cycle, an extra\namount of TEOA (10 mL) was added to the solution, and Argon was again used to purge\nthe reactor system.\n3.4. Photoelectrochemical Test\nIn addition, an impedance analyzer (VSP series; Bio-Logic Science Instruments,\nSeyssinet–Pariset, France) was utilized to measure the EIS data. After a 10 min interval under the illumination of a 3 W visible-light bulb, a frequency range of 0.01 Hz to\n100 kHz with an amplitude of 10 mV and a direct current potential of +0.8 VSCE were\nused in the test. Then, 20 mg of the catalyst powder ground in a mortar was mixed with\n2 mg of active carbon for 20 min to produce a fine powder mixture. The powder was then\nincorporated into 100 µL of isopropanol 99.7% and 30 µL of Nafion 5 wt.% (both from\nSigma-Aldrich Korea, Gyeonggi, Korea). Next, 10 mL of potassium hydroxide 1 M (KOH)\nwas used as the electrolyte in a 3-electrode setup. The reference and counter electrodes\nwere a RE-1BP (Ag/AgCl) electrode and a platinum wire. A 6 mm standard-type glassy\ncarbon electrode with 10 µL of the sample (1 µL of suspension per time by a micro-pipette)\nloaded on it was used as the working electrode.",
      "section_header": "3. Materials and Methods",
      "word_count": 239,
      "word_count_raw": 747,
      "confidence": "high",
      "notes": "OK",
      "manual_entry": false
    },
    {
      "id": "elementdoped/sdoped_004.pdf",
      "filename": "sdoped_004.pdf",
      "folder": "elementdoped",
      "title": "Filling the nitrogen vacancies with sulphur dopants in graphitic C3N4 for efficient and robust electrocatalytic nitrogen reduction",
      "experimental_text": "",
      "experimental_text_raw": "",
      "section_header": "",
      "word_count": 0,
      "word_count_raw": 0,
      "confidence": "none",
      "notes": "Experimental section not found",
      "manual_entry": true
    },
    {
      "id": "elementdoped/sdoped_005.pdf",
      "filename": "sdoped_005.pdf",
      "folder": "elementdoped",
      "title": "Rh Particles Supported on Sulfated g-C3N4: A Highly Efficient and Recyclable Heterogeneous Catalyst for Alkene Hydroformylation",
      "experimental_text": "3. Materials and Methods\nAll of the chemical reagents were purchased with an analytical grade and used without further\npurification. Urea and toluene were purchased from the Sinopharm Chemical Reagent Co., Ltd.,\nShanghai, China. Various alkenes were purchased from the Energy Chemical Company. RhCl3 was\npurchased from Shaanxi Kaida Chemical Engineering Co. Ltd., Baoji, China.\n3.1. Preparation of Neat g-C3N4\nG-C3N4 was prepared from urea via the facile template-free method, as reported in our previous\nwork.\nAldehydes\nB:L c\n80\nSelectivity(%)\n40\n0\n\nCatalysts 2020, 10, 1359\n10 of 13\n3.2. Preparation of Sulfated g-C3N4\nThe as-prepared 0.5 g g-C3N4 was dispersed in 20 mL distilled water. After low-energy sonication\nfor 0.5 h, a calculated amount of H2SO4 (6 M) was added and vigorously stirred for another 6 h at 60 ◦C\nto form slurry, which was then dried in an oven at 80 ◦C. The obtained solid was calcined at 400 ◦C for\n2 h in a muffle furnace to remove any impurities. By adding different calculated amounts of H2SO4\n(6 M), 1, 2, 3, 4, 5, and 6 wt.% sulfated g-C3N4 samples were prepared and marked as X%S-g-C3N4,\nwhere X was the calculated weight percent of S in the samples.\n3.3. Preparation of the Sulfated g-C3N4 Supported Rh Particle Catalyst\nThe S-g-C3N4 supported Rh particle catalyst (Rh/X%S-g-C3N4) was prepared via an\nimpregnation-chemical reducing process. The preparation process of the Rh/S-g-C3N4 catalysts\nis shown in Scheme 2.\nScheme 2. Illustration of the preparation process of sulfated carbon nitride supported rhodium particle\n(Rh/S-g-C3N4) catalysts.\nTypically, 0.3 g X%S-g-C3N4 was dispersed into 6 mL RhCl3 (2.47 M) aqueous solution and stirred\nfor 24 h. After 2 h low-energy sonication, the mixture was centrifuged and transferred into a 100 mL\nflask. Next, 10 mL fresh NaBH4 aqueous solution (17.76 M) was added dropwise with stirring into the\nmixture in an ice-water bath. After the addition of NaBH4, the mixture was continually stirred for\nanother 1 h at 0 ◦C and room temperature, respectively. The solid was repeatedly centrifuged and\nwashed to neutral with distilled water, and finally washed three times with ethanol. The product was\ndried at 40 ◦C for 12 h in vacuum. For a comparative study, Rh/g-C3N4 was prepared using a similar\nmethod, without sulphate treatment. The Rh loading of all the catalysts used in the present study was\nmeasured by ICP-AES; the content of Rh was 0.25 wt.%.",
      "experimental_text_raw": "3. Materials and Methods\nAll of the chemical reagents were purchased with an analytical grade and used without further\npurification. Urea and toluene were purchased from the Sinopharm Chemical Reagent Co., Ltd.,\nShanghai, China. Various alkenes were purchased from the Energy Chemical Company. RhCl3 was\npurchased from Shaanxi Kaida Chemical Engineering Co. Ltd., Baoji, China.\n3.1. Preparation of Neat g-C3N4\nG-C3N4 was prepared from urea via the facile template-free method, as reported in our previous\nwork.\nAldehydes\nB:L c\n80\nSelectivity(%)\n40\n0\n\nCatalysts 2020, 10, 1359\n10 of 13\n3.2. Preparation of Sulfated g-C3N4\nThe as-prepared 0.5 g g-C3N4 was dispersed in 20 mL distilled water. After low-energy sonication\nfor 0.5 h, a calculated amount of H2SO4 (6 M) was added and vigorously stirred for another 6 h at 60 ◦C\nto form slurry, which was then dried in an oven at 80 ◦C. The obtained solid was calcined at 400 ◦C for\n2 h in a muffle furnace to remove any impurities. By adding different calculated amounts of H2SO4\n(6 M), 1, 2, 3, 4, 5, and 6 wt.% sulfated g-C3N4 samples were prepared and marked as X%S-g-C3N4,\nwhere X was the calculated weight percent of S in the samples.\n3.3. Preparation of the Sulfated g-C3N4 Supported Rh Particle Catalyst\nThe S-g-C3N4 supported Rh particle catalyst (Rh/X%S-g-C3N4) was prepared via an\nimpregnation-chemical reducing process. The preparation process of the Rh/S-g-C3N4 catalysts\nis shown in Scheme 2.\nScheme 2. Illustration of the preparation process of sulfated carbon nitride supported rhodium particle\n(Rh/S-g-C3N4) catalysts.\nTypically, 0.3 g X%S-g-C3N4 was dispersed into 6 mL RhCl3 (2.47 M) aqueous solution and stirred\nfor 24 h. After 2 h low-energy sonication, the mixture was centrifuged and transferred into a 100 mL\nflask. Next, 10 mL fresh NaBH4 aqueous solution (17.76 M) was added dropwise with stirring into the\nmixture in an ice-water bath. After the addition of NaBH4, the mixture was continually stirred for\nanother 1 h at 0 ◦C and room temperature, respectively. The solid was repeatedly centrifuged and\nwashed to neutral with distilled water, and finally washed three times with ethanol. The product was\ndried at 40 ◦C for 12 h in vacuum. For a comparative study, Rh/g-C3N4 was prepared using a similar\nmethod, without sulphate treatment. The Rh loading of all the catalysts used in the present study was\nmeasured by ICP-AES; the content of Rh was 0.25 wt.%.\n3.4. Sample Characterization\nThe morphologies and microstructures of the synthesized samples were examined by TEM\n(JEM-2100F, Jeol, Akishima, Japan) and SEM (SS-550, Shimadzu, Shimadzu, Japan).The chemical states\nof Rh in catalysts were analyzed by XPS (Escalab 250Xi, Thermo Fisher Scientific, Waltham, MA, USA),\nand the binding energies of all the elements were calibrated using C 1s (Eb = 284.6 eV) as the reference.\nThe phase structures of samples were determined by XRD (D8 advance, Bruker, Germany) with\nCu Ka radiation (λ = 1.54 Å). The 2θ scanning range was recorded from 5◦to 80◦with a scanning\nrate of 2◦min−1. The Rh contents of samples were measured by ICP-AES (ICAP-Qc, Thermo Fisher\nScientific, Waltham, MA, USA). Textural characterization of samples was checked by N2 adsorption\n(ASIQM0000-4, Quantachrome, Boynton Beach, FL, USA) from 1.0 × 10−5 to 0.995 P/P0. Before the\nmeasurement, the samples were degassed at 150 ◦C for 12 h.\n\nCatalysts 2020, 10, 1359\n11 of 13\n3.5. Catalytic Activity Test\nAlkene hydroformylation was carried out in a 60 mL stainless steel autoclave reactor with a\nmagnetic stirrer. Typically, the required amounts of catalyst, solvent, and alkene were placed in the\nautoclave reactor. The reactor was sealed and purged three times with syngas, and subsequently\npressurized to the required pressure, before being heated to the reaction temperature and maintained\nfor the time under stirring. After the desired reaction time, the reaction was stopped and the sample\nwas cooled to room temperature and depressurized. The reaction mixtures were withdrawn for GC\nanalysis (GC-7900 A, Lianzhong Analytical Instrument Co., Ltd., Zaozhuang, China) equipped with\na flame ionization detector and a 30 m × 0.32 mm × 0.33 µm SE-54 column. The temperature of the\ninjection point and FID detector was 240 and 250 ◦C, respectively.",
      "section_header": "3. Materials and Methods",
      "word_count": 399,
      "word_count_raw": 691,
      "confidence": "high",
      "notes": "OK",
      "manual_entry": false
    },
    {
      "id": "elementdoped/sedoped_001.pdf",
      "filename": "sedoped_001.pdf",
      "folder": "elementdoped",
      "title": "Enhanced peroxymonosulfate decomposition into [rad]OH and 1O2 for sulfamethoxazole degradation over Se doped g-C3N4 due to induced exfoliation and N vacancies formation",
      "experimental_text": "2. Experimental section\n2.1. Materials\nThe involved chemical reagents in this work were listed as Text S1 in \nSupporting Information (SI).\nSeparation and Purification Technology 267 (2021) 118664\n2.2. g-C3N4 and Se-g-C3N4 preparations\ng-C3N4 was prepared from melamine by thermal condensation. A 2.0 \ng melamine was ground with a mortar and calcined at 550 °C with a \nheating rate of 5 °C/min under N2 atmosphere for 4 h. The sample was \ncooled naturally to room temperature and the products were obtained. \nThe precursors of melamine (1.6 g) and selenium powder (0.4 g) were \nground uniformly for at least 30 min and then followed the above pro\ncedures. After cooling to room temperature, CS2 was used to remove the \nresidual large bulk Se and the obtained catalyst was referred to as Se-gC3N4.",
      "experimental_text_raw": "2. Experimental section\n2.1. Materials\nThe involved chemical reagents in this work were listed as Text S1 in \nSupporting Information (SI).\nSeparation and Purification Technology 267 (2021) 118664\n2.2. g-C3N4 and Se-g-C3N4 preparations\ng-C3N4 was prepared from melamine by thermal condensation. A 2.0 \ng melamine was ground with a mortar and calcined at 550 °C with a \nheating rate of 5 °C/min under N2 atmosphere for 4 h. The sample was \ncooled naturally to room temperature and the products were obtained. \nThe precursors of melamine (1.6 g) and selenium powder (0.4 g) were \nground uniformly for at least 30 min and then followed the above pro\ncedures. After cooling to room temperature, CS2 was used to remove the \nresidual large bulk Se and the obtained catalyst was referred to as Se-gC3N4.\n2.3. Characterization\nThe detailed characterizations were shown in SI Text S2.\n2.4. Catalytic activity and analysis\nThe process of catalytic activities evaluation and analysis were dis\nplayed in SI Text S3. \nIn addition, reaction kinetics for SMX degradation was calculated as \nfollows:\nln(c0\n) = kt\n(1)\nct\nwhere C0 and Ct are SMX concentration in solution at time 0 and t, \nrespectively; k is apparent first-order rate constant. \nThe Arrhenius equation (Eq. (2)) was used to calculate the activation \nenergy as follows:\nlnk = lnA −Ea/RT\n(2)\nA is the pre-exponential factor, Ea is the activation energy, R repre\nsents the universal gas constant (8.314 J/(mol•K)), and T is the absolute \ntemperature.",
      "section_header": "2. Experimental section",
      "word_count": 131,
      "word_count_raw": 244,
      "confidence": "high",
      "notes": "OK",
      "manual_entry": false
    },
    {
      "id": "ndefects/ndefects_001.pdf",
      "filename": "ndefects_001.pdf",
      "folder": "ndefects",
      "title": "Precisely Tailoring Nitrogen Defects in Carbon Nitride for Efficient Photocatalytic Overall Water Splitting",
      "experimental_text": "2. EXPERIMENTAL SECTION\n2.1. Sample Preparation. The melamine was heated and\nrecrystallized in a crucible with a cover to synthesize pristine\nC3N4.36 In the typical synthesis of the Cl-modified C3N4 (C3N4−Cl)\nsample, a suspension of melamine (0.01 mol) and NaCl (0.0004 mol)\nwas dissolved in 150 mL of deionized water, and the as-prepared\nsuspension was refluxed at 95 °C for 2 h. The above suspension was\nthen centrifuged and dried at 70 °C after washing by water and\nethanol to obtain the precursor. Finally, the sample was obtained after\ncalcination at 550 °C for 2 h in air. The modified C3N4 samples with\ndifferent NaCl contents (C3N4−Cl0.5, C3N4−Cl2, C3N4−Cl4, C3N4−\nCl5, and C3N4−Cl6) were synthesized by the above method with\ndifferent molar weights of NaCl (0.05, 0.2, 0.4, 0.5, and 0.6 mmol).\nLoading Co(OH)2 cocatalyst onto samples: The Co(OH)2−\nC3N4−Clx samples were synthesized by the hydrothermal method.\nTypically, 500 mg of the above photocatalyst was dispersed in 25 mL\nof Co(NO3)2·6H2O solution with different concentration. Then, 0.4\nmL of ammonium solution (NH3·H2O, 25 wt %) was added into this\nsuspension, followed by stirring for 15 min. The mixture was\ntransferred to a 50 mL Teflon-lined stainless steel autoclave. After\nthat, the stainless autoclave was heated at 150 °C for 1 h. The\nprecipitate was centrifuged, and then washed by deionized water and\nethanol after the stainless autoclave cooled to room temperature.\nLastly, the samples were obtained after drying at 80 °C for several\nhours. Various photocatalysts with Co(OH)2 loading weights of 0.1,\n0.2, 0.3, and 0.5 wt % were obtained.\n2.2. Catalyst Characterization. Systematic characterizations\nwere performed, including X-ray diffraction (XRD), transmission\nelectron microscopy (TEM), high-resolution transmission electron\nmicroscopy (HRTEM), UV−visible spectra, photoluminescence\n(PL), X-ray photoelectron spectroscopy (XPS), electron spin\nresonance (ESR) spectra, and X-ray absorption spectroscopy\n(XAS). The density functional theory (DFT) calculations were\ncarried out to analyze the formation energy of nitrogen vacancies in\nC3N4. Please refer to the Supporting Information for details.",
