Repository: VasylChumachenko/defectsProject

# g-C3N4 Spectral Phenotyping

Automated analysis and clustering of graphitic carbon nitride (g-C3N4) optical spectra with synthesis condition correlation.

## Overview

This project extracts spectral fingerprints from UV-Vis/DRS data of g-C3N4 materials and groups them into "spectral phenotypes" using unsupervised clustering. The pipeline also extracts synthesis conditions from scientific PDF articles using LLM and correlates them with the identified clusters.

### 2. Analyze spectra from a data folder

```bash
python analyze_spectra.py <folder_path> --csv results.csv --plots
```

Input: folder with CSV files (absorption `_abs_` or Tauc `_tauc` data).

File: experimental_sections.json (part 13 of 28)
{
      "experimental_text_raw": "2. EXPERIMENTAL SECTION\n2.1. Sample Preparation. The melamine was heated and\nrecrystallized in a crucible with a cover to synthesize pristine\nC3N4.36 In the typical synthesis of the Cl-modified C3N4 (C3N4−Cl)\nsample, a suspension of melamine (0.01 mol) and NaCl (0.0004 mol)\nwas dissolved in 150 mL of deionized water, and the as-prepared\nsuspension was refluxed at 95 °C for 2 h. The above suspension was\nthen centrifuged and dried at 70 °C after washing by water and\nethanol to obtain the precursor. Finally, the sample was obtained after\ncalcination at 550 °C for 2 h in air. The modified C3N4 samples with\ndifferent NaCl contents (C3N4−Cl0.5, C3N4−Cl2, C3N4−Cl4, C3N4−\nCl5, and C3N4−Cl6) were synthesized by the above method with\ndifferent molar weights of NaCl (0.05, 0.2, 0.4, 0.5, and 0.6 mmol).\nLoading Co(OH)2 cocatalyst onto samples: The Co(OH)2−\nC3N4−Clx samples were synthesized by the hydrothermal method.\nTypically, 500 mg of the above photocatalyst was dispersed in 25 mL\nof Co(NO3)2·6H2O solution with different concentration. Then, 0.4\nmL of ammonium solution (NH3·H2O, 25 wt %) was added into this\nsuspension, followed by stirring for 15 min. The mixture was\ntransferred to a 50 mL Teflon-lined stainless steel autoclave. After\nthat, the stainless autoclave was heated at 150 °C for 1 h. The\nprecipitate was centrifuged, and then washed by deionized water and\nethanol after the stainless autoclave cooled to room temperature.\nLastly, the samples were obtained after drying at 80 °C for several\nhours. Various photocatalysts with Co(OH)2 loading weights of 0.1,\n0.2, 0.3, and 0.5 wt % were obtained.\n2.2. Catalyst Characterization. Systematic characterizations\nwere performed, including X-ray diffraction (XRD), transmission\nelectron microscopy (TEM), high-resolution transmission electron\nmicroscopy (HRTEM), UV−visible spectra, photoluminescence\n(PL), X-ray photoelectron spectroscopy (XPS), electron spin\nresonance (ESR) spectra, and X-ray absorption spectroscopy\n(XAS). The density functional theory (DFT) calculations were\ncarried out to analyze the formation energy of nitrogen vacancies in\nC3N4. Please refer to the Supporting Information for details.\n2.3. Photoelectrochemical Tests. Typically, 5 mg of sample was\ndispersed in 300 μL of absolute ethanol and 100 μL if deionized water\nto form a suspension, which was spread onto F-doped tin oxide\n(FTO) glass. The electrochemical impedance spectroscopy (EIS) and\nphotocurrent of samples were measured in a conventional threeelectrode cell by an electrochemical station (CHI 660e, CH\ninstruments, China). The electrolyte was 0.1 M Na2SO4 aqueous\nsolution. The light source was a 300 W xenon lamp. The EIS spectra\nwere measured at a 1.0 V bias potential versus Ag/AgCl. The\nphotocurrent measurement was performed with a bias of 1.0 V (vs\nAg/AgCl).\n2.4. Photocatalytic Overall Water Splitting Test. Photocatalytic overall water splitting was performed in an online gas\nchromatography (GC-2014C; Shimadzu Corp., Japan) with a closed\ngas circulation under UV−visible light irradiation (λ > 300 nm).37\nTypically, 0.02 g of Co(OH)2-C3N4−Clx photocatalyst was dispersed\nin 100 mL of water. Then, an appropriate amount H2PtCl6 was added\nto load the photocatalysts with Pt (0.05, 0.1, 0.2, 0.3, and 0.4 wt %) by\nthe photodeposition method.\nThe apparent quantum efficiency (AQE) of H2 evolution for\nphotocatalytic overall water splitting was performed with a band-pass\nfilter (420 nm). The average power density was about 10.99 μmol s−1\nm−2, the reaction time was 3600 s, and the irradiation area was 16\ncm2. The AQE for C3N4−Cl4 was calculated by the following\nequation:\n\nACS Appl. Mater. Interfaces 2022, 14, 3970−3979\nACS Applied Materials & Interfaces\nwww.acsami.org\nResearch Article\nFigure 2. Structure characterization of the C3N4 and C3N4−Clx. (a) XRD patterns, (b) solid-state 13C MAS NMR spectra, (c) C 1s XPS spectra,\nand (d) N 1s XPS spectra of pristine C3N4 and Cl−-modified C3N4.\nAQE(%)\nnumber of reacted electrons\nnumber of incident photons 100%\nization of the precursors. For comparison, the pristine C3N4\n(denoted as C3N4) without Cl−modification was prepared\nwith the same thermal polymerization method. TEM image\nshows that, compared with the thick layer of C3N4, the C3N4−\nCl4 sample exhibits a representative few-layer sheetlike\nmorphology (Figure 1b and Figure S3). This observation is\nalso supported by the volume expansion of modified C3N4\nunder the same mass and their enhanced Brunauer−Emmett−\nTeller (BET) specific surface areas (Figures S4 and S5). The\nelemental mapping images show the distributions of carbon,\nnitrogen, and the partly residual chlorine element.\nThe structure of C3N4 and a series of C3N4−Clx powders\nwere characterized by XRD. Diffraction peaks at 13.0 and 27.4°\ncorresponding to the (100) in-plane packing motif and the\n(002) interfacial stacking of C3N4 sheets were observed in all\nsamples.41 With the increase in Cl−usage, both\npeaks gradually broadened and weakened, indicating a decline\nin structure order within the framework. To further determine\nthe structure of samples, we carried out solid-state 13C magic\nangle spinning nuclear magnetic resonance (MAS NMR)\nmeasurements (Figure 2b and Figures S6 and S7). The NMR\nspectra showed two dominant peaks at 156.7 and 164.6 ppm in\nall samples, which can be ascribed to the characteristic C1 and\nC2 atoms in the heptazine units, respectively.42 With the\nincrease in NV concentration, the new peak at 123.8 ppm can\nbe observed in C3N4−Cl6, which is assigned to the C3 atom of\ncyano groups (−CN). Furthermore, the relative\nintensity of the C1 peak declined from C3N4 to C3N4−Cl6,\nwhich indicates the formation of NVs in modified samples.\nThis assumption was further confirmed by the higher ESR\nsignal (g = 2.003) of C3N4−Clx as compared with pristine\n=\n=\n×\nnumber of evolved H molecules\nnumber of incident photons\n100%\n(1)\n−\n−\n2\n=\n×\nμ\nμ\n×\nAQE (%)\n(2\n2.18 mol)/(10.99 mol s\nm\n3600 s\n×\n0.0016 m )\n(2)\n=\n6.9%\n2.5. Photocatalytic Isopropanol (IPA) Degradation Test.\nTypically, a 0.1 g sample was spread on the bottom of a glass dish in a\n500 mL cylindrical quartz reactor.38 The reactor was pretreated with\nartificial air for 10 min to purify the surface of the sample. Then, 2 mL\nof liquid IPA was injected into the reactor and was sealed under dark\nconditions for at least 2 h. The experiments were carried out under\nthe visible-light illumination (λ > 400 nm). The products were\nquantificationally extracted and detected by a gas chromatograph\nequipped with flame ionization detector (FID).",
      "section_header": "2. EXPERIMENTAL SECTION",
      "word_count": 325,
      "word_count_raw": 1030,
      "confidence": "high",
      "notes": "OK",
      "manual_entry": false
    },
    {
      "id": "ndefects/ndefects_002.pdf",
      "filename": "ndefects_002.pdf",
      "folder": "ndefects",
      "title": "Facile in situ reductive synthesis of both nitrogen deficient and protonated g-C3N4 nanosheets for the synergistic enhancement of visible-light H2 evolution",
      "experimental_text": "Experimental\nThe standard bulk g-C3N4 reference (B-CN) was prepared by the\ndirect pyrolysis polymerization of dicyandiamide. Preliminary,\n4 g dicyandiamide powder was placed in a 50 mL alumina\ncrucible with cover and then was calcined in static air at 550 \u0003C\nfor 4.5 hours with a ramping rate of 2.3 \u0003C min\u00011. The g-C3N4\nnanosheets were prepared by the modied “bottom-up” strategy\nwith NH4Cl as dynamic gas template,7 and the as prepared gC3N4 nanosheets without and with addition of phosphorus\ndopants were labeled as G-CN and M-Pn-CN, respectively. Here,\nM represents the phosphorus dopant usage (weight percentage\nof the added phosphorus element to the dicyandiamide\nprecursor, ranging from 0.2 to 3.2) and Pn (n ¼ 1 or 2) meant\nthat the corresponding dopant was H3PO4 and H3PO2, respectively. Firstly, 4 g dicyandiamide and 20 g NH4Cl were premixed\nThis journal is © The Royal Society of Chemistry 2020\nChem. Sci., 2020, 11, 2716–2728 | 2717\nView Article Online\nwith 5 mL solution containing the designed amount of dopant\n(for G-CN, the addition amount of dopants was zero). For\nexample, in the preparation of 0.8-Pn-CN samples, the addition\namounts of 85 wt% H3PO4 and 50 wt% H3PO2 were 119.0 and\n136.3 mg, respectively. Then, the powder and solution mixture\nwere stirred to form homogeneous slurry. Finally, the slurry was\ncalcined with the same procedures in B-CN preparation. All the\nas prepared samples were collected and stored at room\ntemperature in normal atmosphere.\nFull experimental details including reagents, characterization, transient photocurrent measurement, RTK-Solar visiblelight H2 evolution system (Fig. S1†) and AQY measurement\ncan be found in the ESI.†",
      "experimental_text_raw": "Experimental\nThe standard bulk g-C3N4 reference (B-CN) was prepared by the\ndirect pyrolysis polymerization of dicyandiamide. Preliminary,\n4 g dicyandiamide powder was placed in a 50 mL alumina\ncrucible with cover and then was calcined in static air at 550 \u0003C\nfor 4.5 hours with a ramping rate of 2.3 \u0003C min\u00011. The g-C3N4\nnanosheets were prepared by the modied “bottom-up” strategy\nwith NH4Cl as dynamic gas template,7 and the as prepared gC3N4 nanosheets without and with addition of phosphorus\ndopants were labeled as G-CN and M-Pn-CN, respectively. Here,\nM represents the phosphorus dopant usage (weight percentage\nof the added phosphorus element to the dicyandiamide\nprecursor, ranging from 0.2 to 3.2) and Pn (n ¼ 1 or 2) meant\nthat the corresponding dopant was H3PO4 and H3PO2, respectively. Firstly, 4 g dicyandiamide and 20 g NH4Cl were premixed\nThis journal is © The Royal Society of Chemistry 2020\nChem. Sci., 2020, 11, 2716–2728 | 2717\nView Article Online\nwith 5 mL solution containing the designed amount of dopant\n(for G-CN, the addition amount of dopants was zero). For\nexample, in the preparation of 0.8-Pn-CN samples, the addition\namounts of 85 wt% H3PO4 and 50 wt% H3PO2 were 119.0 and\n136.3 mg, respectively. Then, the powder and solution mixture\nwere stirred to form homogeneous slurry. Finally, the slurry was\ncalcined with the same procedures in B-CN preparation. All the\nas prepared samples were collected and stored at room\ntemperature in normal atmosphere.\nFull experimental details including reagents, characterization, transient photocurrent measurement, RTK-Solar visiblelight H2 evolution system (Fig. S1†) and AQY measurement\ncan be found in the ESI.†",
      "section_header": "Experimental",
      "word_count": 266,
      "word_count_raw": 266,
      "confidence": "high",
      "notes": "OK",
      "manual_entry": false
    },
    {
      "id": "ndefects/ndefects_003.pdf",
      "filename": "ndefects_003.pdf",
      "folder": "ndefects",
      "title": NaN,
      "experimental_text": "2. Experimental\nThe synthesis, processing, characterization techniques, instrument models, and testing\nmethods for the photocatalysts are detailed and provided in the supporting information.",
      "experimental_text_raw": "2. Experimental\nThe synthesis, processing, characterization techniques, instrument models, and testing\nmethods for the photocatalysts are detailed and provided in the supporting information.",
      "section_header": "2. Experimental",
      "word_count": 23,
      "word_count_raw": 23,
      "confidence": "low",
      "notes": "Content likely in Supporting Information; May be incomplete",
      "manual_entry": true
    },
    {
      "id": "ndefects/ndefects_004.pdf",
      "filename": "ndefects_004.pdf",
      "folder": "ndefects",
      "title": "Fabrication of large surface area nitrogen vacancy modified graphitic carbon nitride with improved visible-light photocatalytic performance",
      "experimental_text": "2. Experimental section\n2.1. Sample preparation\nThe prepared process of g-C3N4 was described as follows: 10 g urea\n\nL. Liang et al.\nDiamond & Related Materials 91 (2019) 230–236\nFig. 1. The XRD patterns of (a) g-C3N4 (550) and (b) g-C3N4 (550–650).\nFig. 2. The FTIR spectra of as-made (a) g-C3N4 (550) and (b) g-C3N4 (550–650).\nTable 1\nElement content and BET surface area of g-C3N4 (550) and g-C3N4 (550–650).\nSamples\nC/wt%\nN/wt%\nC/N atomic\nratio\nBET surface area\n(m2 g−1)\ng-C3N4 (550)\n34.12\n58.99\n0.67\ng-C3N4 (550–650)\n34.53\n57.65\n0.70\nwas placed in a ceramic crucible with a cover, and heated to 550 °C for\n2 h. The resultant yellow g-C3N4 sample was grinded, designated to gC3N4 (550).\nThe prepared process of nitrogen vacancy modified g-C3N4 was\ndescribed in detail: as-prepared g-C3N4 (550) was stayed in a ceramic\nark with a cover and heat treated at 650 °C for 2 h under N2 atmosphere, as-obtained sample was collected and named g-C3N4 (550–650).",
      "experimental_text_raw": "2. Experimental section\n2.1. Sample preparation\nThe prepared process of g-C3N4 was described as follows: 10 g urea\n\nL. Liang et al.\nDiamond & Related Materials 91 (2019) 230–236\nFig. 1. The XRD patterns of (a) g-C3N4 (550) and (b) g-C3N4 (550–650).\nFig. 2. The FTIR spectra of as-made (a) g-C3N4 (550) and (b) g-C3N4 (550–650).\nTable 1\nElement content and BET surface area of g-C3N4 (550) and g-C3N4 (550–650).\nSamples\nC/wt%\nN/wt%\nC/N atomic\nratio\nBET surface area\n(m2 g−1)\ng-C3N4 (550)\n34.12\n58.99\n0.67\ng-C3N4 (550–650)\n34.53\n57.65\n0.70\nwas placed in a ceramic crucible with a cover, and heated to 550 °C for\n2 h. The resultant yellow g-C3N4 sample was grinded, designated to gC3N4 (550).\nThe prepared process of nitrogen vacancy modified g-C3N4 was\ndescribed in detail: as-prepared g-C3N4 (550) was stayed in a ceramic\nark with a cover and heat treated at 650 °C for 2 h under N2 atmosphere, as-obtained sample was collected and named g-C3N4 (550–650).\n2.2. Characterizations\nThe X-ray diffraction (XRD) measurement of g-C3N4 (550) and gC3N4 (550–650) were carried out on X-ray powder diffractometer\n(Bruker D8 Advance). Fourier transform infrared spectroscopy (FTIR)\nwas collected on an Agilent Cary 5000 spectrum 100. Elemental analyses (EA) for the carbon and nitrogen contents were performed on a\nPerkinElmer series II CHNS/O analyzer 2400. The X-ray photoelectron\nspectroscopy (XPS) was detected on Thermo Fisher Scientific Escalab\nFig. 3. XPS spectra of (A) C 1s and (B) N 1s of (a) g-C3N4 (550) and (b) g-C3N4\n(550–650).\nFig. 4. The EPR spectra of (a) g-C3N4 (550) and (b) g-C3N4 (550–650).\n250. Electron paramagnetic resonance (EPR) was measured on a Bruker\nEMX-10/12 EPR spectrometer. The morphology and microtopography\nof the products (g-C3N4 (550) and g-C3N4 (550–650)) were examined by\nscanning\nelectron\nmicroscope\n(SEM,\nHITACHI\nSU8010)\nand\nL. Liang et al.\nDiamond & Related Materials 91 (2019) 230–236\nA \nB\n5 m\nC \nD\n5 m\nFig. 5. The (A) SEM images and (B) TEM images of g-C3N4 (550), the (C) SEM images and (D) TEM images of g-C3N4 (550–650).\nFig. 6. (A) UV–vis diffuse reflectance spectra, (B) a plot of (αhν)1/2 vs. photon energy (hν), (C) The VB XPS spectra and (D) electronic band structures of corresponding samples ((a) g-C3N4 (550) and (b) g-C3N4 (550–650)).\ntransmission electron microscopy (TEM, JEM-2100F), respectively. BET\nsurface area were collected at 77 K using a Quantachrome AutosorbIQ2-MP analyzer, samples were outgassed at 150 °C for 12 h prior to\nmeasurements. The UV–vis diffuse reflectance spectra (DRS) of g-C3N4\n(550) and g-C3N4 (550–650) were recorded by an Agilent Cary 5000\n200 nm\n200 nm\nD\n-1\n-0.53\n-0.42\n-0.07\nCB\nPotential (eV)\nH+/H2\n2\n2.15\n2.07\nVB\nEg=2.68 eV\nEg=2.49 eV\na\nb\nUV–vis spectrometer at room temperature. The photoluminescence\nspectra (PL) of g-C3N4 (550) and g-C3N4 (550–650) were measured by\nan Agilent Cary Eclipse spectrometer with an excitation wavelength of\n325 nm.\nTransient photocurrent properties were detected using a Chenhua\nL. Liang et al.\nDiamond & Related Materials 91 (2019) 230–236\nFig. 7. (A) The photoluminescence spectra and (B) transient photocurrent\nproperty of (a) g-C3N4 (550) and (b) g-C3N4 (550–650).\nCHI760 electrochemical station (Shanghai, China) in a three-electrode\nquartz cells. Pt electrode, the saturated calomel electrode and the\nsample films (g-C3N4 (550) and g-C3N4 (550–650)) coated on ITO\nglasses were the counter electrode, the reference electrode and the\nworking electrode, respectively. 0.1 M Na2SO4 was used as the electrolyte. The 300 W Xe lamp with 400 nm filters supplied light source.\n2.3. Photocatalytic test\nThe visible-light-induced photocatalytic evolution H2 from splitting\nwater by g-C3N4 (550) or g-C3N4 (550–650) were carried out in a Pyrex\ntop-irradiation reaction vessel connected to a closed quartz glass gascirculation system. 0.030 g sample was added in 50 mL aqueous solution containing triethanolamine (5 mL) and distill water (45 mL). Pt\n(3 wt%) was deposited on sample surface by the in-situ photodeposition\nmethod using H2PtCl6 as the precursor. The reactant solution was\nevacuated by vacuum pump for 0.5 h to remove air before illumination.\nIn this system, 300 W Xe lamp with a 400 nm cutofffilter supplied\nvisible light source. The product was analyzed by gas chromatography\n(GC7920, CEAULight, China), Ar was the carrier gas.",
      "section_header": "2. Experimental section",
      "word_count": 163,
      "word_count_raw": 698,
      "confidence": "high",
      "notes": "OK",
      "manual_entry": false
    },
    {
      "id": "ndefects/ndefects_005.pdf",
      "filename": "ndefects_005.pdf",
      "folder": "ndefects",
      "title": "Significantly narrowed bandgap and enhanced charge separation in porous, nitrogen-vacancy red g-C3N4 for visible light photocatalytic H2 production",
      "experimental_text": "2. Experiment\n2.1. Synthesis of photocatalysts.\nBulk g-C3N4 (BCN) was synthesized according to a previously reported procedure. Porous nitrogen vacancies-modified g-C3N4\n(PNCN) was prepared via SBA-15 template under HPHT. Note that SBA15 has been used as template to create porous structure in g-C3N4 at\nambient pressure conditions. Here, mesoporous SBA-15 was\nsynthesized by a referenced process, which exhibits the same XRD\npatterns and SEM images (Fig. S1 in supplementary data). 4 g of\ndicyandiamide is mixed with 1.5 g of SBA-15, which are dissolved in\n22.5 mL of deionized water, followed by stirring at 70 °C for 4 h. The\nobtained material is centrifuged, and dried in vacuum oven. The resultant solid is calcined at the same condition as that for the preparation\nof bulk g-C3N4.\nThe above resultant powder is treated in a cubic anvil HPHT apparatus (SPD-6 × 1200) and the detail can be found elsewhere.\nVarious HPHT conditions, 2 GPa/250 °C, 2GPa/300 °C and 3 GPa/\n300 °C for 10 min are studied, while we found the sample treated at 3\nGPa and 300 °C was partially carbonized. Therefore, only the samples\nsynthesized at 2 GPa were analyzed in this paper. Finally, the quenched\nsamples are ground into powder, following a 10 wt% HF treatment for\n72 h to remove the template, and then centrifuged and washed carefully, followed by freeze-dried. The obtained porous g-C3N4 samples\nwith nitrogen vacancies in this way are designated as PNCN-1 and\nPNCN-2, respectively. For comparison, the porous g-C3N4 (PCN) by\ndirectly removing the template (48 h) without HPHT treatment was also\nsynthesized.",
      "experimental_text_raw": "2. Experiment\n2.1. Synthesis of photocatalysts.\nBulk g-C3N4 (BCN) was synthesized according to a previously reported procedure. Porous nitrogen vacancies-modified g-C3N4\n(PNCN) was prepared via SBA-15 template under HPHT. Note that SBA15 has been used as template to create porous structure in g-C3N4 at\nambient pressure conditions. Here, mesoporous SBA-15 was\nsynthesized by a referenced process, which exhibits the same XRD\npatterns and SEM images (Fig. S1 in supplementary data). 4 g of\ndicyandiamide is mixed with 1.5 g of SBA-15, which are dissolved in\n22.5 mL of deionized water, followed by stirring at 70 °C for 4 h. The\nobtained material is centrifuged, and dried in vacuum oven. The resultant solid is calcined at the same condition as that for the preparation\nof bulk g-C3N4.\nThe above resultant powder is treated in a cubic anvil HPHT apparatus (SPD-6 × 1200) and the detail can be found elsewhere.\nVarious HPHT conditions, 2 GPa/250 °C, 2GPa/300 °C and 3 GPa/\n300 °C for 10 min are studied, while we found the sample treated at 3\nGPa and 300 °C was partially carbonized. Therefore, only the samples\nsynthesized at 2 GPa were analyzed in this paper. Finally, the quenched\nsamples are ground into powder, following a 10 wt% HF treatment for\n72 h to remove the template, and then centrifuged and washed carefully, followed by freeze-dried. The obtained porous g-C3N4 samples\nwith nitrogen vacancies in this way are designated as PNCN-1 and\nPNCN-2, respectively. For comparison, the porous g-C3N4 (PCN) by\ndirectly removing the template (48 h) without HPHT treatment was also\nsynthesized.\n2.2. Characterization\nX-ray diffraction (XRD) patterns were recorded on a MicroMax007HF instrument (Cu Kα, λ = 1.5418 Å). Scanning electron micrograph (SEM, Magllan400) installed on an energy-dispersive spectroscope (EDS) was carried out for sample characterization. X-ray photoelectron spectroscopy (XPS) measurements were conducted on an\nESCALAB 250 XPS instrument. Fourier transform infrared (FTIR)\nspectra\nwere\nperformed\nby\na\nBruker-VERTEX80v\nspectrometer.\nPhotoluminescence (PL) spectra were measured by a fluorescence\nspectrometer\n(Ocean\nOptics,\nQE65000).\nTime-resolved\nphotoluminescence (TRPL) spectra were measured by a FLS 920 fluorescence\nlifetime spectrophotometer with 360 nm excitation. UV–vis diffuse reflectance spectra (DRS) were measured on a UV–vis spectrometer\n(Shimadzu UV-3150). The specific surface areas were measured by nitrogen sorption at 77 K (micromeritics, ASAP2020 plus). Elemental\nanalysis for C and N were determined by a Vario EL cube element\nanalyzer. The electron paramagnetic resonance (EPR) of the samples\nwere carried out with a JES-FA200 spectrometer at room temperature.\nThe photocurrent and the electrochemical impedance spectroscopy\n(EIS) experiments were investigated on an electrochemical workstation\n(CHI650D, Chenhua Co.) with three-electrode cell.\n2.3. Photocatalytic evolution of H2\nThe photocatalytic H2 production experiments were evaluated in a\nclosed pyrex reactor and evacuation system. The light source was a\n300 W Xeon-lamp with a cutofffilter (λ ≥420 nm). Typically, photocatalyst (30 mg) was dispersed in 80 mL aqueous solution containing\n10 vol% triethanolamine scavenger and 1 wt% H2PtCl6 cocatalyst. The\nreactor was bubbled with Ar for 30 min to remove air completely before\nthe photocatalytic reaction. The evolved H2 was analyzed by a\nGC2014C gas chromatography system. The apparent quantum yield\n(AQY) was tested under the irradiation of monochromatic light\n(λ = 400 nm),\nand\ncalculated\naccording\nto\nref:\nAQY\n(%) = 2 × number of H2 molecules / number of incident photons.",
      "section_header": "2. Experiment",
      "word_count": 261,
      "word_count_raw": 550,
      "confidence": "high",
      "notes": "OK",
      "manual_entry": false
    },
    {
      "id": "ndefects/ndefects_006.pdf",
      "filename": "ndefects_006.pdf",
      "folder": "ndefects",
      "title": "Oxygen doped g‐C3N4 with nitrogen vacancy for enhanced photocatalytic hydrogen evolution",
      "experimental_text": "Experimental Section\nExperimental Details in Supporting Information.",
      "experimental_text_raw": "Experimental Section\nExperimental Details in Supporting Information.",
      "section_header": "Experimental Section",
      "word_count": 7,
      "word_count_raw": 7,
      "confidence": "low",
      "notes": "Very short section; May be incomplete",
      "manual_entry": true
    },
    {
      "id": "ndefects/ndefects_007.pdf",
      "filename": "ndefects_007.pdf",
      "folder": "ndefects",
      "title": "Fumaric Acid Assistant Band Structure Tunable Nitrogen Defective g-C3N4 Fabrication for Enhanced Photocatalytic Hydrogen Evolution",
      "experimental_text": "■EXPERIMENTAL SECTION\nsamples is shown in Scheme 1. The precursors of CN and CN-10\nsamples were calcined at 150, 200, and 300 °C to prepare samples,\nwhere only the calcination temperature was different; these were\nlabeled CN-150, CN-10−150, CN-200, CN-300, CN-10−200, and\nCN-10−300, respectively. Fumaric acid (2 g) was calcined at 150,\n200, and 300 °C for 4 h to prepare FA-150, FA-200, and FA-300,\nrespectively.\nIn addition, different precursors (melamine, urea, and thiourea) of\ng-C3N4 were mixed with the optimized amount (10 mg) of fumaric\nacid to calcinate to synthesize the modified g-C3N4. Specifically, 1.5 g\nof melamine and 10 mg of fumaric acid were calcined in the air at 550\n°C for 4 h with a heating rate of 2.5 °C·min−1. Dicyandiamide (10 g)\nand fumaric acid (10 mg) were calcined at 550 °C for 4 h with a 5 °C·\nmin−1 ramping rate.\nMaterials Characterization. X-ray diffraction (XRD, Bruker D8Focus) was carried out to analyze the crystal structures of CN and\nCN-x. Scanning electron microscopy (SEM, S-4800, Japan) and\ntransmission electron microscopy (TEM, FEI Tecnai G2 F20 200 kV)\nwere employed to identify the morphology and microstructure of CN\nand CN-10. X-ray photoelectron spectroscopy (XPS, Thermo\nScientific ESCALAB 250XI) was used to evaluate the chemical\ncompositions and surface states of CN and CN-10. Fourier transform\ninfrared (FT-IR, Nicolet 6700, Thermo Scientific, America) was used\nto analyze the chemical structure and functional group. The solid-state\n1H−13C CP/magic angle spinning (MAS) nuclear magnetic resonance\n(NMR) spectra of CN and CN-10 were recorded on a Bruker Avance\nNEO 400 WB spectrometer operating at 100.6 MHz for 13C with a\n3.2 mm double-resonance MAS probe and a spinning rate of 10 kHz.\nThe element content was measured by elemental analysis (EA,\nElementar Vario EL, Gemany). UV−visible diffuse reflectance spectra\n(UV-3600, Japan) was recorded and the wavelength range was set as\n200−800 nm. Photoluminescence (PL, Fluorolog-3, HORIBA\nScientific) spectra of the samples were measured upon excitation of\na 370 nm incident light. Electron spin-resonance resonance (ESR,\nJES-FA 200, JEOL, Japan, 100 kHz, 1.0 mW) was performed at room\ntemperature. Thermogravimetric analysis (TGA) was conducted on a\nTGA/DSC Netzsch STA449 and measured in a flow of air. The\ntemperature range and ramp rate were set as 20−800 °C and 5 °C·\nmin−1, respectively.",
      "experimental_text_raw": "■EXPERIMENTAL SECTION\nsamples is shown in Scheme 1. The precursors of CN and CN-10\nsamples were calcined at 150, 200, and 300 °C to prepare samples,\nwhere only the calcination temperature was different; these were\nlabeled CN-150, CN-10−150, CN-200, CN-300, CN-10−200, and\nCN-10−300, respectively. Fumaric acid (2 g) was calcined at 150,\n200, and 300 °C for 4 h to prepare FA-150, FA-200, and FA-300,\nrespectively.\nIn addition, different precursors (melamine, urea, and thiourea) of\ng-C3N4 were mixed with the optimized amount (10 mg) of fumaric\nacid to calcinate to synthesize the modified g-C3N4. Specifically, 1.5 g\nof melamine and 10 mg of fumaric acid were calcined in the air at 550\n°C for 4 h with a heating rate of 2.5 °C·min−1. Dicyandiamide (10 g)\nand fumaric acid (10 mg) were calcined at 550 °C for 4 h with a 5 °C·\nmin−1 ramping rate.\nMaterials Characterization. X-ray diffraction (XRD, Bruker D8Focus) was carried out to analyze the crystal structures of CN and\nCN-x. Scanning electron microscopy (SEM, S-4800, Japan) and\ntransmission electron microscopy (TEM, FEI Tecnai G2 F20 200 kV)\nwere employed to identify the morphology and microstructure of CN\nand CN-10. X-ray photoelectron spectroscopy (XPS, Thermo\nScientific ESCALAB 250XI) was used to evaluate the chemical\ncompositions and surface states of CN and CN-10. Fourier transform\ninfrared (FT-IR, Nicolet 6700, Thermo Scientific, America) was used\nto analyze the chemical structure and functional group. The solid-state\n1H−13C CP/magic angle spinning (MAS) nuclear magnetic resonance\n(NMR) spectra of CN and CN-10 were recorded on a Bruker Avance\nNEO 400 WB spectrometer operating at 100.6 MHz for 13C with a\n3.2 mm double-resonance MAS probe and a spinning rate of 10 kHz.\nThe element content was measured by elemental analysis (EA,\nElementar Vario EL, Gemany). UV−visible diffuse reflectance spectra\n(UV-3600, Japan) was recorded and the wavelength range was set as\n200−800 nm. Photoluminescence (PL, Fluorolog-3, HORIBA\nScientific) spectra of the samples were measured upon excitation of\na 370 nm incident light. Electron spin-resonance resonance (ESR,\nJES-FA 200, JEOL, Japan, 100 kHz, 1.0 mW) was performed at room\ntemperature. Thermogravimetric analysis (TGA) was conducted on a\nTGA/DSC Netzsch STA449 and measured in a flow of air. The\ntemperature range and ramp rate were set as 20−800 °C and 5 °C·\nmin−1, respectively.\nPhotoelectrochemical Measurements. Photoelectrochemical\nexperiments of all samples were performed in a three-electrode cell by\nusing CHI 660 workstation (Chenhua, Shanghai, China). An Ag/\nAgCl (saturated KCl) electrode, a Pt wire, and 0.1 M Na2SO4 served\nas the reference electrode, counter electrode, and electrolyte solution,\nrespectively. The samples were coated on indium−tin oxide (ITO) as\nthe working electrode. The preparation process of the working\nelectrode was as follows: First, ITO was cleaned in distilled water and\nethanol by sonication for 30 min, respectively. Next, 10 mg of\nphotocatalyst was dispersed in mixtures of ethanol (450 μL) and 50\nμL of Nafion solution by sonication for 30 min to obtain a uniform\nsuspension. The obtained slurry was dripped onto ITO (1 cm × 1\nMaterials and Reagents. Urea (AR, ≥99.5%) was purchased\nfrom Fluka; fumaric acid (99%) and chloroplatinic acid hexahydrate\n(H2PtCl6·6H2O, AR) were obtained from Aladdin (Shanghai, China).\nTriethanolamine (TEOA, AR, ≥98%) was purchased from Yuanli\nChemical Co., Ltd. (Tianjin, China). All reagents could be used\ndirectly without further purification.\nSample Preparation. Urea was placed in the covered crucible,\nand the ramp rate was set at 5 °C·min−1. The original g-C3N4 was\nsynthesized via directly calcining urea (10 g) at 550 °C and holding it\nfor 4 h in air. The obtained sample was subsequently ground to\npowder for testing and named CN.\nThe difference between the preparation process of modified sample\nand that of CN lay in that the different amounts of fumaric acid were\nadded to the precursor, while the other conditions were the same as\nthat of CN. The modified samples were labeled CN-x (x = 5, 10, 15,\nand 20 mg, where x corresponds to the weight of added fumaric acid,\nrespectively). The preparation process of all the CN and CN-x\n\nACS Sustainable Chem. Eng. 2021, 9, 7529−7540\nACS Sustainable Chemistry & Engineering\npubs.acs.org/journal/ascecg\nResearch Article\nFigure 1. (a) XRD, (b) FTIR, and (c) ESR spectra of CN and CN-x samples. (d) Solid-state 13C MAS NMR spectra of CN-10 and CN.\nFigure 2. (a) TGA and DTG curves of urea, fumaric acid, and their mixtures. (b) FTIR spectra of urea, fumaric acid, and their mixture. (c) FTIR\nspectra of fumaric acid calcined at 150, 200, and 300 °C, respectively. (d) FTIR spectra of CN-150, CN-10−150, and FA-150, respectively. (e)\nFTIR spectra of CN-200, CN-10−200, and FA-200, respectively. (f) FTIR spectra of CN-300, CN-10−300, and FA-300, respectively.\ncm) and dried at 60 °C for 3 h. The transient photocurrent response\n(I−t) was carried out under a 300 W xenon lamp irradiation equipped\nwith a 420 nm cutofffilter. The potential of the transient\nphotocurrent experiment was set at 0.2 V (vs Ag/AgCl). The sample\ninterval, run time, and quiet time were set at 0.1, 440, and 0 s,\nrespectively. The sensitivity was set at 10−6 A/V. The electrochemical\nimpedance spectroscopy (EIS) was performed in the frequency range\nof 106−0.01 Hz.\nPhotocatalytic Hydrogen Evolution Test. The photocatalytic\nhydrogen evolution reaction was performed in a Pyrex glass reaction\ncell connected to a glass-closed gas circulation system (OLPCRS-2,\nShanghai Boyi Scientific Instrument Co., China). A 300 W Xe lamp\n(HSX-F300, Beijing NBet Technology Co., Ltd.) equipped with\ncutofffilter of 420 nm was used as the light source. Photocatalyst (50\nmg) was dispersed in the mixed solution containing 240 mL of\ndeionized water and 30 mL of triethanolamine (TEOA, sacrificial\nreagent). Pt (3 wt %) was introduced to the surface of photocatalyst\nas cocatalyst by in situ photodeposition. Before irradiation, the\ncirculation system was vacuumed to remove residual air in the system,\nand argon was bubbled in to act as carrier gas. During the\nphotocatalytic process, the temperature of the reaction solution was\nmaintained at about 10 °C by cooling water. The produced H2\nquantity was detected by using on-line gas chromatography (GC2014AT 230 V R, Shimadzu Co, Japan) equipped with a thermal\nconductive detector. The apparent quantum efficiency (AQE) was\nmeasured under 5 h of irradiation from 300 W Xe lamp equipped with\nband-pass filters of different wavelengths (∼420 nm, etc.). The AQE\nwas calculated with eq 1, and the measured irradiated area was 15.6\ncm2.\n\nACS Sustainable Chem. Eng. 2021, 9, 7529−7540\nACS Sustainable Chemistry & Engineering\npubs.acs.org/journal/ascecg\nResearch Article\nTable 1. C/N Atomic Ratios Derived from XPS, EA, EDS, and the Proportion of Different Peaks in the XPS N 1s Spectrum of\nCN and CN-10 samples\nC/N atomic ratio\nsamples\nXPS\nEA\nEDS\nC−NC\nN−(C)3\nN−Hx\nratio\nCN\n0.867\n0.571\n0.855\n73.9\n16.25\n9.85\n4.54\nCN-10\n0.963\n0.601\n0.923\n76.3\n13.29\n10.41\n5.74\ndenitrification of thermal polymerization process. Therefore,\nthe concentration of nitrogen defects was tuned by changing\nthe fumaric acid usage. To further confirm the introduction of\nnitrogen defects, the element analysis (EA) was carried out,\nand the C/N atomic ratio was also calculated. As seen from\nTable 1, the C/N ratio of CN-10 (0.60) increased compared\nwith that of CN (0.57), which was due to the lack of some\nnitrogen atoms in the melon framework, further proved by\nsubsequent XPS analysis. In order to evaluate the effect of\nnitrogen defects on carbon atoms of g-C3N4 melon skeleton,\nthe solid-state 13C MAS NMR spectra were recorded in Figure\n1d. The CN exhibited two peaks appeared at 165.28 and\n156.92 ppm which were assigned to C−NHx and NC−N,\nrespectively, indicating the presence of heptazine units which\nwas consistent with FTIR results.49,50 These two peaks were\nalso observed in the CN-10. The introduction of nitrogen\ndefects resulted in an asymmetric charge distribution that\nproduced a dipole moment, causing the peak of C−NHx in\nCN-10 to move slightly from the 165.28 ppm peak of CN to\n164.64 ppm.23\nAQE\nnumber of reacted electros\nnumber of incident photons\n100%\n=\n×\n=\n×\n×\nnumber of H molecules\nnumber of incident photons\n100%\n(1)",
      "section_header": "■EXPERIMENTAL SECTION",
      "word_count": 380,
      "word_count_raw": 1341,
      "confidence": "high",
      "notes": "OK",
      "manual_entry": false
    },
    {
      "id": "ndefects/ndefects_008.pdf",
      "filename": "ndefects_008.pdf",
      "folder": "ndefects",
      "title": "Improved H2O2 Photogeneration by KOH-Doped g-C3N4 under Visible Light Irradiation due to Synergistic Effect of N Defects and K Modification",
      "experimental_text": "2. Experimental section\n2.1 Preparation of C3N4 samples\nApproximately 3 g of melamine (Aladdin) and an arbitrary amount KOH were\npremixed, ground, and transferred to a crucible with a lid. The thermal polymerization\nreaction was performed in a muffle furnace that was heated at 5°C·min-1 to 520°C and\nheld at that temperature for 4 h. After cooling, the sample was washed three to five\ntimes with deionized water, dried at 80°C, and ground to obtain a compact yellow mass\npowder as the final product. According to the vol% x of KOH added to the 3 g of\nmelamine, the products are labeled g-C3N4-x. Pure g-C3N4 and g-C3N4 modified by\nNaOH and KI were prepared in the same way except that KOH was not added or was\nreplaced by one of the other modifiers.",
