Repository: VasylChumachenko/defectsProject

# g-C3N4 Spectral Phenotyping

Automated analysis and clustering of graphitic carbon nitride (g-C3N4) optical spectra with synthesis condition correlation.

## Overview

This project extracts spectral fingerprints from UV-Vis/DRS data of g-C3N4 materials and groups them into "spectral phenotypes" using unsupervised clustering. The pipeline also extracts synthesis conditions from scientific PDF articles using LLM and correlates them with the identified clusters.

### 2. Analyze spectra from a data folder

```bash
python analyze_spectra.py <folder_path> --csv results.csv --plots
```

Input: folder with CSV files (absorption `_abs_` or Tauc `_tauc` data).

File: experimental_sections.json (part 14 of 28)
{
      "experimental_text_raw": "2. Experimental section\n2.1 Preparation of C3N4 samples\nApproximately 3 g of melamine (Aladdin) and an arbitrary amount KOH were\npremixed, ground, and transferred to a crucible with a lid. The thermal polymerization\nreaction was performed in a muffle furnace that was heated at 5°C·min-1 to 520°C and\nheld at that temperature for 4 h. After cooling, the sample was washed three to five\ntimes with deionized water, dried at 80°C, and ground to obtain a compact yellow mass\npowder as the final product. According to the vol% x of KOH added to the 3 g of\nmelamine, the products are labeled g-C3N4-x. Pure g-C3N4 and g-C3N4 modified by\nNaOH and KI were prepared in the same way except that KOH was not added or was\nreplaced by one of the other modifiers.\n2.2 Characterization\nThe crystal structures of the catalysts were determined by XRD measurements\n(DX-2007 SSC). TEM images and HAADF scanning transmission electron microscopy\nimages were obtained using an FEI Talos F200S electron microscope. The UV–vis DRS\nspectra were obtained using a UV−vis spectrophotometer (Lambda750S, PerkinElmer,\nUSA). FT-IR spectroscopy was performed using an FT-IR spectrophotometer\n(Spectrum Two Li10014, PerkinElmer). XPS (ESCALAB 250Xi, Thermo Scientific,\nUSA) was used to analyze the surface chemical composition of the samples. The PL\nspectra were obtained using an FLS1000 spectrophotometer (Edinburgh Instruments).\nEA was performed using an Elementar Vario EL cube. ESR measurements (JES-FA200,\nJEOL) were performed using DMPO as the spin capture agent. A Chenhua 760E three6\n\nelectrode electrochemical workstation was used to conduct RDE and EIS analyses.\n2.3 Photogeneration of H2O2\nPhotogeneration of H2O2 using C3N4 was conducted in an OCRSIV photoreactor\nsystem with a 500 W xenon lamp and a cutoff filter. Approximately 30 mg of the\nphotocatalyst and 30 mL of an aqueous IPA solution (10 vol%) were fed into a 50 mL\nquartz tube, and the pH was adjusted to 3 using an arbitrary acid. The light intensity\nwas changed by adjusting the distance between the tubes and the light source, and was\nmeasured using a CEL-NO2000 illuminance meter. When oxygen adsorption\nequilibrium was reached after 30 min of bubbling in the dark, the photocatalytic\nreaction was started. Approximately 2 mL of the solution was removed after an\narbitrary time interval, and the H2O2 concentration was determined using the titanium\nmethod34, 35 with a UV-1500PC spectrophotometer.\nThe performance stability of the photocatalyst was tested by cycling a g-C3N4\nsample centrifuged from the reacted solution and washed. A radical capture experiment\nand experimental analysis of the mechanism were performed by adding a scavenger to\nthe photoreaction system.\n2.4 Superoxide radical detection\nElectron spin resonance (ESR) spectroscopy was used to detect superoxide\nradicals (•O2-), and 5,5-dimethyl-l-pyrrole-n-oxide (DMPO) was used as a spin capture\nagent. The specific test method was as follows: 30 mg of catalyst is dispersed in a\nwater/isopropanol mixed solution (9/1 v/v, 30 ml). After bubbling with O2 for 10\nminutes, the solution was subjected to light scattering under a 500W fluorescent lamp\n(λ > 420 nm) for 3 minutes. The catalyst was recovered by centrifugation, and the\nresulting solution was expected to be analyzed.\n2.5 Photoelectrochemical experiments\nThe Rotating disk electrode (RDE) was measured on a Chenhua 760E\nelectrochemical workstation using a three-electrode battery. The reference electrode\nwas an Ag/AgCl electrode, and the counter electrode was a Pt sheet electrode. The\nworking electrode was prepared as follows: 10 mg of the sample was added to ethanol\n(2ml) containing 10 μL of nafion solution. After ultrasonication for 30 min, 20 μL of\nthe suspension was dropped on the glass electrode and dried at room temperature. A\nlinear scanning voltammetry (LSV) curve test was performed after continuously O2\nbubbling for 5 min into a 0.1mol/L phosphate buffer solution (pH = 7), and the scan\nrate was 10 mV/s. The number of electrons involved in O2 reduction can be estimated\nby linear regression of the graph with the following equation:\n―1 + 𝐵―1𝜔―1 2\n(1)\n𝐽―1 = 𝐽𝐾\n(2)\n 𝐵= 0.2𝑛𝐹𝑣―1 6𝐶𝐷2 3\nWhere J was the current density, Jk was the dynamic current density, ω was the\nrotating speed: revolutions per minute (rpm), F is the Faraday constant (96485 C·mol−1),\nν is the dynamic viscosity of water (0.01cm2·s−1), and C is the volume concentration of\nO2 in water (1.26 × 10−3mol·cm−3), D is the O2 diffusion coefficient in water (2.7 ×\n10−5·cm2 s−1)\nElectrochemical impedance spectroscopy (EIS) was obtained in a Chenhua 760E\nthree-electrode electrochemical workstation. An Ag/AgCl electrode was used as a\nreference electrode, and a Pt sheet electrode was used as a counter electrode. The\nworking electrode was prepared as follows: A 10 mg sample was added to ethanol (2\nml) containing 10 μL of nafion solution and sonicated for 30 min. Take 100 μL\ndropwise on FTO conductive glass. The obtained electrode was dried at 80 °C for 12 h.\n0.5M Na2SO4 aqueous solution was used as an electrolyte. Electrochemical impedance\nspectroscopy (EIS) analysis was performed at a DC voltage of -0.5 V vs. Ag/AgCl, an\nAC voltage amplitude of 50 mV and a frequency of 0.1 MHz to 0.01 Hz.\n2.6 Theoretical calculations\nThe electronic densities of g-C3N4 and g-C3N4-0.05 were simulated using the\nplane-wave pseudopotential DFT method. The Perdew–Burke–Ernzerhof functional of\nthe generalized gradient approximation was used as the exchange–correlation function.\nThe ultrasoft pseudopotential was selected to describe the interaction between the\nvalence electrons and the ionic core. A 3 × 3 × 1 Monkhorst–Pack k-point grid was\nadopted, and the energy cutoff was set to 450 eV. A vacuum gap of 20.0 Å in the z\ndirection was used to avoid interactions between layers.",
      "section_header": "2. Experimental section",
      "word_count": 133,
      "word_count_raw": 931,
      "confidence": "high",
      "notes": "OK",
      "manual_entry": false
    },
    {
      "id": "ndefects/ndefects_009.pdf",
      "filename": "ndefects_009.pdf",
      "folder": "ndefects",
      "title": "3D macroporous architecture of self-assembled defect-engineered ultrathin g-C3N4 nanosheets for tetracycline degradation under LED light irradiation",
      "experimental_text": "2. Experimental\n2.1. Materials\nSigma Aldrich (USA) supplied melamine. Ethylene glycol was ac\nquired from Merck (India). Tetracycline was supply obtained from Loba \nChemie Ltd. (India). Benzoquinone (BQ), isopropanol (IPA), and diso\ndium ethylenediaminetetraacetate dihydrate (EDTA-2Na) were ob\ntained from Merck, India. All the reagents were consumed as purchased. \nUnless specified otherwise, Millipore water was utilized during the \nstudy.\n2.2. Synthesis of defect engineered 3D macroporous g-C3N4\nThe pristine g-C3N4 (designated as BCN henceforth) was prepared via \nthe polycondensation of precursor melamine according to the procedure \nreported elsewhere. Typically, 2 g melamine was kept in a covered \ncrucible (alumina) and heated at 550 ◦C for 3 h in a muffle furnace. Upon \nreaching ambient temperature, the yellowish residue was taken out, \npowdered in a mortar pestle, and stored for further use. \nThe nitrogen defect engineered 3D macroporous g-C3N4 structure\nMaterials Research Bulletin 133 (2021) 111074\n(denoted as EGCN hereafter) was synthesized following the procedure \nmentioned above with an extra step as the addition of the ethylene \nglycol solvent. Specifically, 2 g melamine was initially taken in an \nalumina crucible, followed by the addition of an appropriate amount of \nethylene glycol and rigorous mixing using a glass rod. After that, the \ncrucible was covered and heated in a muffle furnace at 550 ◦C for 3 h to \nproduce EGCN. The as-obtained EGCN with different amounts of \nethylene glycol was synthesized by adding 1, 2, 3, and 4 mL of ethylene \nglycol and denoted as 1EGCN, 2EGCN, 3EGCN, and 4EGCN.",
      "experimental_text_raw": "2. Experimental\n2.1. Materials\nSigma Aldrich (USA) supplied melamine. Ethylene glycol was ac\nquired from Merck (India). Tetracycline was supply obtained from Loba \nChemie Ltd. (India). Benzoquinone (BQ), isopropanol (IPA), and diso\ndium ethylenediaminetetraacetate dihydrate (EDTA-2Na) were ob\ntained from Merck, India. All the reagents were consumed as purchased. \nUnless specified otherwise, Millipore water was utilized during the \nstudy.\n2.2. Synthesis of defect engineered 3D macroporous g-C3N4\nThe pristine g-C3N4 (designated as BCN henceforth) was prepared via \nthe polycondensation of precursor melamine according to the procedure \nreported elsewhere. Typically, 2 g melamine was kept in a covered \ncrucible (alumina) and heated at 550 ◦C for 3 h in a muffle furnace. Upon \nreaching ambient temperature, the yellowish residue was taken out, \npowdered in a mortar pestle, and stored for further use. \nThe nitrogen defect engineered 3D macroporous g-C3N4 structure\nMaterials Research Bulletin 133 (2021) 111074\n(denoted as EGCN hereafter) was synthesized following the procedure \nmentioned above with an extra step as the addition of the ethylene \nglycol solvent. Specifically, 2 g melamine was initially taken in an \nalumina crucible, followed by the addition of an appropriate amount of \nethylene glycol and rigorous mixing using a glass rod. After that, the \ncrucible was covered and heated in a muffle furnace at 550 ◦C for 3 h to \nproduce EGCN. The as-obtained EGCN with different amounts of \nethylene glycol was synthesized by adding 1, 2, 3, and 4 mL of ethylene \nglycol and denoted as 1EGCN, 2EGCN, 3EGCN, and 4EGCN.\n2.3. Characterization\nA Cu kα irradiated Bruker D2 phaser X-ray diffractometer was \nemployed to obtain the XRD spectra of the photocatalyst. A Nicolet 6700 \n(Thermo Fischer Scientific) FTIR instrument was used to record the \nfindings of the FTIR (Fourier transform infrared) analysis. The micro\nstructure of the samples was examined with a field emission scanning \nelectron microscope (Merlin, Carl Zeiss, Germany) and a JEOL JEM \n2100 transmission electron microscope (Japan). X-ray photoelectron \nspectroscopy (XPS) was employed to explore the chemical composition \nof the samples. An electron spectrometer (ULVAC-PHI5000VersaPro\nbeII) was engaged to record the XPS spectra of the materials. A UV–vis \nspectrophotometer (Model-Cary 5000, Agilent Technologies) was used \nto investigate the optical characteristics of the materials. An ESR \n(electron spin resonance) spectrophotometer (Bruker Elexys) was \nengaged to record the spectra. Atomic force microscopy analysis was \ncarried out in a 5500 AFM (atomic force microscopy) analyzer (Agilent \ntechnologies). A Cary Eclipse (Agilent Technologies) Fluorescence \nspectrophotometer was used to capture the photoluminescence spectra \nof the catalysts in the emission range of 400 nm–600 nm, at an excitation \nof 350 nm. The detailed elemental composition investigation was \nexecuted in a Euro vector EA3000 (Italy) elemental analyzer. The pore \nsize distribution and specific surface area of the catalysts were analyzed \nin a surface analyzer (Quantachrome autosorb iQ). The TOC (total \norganic carbon) content of the antibiotics were analyzed in a TOC \nanalyzer (Aurora O-I-Analytical).\n2.4. Photocatalytic experimentation\nTetracycline (TC) antibiotic was photocatalytically degraded to \nevaluate the efficacy of the EGCN samples using a 50 W LED light \n(Philips India) as an illuminant. The photocatalytic experiments were \naccomplished in a closed reactor, equipped with the light vertically \nabove, having a volume of 100 mL. The spectrum of the light is reported \nin Fig. s1 in the supporting information. The intensity of the LED light \nwas 60 mW/cm2. The intensity of the LED light was recorded in a digital \nsolar power meter (KM-SPM-530, Kusam-Meco, India). Initially, an \naqueous solution of TC (50 mL; 20 mg/L) was placed in the reactor, and \n50 mg of the catalyst was added and dispersed ultrasonically for 5 min. \nThen, the adsorption-desorption equilibrium was ascertained by stirring \nthe solution in absence of light for 30 min. After that, the reactor was \nexposed to the LED light illumination for a stipulated time. Throughout \nthe experiment, a 3 mL aliquot was taken out at a regular interim and \nfiltered through a 0.22 μm filter paper before measuring the TC con\ncentration in a Cary 60 (Agilent Technologies) spectrophotometer.\n2.5. Radical scavenging experiment\nIn order to consolidate the radicals taking part in the degradation, \nsequential active radical species quenching tests were executed with the \naddition of 0.05 mM BQ, 1 mM EDTA-2Na and 10 mM IPA as superoxide \n(⋅O2\n−), hole (h+) and hydroxyl radical (⋅OH) radical scavengers, respec\ntively. Additionally, the generation of ⋅OH was ascertained through the \nfollowing method: an aqueous solution (50 mL) dispersed with 50 mg of \n4EGCN, containing terephthalic acid (3 mM) and NaOH (10 mM), was \nstirred in a magnetic stirrer for 30 min in the absence of light, and,\nU. Ghosh et al.\nthereafter irradiated for 60 min. Afterward, a 3 mL sample was with\ndrawn at a definite break, filtered through a 0.22 μm filter paper, and the \nproduced 2 hydroxyterephthalic acid concentration was measured using \na Cary Eclipse fluorescence spectrophotometer, excited at 320 nm \nwavelength.",
      "section_header": "2. Experimental",
      "word_count": 248,
      "word_count_raw": 808,
      "confidence": "high",
      "notes": "OK",
      "manual_entry": false
    },
    {
      "id": "ndefects/ndefects_010.pdf",
      "filename": "ndefects_010.pdf",
      "folder": "ndefects",
      "title": "A porous g-C3N4 nanosheets containing nitrogen defects for enhanced photocatalytic removal meropenem_ Mechanism, degradation pathway and DFT calculation",
      "experimental_text": "2. Experimental method\n2.1. Synthesis of the catalysts\nA conventional g-C3N4 sample was prepared by directly calcining\nmelamine at 500 °C at a rate of 4 °C/min in air for 2 h. This sample was\nlabelled g-C3N4. Porous g-C3N4 nanosheets containing nitrogen defects\nwere synthesized as follows: a quantity of 1.5 g of ammonium persulfate and 3 g of melamine were finely ground. The compound was placed\ninto a muffle furnace and heated up to 600 °C at a rate of 4 °C/min for\n2 h in air. The resulting product was milled into a powder and labelled\nD3-g-C3N4. Successively, three samples consisting of this mixture were\nheated up to 500, 550, and 650 °C by using an identical heating program to obtain Dx-g-C3N4 (x = 1, 2, 4), respectively. The compounds\nused during the synthesis process were analytically pure and were used\nwithout any additional treatment.\n2.2. Catalyst performance\nThe Dx-g-C3N4 (x = 1, 2, 3, 4) activity was evaluated via the evaluation of the photocatalytic removal rate of meropenem (MER). This",
      "experimental_text_raw": "2. Experimental method\n2.1. Synthesis of the catalysts\nA conventional g-C3N4 sample was prepared by directly calcining\nmelamine at 500 °C at a rate of 4 °C/min in air for 2 h. This sample was\nlabelled g-C3N4. Porous g-C3N4 nanosheets containing nitrogen defects\nwere synthesized as follows: a quantity of 1.5 g of ammonium persulfate and 3 g of melamine were finely ground. The compound was placed\ninto a muffle furnace and heated up to 600 °C at a rate of 4 °C/min for\n2 h in air. The resulting product was milled into a powder and labelled\nD3-g-C3N4. Successively, three samples consisting of this mixture were\nheated up to 500, 550, and 650 °C by using an identical heating program to obtain Dx-g-C3N4 (x = 1, 2, 4), respectively. The compounds\nused during the synthesis process were analytically pure and were used\nwithout any additional treatment.\n2.2. Catalyst performance\nThe Dx-g-C3N4 (x = 1, 2, 3, 4) activity was evaluated via the evaluation of the photocatalytic removal rate of meropenem (MER). This\nphotocatalytic experiment mainly includes the following steps: (1) A\nquantity of 0.05 g of catalyst was mixed with 0.05 L of MER solution in\na reaction vessel; (2) The mixture was stirred in the dark for 0.5 h to\nobtain adsorption equilibrium prior to light irradiation; (3) A quantity\nof 1 mL of solution was extracted every 2 min during the photocatalytic\nprocess and the concentration of MER in each sample was measured via\na HPLC (LC-20AT, Shimadzu, Japan). The visible light was simulated by\nusing a 300 W xenon lamp (λ > 420 nm).\n2.3. Characterization\nThe details about the characterization methods, instruments used to\nperform the experiments and set the parameters of LC-Q-TOF-MS are\nprovided in the Supporting Information (SI).\n2.4. DFT calculations\nThe Gaussian 09 was used to optimize the geometric structure of\nMER at the B3LYP/6-31G level, and then the simplified Fukui function\nwas used to calculate it with software (Multiwfn) (Lu and Chen, 2012).\nFinally, the indexes to evaluate electrophilic reaction (\n−\nf ), nucleophilic\nreaction (\n+\nf ) and free radical attack (f 0) were obtained (Du et al.,\n2018).\n=\n−\n+\n+\nf\nq\nq\ni\nN\nN\n(1)\n=\n−\n−\n−\nf\nq\nq\ni\nN\nN\n(2)\n=\n+\n+\n−\nf\nf\nf\n(\n)/2\ni\ni\ni\n(3)\n2.5. Detection of the superoxide radical\nThe free radicals present in the reaction system were detected via\nelectron spin resonance (ESR; EMXplus-10/12, Bruker, USA). 5,5-dimethylpyridine N-oxide (DMPO) was used as the capturing reagent. A\nquantity of 0.02 g of catalyst and 0.02 L of methanol were mixed in a\ncontainer and mixed for 10 min. Subsequently, 70 μL of DMPO (0.14 M)\nwere added to a 50 μL-solution and mixed in a 1 ml centrifuge tube. The\n50 μL of prepared sample was transferred into a microwave bridge by\nusing a capillary tube.",
      "section_header": "2. Experimental method",
      "word_count": 173,
      "word_count_raw": 489,
      "confidence": "high",
      "notes": "OK",
      "manual_entry": false
    },
    {
      "id": "ndefects/ndefects_011.pdf",
      "filename": "ndefects_011.pdf",
      "folder": "ndefects",
      "title": NaN,
      "experimental_text": "2. Experimental\n2.1. Materials\nDicyandiamide (C2H4N4, Cyanoguanidine 99.5%) was acquired from \nAcros. Ethanol absolute (CH3CH2OH > 99.8%), lithium chloride (LiCl, \n≥95.0%), sulfuric acid solution (H2SO4, 95%~98%), hydrogen peroxide \n(H2O2, 30%), and isopropanol (CH3CH(OH)CH3, ≥99.7%) were pur\nchased from Sinopharm Chemical Reagent Co. Ltd. Pt/C catalyst (60 wt \n% Pt) was obtained from Johnson Matthey. Chloroiridic acid (H2IrCl6 \n6H2O, 35 wt% Ir) was achieved from Hesen Shanghai. Nafion 117 \nmembrane and Nafion solution (D520, 5 wt%) were purchased from \nDuPont.\n2.2. Preparation of CN and N-CN\nCN was prepared by dicyandiamide two-step annealing synthesis. \nPrimarily, dicyandiamide was pretreated by freeze-drying of\nChemical Engineering Journal 419 (2021) 129455\ndicyandiamide aqueous solution (mass ratio 1:4) to obtain an assembled \ndicyandiamide. Subsequently, the assembled dicyandiamide was pro\ncessed at 550 ◦C for 2 h in N2 with a heating rate of 1 ◦C/min. The CN \nwas finally obtained by the resulting product heated at 500 ◦C for 1 h in \nthe air to remove impurities. N-CN was prepared as follows: 0.17 g CN, 2 \ng LiCl powder, and 10 mL isopropanol were added into a ball mill tank \nand ball milling at 200 rpm/min for 2 h. The mixed slurry was dried at \n60 ◦C in a vacuum oven and then transferred into an alumina crucible \nand heated at 550 ◦C for 2 h in a vacuum tube furnace. Afterward, the \nprocessed powder was dispersed into 5 wt% sulfuric acid solution to \nremove the occurring impurities. The mixture was rinsed by deionized \nwater several times until the solution pH was neutral and dried at 60 ◦C \nin a vacuum oven to obtain N-CN.\n2.3. Preparation of IrO2/N-CN, IrO2/CN and IrO2\nIrO2/CN, IrO2/N-CN, and IrO2 were prepared via hydrothermal re\naction followed by heat treatment. IrO2/CN and IrO2/N-CN samples \nwere synthesized as follows: 0.21 g H2IrCl6 6 H2O and 0.1 g CN (or NCN) were added into alcohol and deionized water mixture (volume ratio \n9:1) and kept at 80 ◦C for 8 h. The mixture solution was then under the \nhydrothermal condition at 180 ◦C for 4 h. After cooling down, the \nresulting precipitate was collected by vacuum filtration and dried at \n60 ◦C in a vacuum oven. Finally, the achieved IrO2/CN or IrO2/N-CN \nwas processed at 400 ◦C for 1 h with a heating rate of 10 ◦C⋅min−1. The \nsynthesis process of IrO2 was the same as IrO2/CN or IrO2/N-CN but \nwithout the adding of CN or N-CN.\n2.4. Materials characterizations\nPhase purity and crystal structure of the prepared samples were \ndetermined by an X-ray diffractometer (XRD, Bruker D8 Advance X-ray \ndiffractometer). Fourier transform infrared (FT-IR) spectroscopy of the \nsamples was recorded using an FT-IR spectrometer (Bruker EQUINOX \n55). Morphological and microstructure features were studied by scan\nning electron microscopy (SEM, FEI QUANTA250FEG*), transmission \nelectron microscopy (TEM), high-resolution transmission electron mi\ncroscopy (HRTEM), and high-angle annular dark-field imaging (HAADF) \n(JEOL JEM 2100F microscope equipped with Energy Dispersive X-Ray \n(EDX) instrument). N2 absorption–desorption method was used to \nevaluate the Brunauer-Emmett-Teller (BET) specific surface area and \nBarrett-Joyner-Halenda (BJH) pore size distribution of the sample by \nusing Micromeritics ASAP 2020. Elemental analysis (EA) was recorded \nwith an elementary (vario MICRO CUBE). Electron paramagnetic reso\nnance (EPR) spectrum was performed by using a Bruker EMXplus. \nUV–vis diffuse reflectance spectrum (UV/Vis DRS) was carried on a \nspectrophotometer (HITACHI UH-4100). The electrical conductivity of \nthe sample was recorded on a Van der Pauw method with an Accent \nHL5500. X-ray photoelectron spectroscopy (XPS) and XPS valence band \nwere analyzed using an X-ray photoelectron spectrometer (AXIS \nUltraDLD). XPS valence band spectrum corrected with Shirley back\nground was employed to calculate the d-band center by the equation: \n∫\nN(ε)εdε/\n∫\nN(ε)dε\nwhere N(ε) represents the XPS intensity with Shirley corrected. The N Kedge X-ray absorption near-edge (XANES) spectra were measured at the \nBL12B-a beamline of the National Synchrotron Radiation Laboratory \n(NSRL), in the total electron yield (TEY) mode by collecting sample \ndrain current under a vacuum better than 5 × 10−8 Pa. The details of the",
      "experimental_text_raw": "2. Experimental\n2.1. Materials\nDicyandiamide (C2H4N4, Cyanoguanidine 99.5%) was acquired from \nAcros. Ethanol absolute (CH3CH2OH > 99.8%), lithium chloride (LiCl, \n≥95.0%), sulfuric acid solution (H2SO4, 95%~98%), hydrogen peroxide \n(H2O2, 30%), and isopropanol (CH3CH(OH)CH3, ≥99.7%) were pur\nchased from Sinopharm Chemical Reagent Co. Ltd. Pt/C catalyst (60 wt \n% Pt) was obtained from Johnson Matthey. Chloroiridic acid (H2IrCl6 \n6H2O, 35 wt% Ir) was achieved from Hesen Shanghai. Nafion 117 \nmembrane and Nafion solution (D520, 5 wt%) were purchased from \nDuPont.\n2.2. Preparation of CN and N-CN\nCN was prepared by dicyandiamide two-step annealing synthesis. \nPrimarily, dicyandiamide was pretreated by freeze-drying of\nChemical Engineering Journal 419 (2021) 129455\ndicyandiamide aqueous solution (mass ratio 1:4) to obtain an assembled \ndicyandiamide. Subsequently, the assembled dicyandiamide was pro\ncessed at 550 ◦C for 2 h in N2 with a heating rate of 1 ◦C/min. The CN \nwas finally obtained by the resulting product heated at 500 ◦C for 1 h in \nthe air to remove impurities. N-CN was prepared as follows: 0.17 g CN, 2 \ng LiCl powder, and 10 mL isopropanol were added into a ball mill tank \nand ball milling at 200 rpm/min for 2 h. The mixed slurry was dried at \n60 ◦C in a vacuum oven and then transferred into an alumina crucible \nand heated at 550 ◦C for 2 h in a vacuum tube furnace. Afterward, the \nprocessed powder was dispersed into 5 wt% sulfuric acid solution to \nremove the occurring impurities. The mixture was rinsed by deionized \nwater several times until the solution pH was neutral and dried at 60 ◦C \nin a vacuum oven to obtain N-CN.\n2.3. Preparation of IrO2/N-CN, IrO2/CN and IrO2\nIrO2/CN, IrO2/N-CN, and IrO2 were prepared via hydrothermal re\naction followed by heat treatment. IrO2/CN and IrO2/N-CN samples \nwere synthesized as follows: 0.21 g H2IrCl6 6 H2O and 0.1 g CN (or NCN) were added into alcohol and deionized water mixture (volume ratio \n9:1) and kept at 80 ◦C for 8 h. The mixture solution was then under the \nhydrothermal condition at 180 ◦C for 4 h. After cooling down, the \nresulting precipitate was collected by vacuum filtration and dried at \n60 ◦C in a vacuum oven. Finally, the achieved IrO2/CN or IrO2/N-CN \nwas processed at 400 ◦C for 1 h with a heating rate of 10 ◦C⋅min−1. The \nsynthesis process of IrO2 was the same as IrO2/CN or IrO2/N-CN but \nwithout the adding of CN or N-CN.\n2.4. Materials characterizations\nPhase purity and crystal structure of the prepared samples were \ndetermined by an X-ray diffractometer (XRD, Bruker D8 Advance X-ray \ndiffractometer). Fourier transform infrared (FT-IR) spectroscopy of the \nsamples was recorded using an FT-IR spectrometer (Bruker EQUINOX \n55). Morphological and microstructure features were studied by scan\nning electron microscopy (SEM, FEI QUANTA250FEG*), transmission \nelectron microscopy (TEM), high-resolution transmission electron mi\ncroscopy (HRTEM), and high-angle annular dark-field imaging (HAADF) \n(JEOL JEM 2100F microscope equipped with Energy Dispersive X-Ray \n(EDX) instrument). N2 absorption–desorption method was used to \nevaluate the Brunauer-Emmett-Teller (BET) specific surface area and \nBarrett-Joyner-Halenda (BJH) pore size distribution of the sample by \nusing Micromeritics ASAP 2020. Elemental analysis (EA) was recorded \nwith an elementary (vario MICRO CUBE). Electron paramagnetic reso\nnance (EPR) spectrum was performed by using a Bruker EMXplus. \nUV–vis diffuse reflectance spectrum (UV/Vis DRS) was carried on a \nspectrophotometer (HITACHI UH-4100). The electrical conductivity of \nthe sample was recorded on a Van der Pauw method with an Accent \nHL5500. X-ray photoelectron spectroscopy (XPS) and XPS valence band \nwere analyzed using an X-ray photoelectron spectrometer (AXIS \nUltraDLD). XPS valence band spectrum corrected with Shirley back\nground was employed to calculate the d-band center by the equation: \n∫\nN(ε)εdε/\n∫\nN(ε)dε\nwhere N(ε) represents the XPS intensity with Shirley corrected. The N Kedge X-ray absorption near-edge (XANES) spectra were measured at the \nBL12B-a beamline of the National Synchrotron Radiation Laboratory \n(NSRL), in the total electron yield (TEY) mode by collecting sample \ndrain current under a vacuum better than 5 × 10−8 Pa. The details of the \ntheoretical calculation are supplied in the supporting information.\n2.5. Preparation of MEAs and single PEM cell characterizations\nUsing 60 wt% Pt/C as cathode catalyst, the as-synthesized samples as\nS. Wang et al.\nChemical Engineering Journal 419 (2021) 129455\nanodic catalysts and Nafion 117 membrane as an electrolyte, and the \nmembrane electrode assembly (MEA) was prepared by spray method. \nBefore the spray, Nafion 117 membranes were first boiled in 3 wt% H2O2 \nsolution, 5 wt% H2SO4 solution, and deionized water at 90 ◦C for 1 h, \nrespectively, and then dried at 80 ◦C. As for the preparation of catalyst \nink, a certain amount of catalyst was added into the mixture solution of \nisopropyl alcohol, deionized water, and Nafion solution, and then ul\ntrasonic dispersion in an ice water bath for 1 h. The volume ratio of the \nused isopropyl alcohol and deionized water was 9:1 and the amount of \nNafion used is 25 wt% and 10 wt% of the amount of cathode catalyst \nanode catalyst, respectively. The prepared inks were sprayed onto each \nside of the Nafion 117 membrane. Pt and IrO2 loading mass of each \nMEAs were 0.5 mg cm−2 and 1.5 mg cm−2, respectively. The obtained \nactive area of each MEAs was controlled at 4 cm2. MEA formed a \nsandwich structure between a porous sintered titanium plate and carbon \npaper. Titanium plates with flow fields as bipolar plates were situated on \neach side of the sandwich structure. Finally, the housing plates with \nupper and lower holes were placed at both ends and formed a single PEM \nelectrolytic cell. \nPrior to the electrochemical characterizations, high purity water \nwith a flow rate of 30 mL min−1 flowed into the anode compartment in \nthe assembled single PEM cell for 24 h. The activity of MEA was eval\nuated under the current density of 0.01–1.6 A cm−2 powered by a DC \npower supply. The durability of the MEA was examined at the current \ndensity of 1.6 A cm−2 for 100 h. Cyclic voltammetry (CV) curves of the \nsingle PEM cells were observed in the potential range between 0.1 and \n1.38 V vs. RHE with a scan rate of 2, 3, 5, 7, 10, 20, 30, 50, 70, 100 mV \ns−1. During the CV test, the prepared sample (anode catalyst) was acted \nas the working electrode, and the Pt/C catalytic layer (cathode side) kept \nin the H2 atmosphere was used as a reference electrode. \nElectrochemical impedance spectroscopy (EIS) Nyquist plots for the \nsingle PEM cells were recorded at 1.5 V range from 0.01 Hz to10 kHz \nwith an amplitude of 10 mV. The ohmic resistance of the single PEM \ncells was determined at high 10 kHz. CV and EIS tests of the single PEM \ncell were probed by a connection of Solartron 1287 potentiostat and \n1260 frequency response analyzer. All the electrochemical performance \ntests were under the condition of a water temperature of 80 ◦C at a flow \nrate of 30 mL min−1 through the anode chamber in the assembled single \nPEM cell single.",
      "section_header": "2. Experimental",
      "word_count": 663,
      "word_count_raw": 1163,
      "confidence": "high",
      "notes": "OK",
      "manual_entry": false
    },
    {
      "id": "ndefects/ndefects_012.pdf",
      "filename": "ndefects_012.pdf",
      "folder": "ndefects",
      "title": "Insights into enhancing photocatalytic reduction of CO2_ Substitutional defect strategy of modified g-C3N4 by experimental and theoretical calculation approaches",
      "experimental_text": "2. Experimental\n2.1. Catalyst preparation\nAll reagents used were of analytical grade and without further \npurification. Urea (99.5%, QRec) was used as g-C3N4 precursor. \ng-C3N4 was synthesized by directly heating urea in a closed system. \n10 g of urea was placed in a covered crucible, subsequently heated at \n550 °C for 2 h with ramping rate of 5 °C/min. The resultant yellow \npowder was obtained and grounded into fine powder. Carbon-doped \ng-C3N4 nanocomposite was synthesized by a two-step polymeriza\ntion technique according to previously reported method. Glu\ncose (Merck, 99.5%) was used as carbon precursor for carbon-doped \ng-C3N4. 10 g of urea and certain amount of glucose was placed into a \ncovered crucible. The crucible was heated at 550 °C for 2 h in muffle \nfurnace with ramping rate 5 °C/min. Glucose was calcined and \ntransformed as carbon doped to g-C3N4 during the polymerization \nprocess. The sample was then cooled and placed into a covered \nquartz boat before heated at 620 °C for 2 h in the tube furnace under \nnitrogen (N2) flow and the resultant brown powder was collected. \nThe same procedures were repeated using different glucose to urea \nweight ratio from 0.05% to 0.5%. The corresponding samples were \nnoted as 0.05, 0.2, and 0.5 wt% of C/g-C3N4.",
