Repository: VasylChumachenko/defectsProject

# g-C3N4 Spectral Phenotyping

Automated analysis and clustering of graphitic carbon nitride (g-C3N4) optical spectra with synthesis condition correlation.

## Overview

This project extracts spectral fingerprints from UV-Vis/DRS data of g-C3N4 materials and groups them into "spectral phenotypes" using unsupervised clustering. The pipeline also extracts synthesis conditions from scientific PDF articles using LLM and correlates them with the identified clusters.

### 2. Analyze spectra from a data folder

```bash
python analyze_spectra.py <folder_path> --csv results.csv --plots
```

Input: folder with CSV files (absorption `_abs_` or Tauc `_tauc` data).

File: experimental_sections.json (part 15 of 28)
{
      "experimental_text_raw": "2. Experimental\n2.1. Catalyst preparation\nAll reagents used were of analytical grade and without further \npurification. Urea (99.5%, QRec) was used as g-C3N4 precursor. \ng-C3N4 was synthesized by directly heating urea in a closed system. \n10 g of urea was placed in a covered crucible, subsequently heated at \n550 °C for 2 h with ramping rate of 5 °C/min. The resultant yellow \npowder was obtained and grounded into fine powder. Carbon-doped \ng-C3N4 nanocomposite was synthesized by a two-step polymeriza\ntion technique according to previously reported method. Glu\ncose (Merck, 99.5%) was used as carbon precursor for carbon-doped \ng-C3N4. 10 g of urea and certain amount of glucose was placed into a \ncovered crucible. The crucible was heated at 550 °C for 2 h in muffle \nfurnace with ramping rate 5 °C/min. Glucose was calcined and \ntransformed as carbon doped to g-C3N4 during the polymerization \nprocess. The sample was then cooled and placed into a covered \nquartz boat before heated at 620 °C for 2 h in the tube furnace under \nnitrogen (N2) flow and the resultant brown powder was collected. \nThe same procedures were repeated using different glucose to urea \nweight ratio from 0.05% to 0.5%. The corresponding samples were \nnoted as 0.05, 0.2, and 0.5 wt% of C/g-C3N4.\n2.2. Characterization\nThe crystalline structures of the prepared samples were analysed \nusing X-ray diffractometer, XRD (Rigaku, Cu Kβ radiation). The \nmorphology of the samples was observed by field emission scanning \nelectron microscopy, SEM (SEM images and EDX spectra were ac\nquired at 2 kV and 3 kV, respectively, using an FEI Magellan 400 L \nHRSEM coupled to an Oxford Instruments XMax Ultim Extreme EDX \ndetection system), HR-TEM (Hitachi, HT7700) operated at 120 kV. \nXPS measurements were performed at room temperature with a \nSPECS PHOIBOS 150 hemispherical analyser (SPECS GmbH, Berlin, \nGermany)) in a base pressure of 5 × 10−10 mbar using monochromatic Al Kalpha radiation (1486.74 eV) as excitation source. The \nsurface area Brunauer-Emmett-Teller (BET) and pore size distribu\ntion of samples were examined by nitrogen adsorption (Thermo \nScientific, SURFAR analyser) operating at −196 °C for 4 h. Diffuse \nreflectance spectra, DR UV-Vis ( Perkin Elmer Lambda), was con\nducted using barium sulphate as the reference at wavelength \n200─800 nm. Photoluminescence, PL and Raman spectra were conducted by Raman Spectrophotometer (HORIBA scientific) with laser \nemission of 325 nm and 785 nm, respectively. The photocurrent \nmeasurement was recorded using source meter (Keithley SMU2450). \nThe slurry sample was dropped onto indium titanium oxide (ITO) as \na coated glass slide and let to dry. Pt wire and Ag/AgCl were used as\nN.U.M. Nor, E. Mazalan and N.A.S. Amin \nJournal of Alloys and Compounds 871 (2021) 159464\ncounter and reference electrodes, respectively. Solar simulator \n(HAL-C100) was used as the light source.\n2.3. Photocatalytic testing\nThe photocatalytic reduction of CO2 was performed in a slurry \nphotoreactor. 0.2 mg photocatalyst, C/g-C3N4, and 1 M (200 mL) of \nNaOH solution were mixed in a glass reactor. Before light was ex\nposed, the above suspension was purged with CO2 for 30 min at \n20 mL/min in order to let CO2 dissolve into the water surface. The \nslurry was illuminated by a 500 W Xenon lamp (PLS-LAX500ADJ, \nPerfect light Technology Co., Ltd.) for 2 h. 5 mL of liquor was ex\ntracted after the reaction and filtered in order to separate from the \ncatalyst residue. The withdrawn solution was analysed using GC-FID \n(Agilent 7820 A, equipped with DB-WAX column) at initial oven \ntemperature of 80 °C, ramped up by 10 °C/min from 80 °C to 180 °C \nand held up at temperature for 5 min. The performance of the \nphotocatalytic reduction of CO2 was evaluated in terms of formation \nrate (μmol gcat h−1) and the apparent quantum yield (AQY) in Eq. (1):\nFig. 1. XRD patterns of pristine g-C3N4 and 0.2C/g-C3N4. The inset graph exemplifies \nthe enlargement of peak position at (002) for g-C3N4 and C/g- C3N4.\n=\n×\nn\nAQY\nN\nN\ne\nrespectively, revealing that both 0.2C/g-C3N4 and pristine g-C3N4 are \nsuccessfully synthesized. However, it is detected that the peak of \n27.4° shifts to lower angle by about 0.3° (inset graph) after carbon is \nintroduced to g-C3N4. It is suggested by previous study that the \nshifting is owed to the distortion of the g-C3N4 crystal lattice by the \ndopant. Obviously, the peak position (100) starts to disappear \nafter the introduction of carbon to g-C3N4. This is attributable to \ncarbon doping into the structure of g-C3N4 resulting in less ordered \npristine g-C3N4 structure and resulting in the changes of layer dis\ntance of g-C3N4, which is from 0.342 nm to 0.303 nm. Moreover, the \npeak intensity at (100) is also deteriorated, suggesting a reduction in \nthe planar repeat period of g-C3N4. The intensity of the dif\nfraction peak at 27.4°, associated to the (002) plane for interlayer \nstacking, is significantly reduced in carbon-doped g-C3N4 as com\npared to pristine g-C3N4. This evidence again reiterates the plane \nis significantly disturbed by carbon during the polymerization \nprocess. \nThe morphology of the photocatalysts is observed by SEM and \nHR-TEM. Fig. 2a illustrates the morphology of curled lamellar \nstructure of pristine g-C3N4 in SEM image as similarly reported in \nprevious study. The morphology of g-C3N4 was reformed to the \ncompact plane structure after carbon doping. It is revealed \nthat the carbon doping could tune to shorter interlayer distance of \ng-C3N4 from 0.342 nm to 0.303 nm. Moreover, carbon-doped irre\ngular in Fig. 2c and d depict rough surface structure with the lopsided hole in Fig. 2d signifying the pore structure in nanorods. The \ncorrelation between carbon doping and interlayer distance highlight \nthe efficiency of the photocatalyst. It is suggested the shorter \ninterlayer distance is more stable with well-delivered electron flow \nattributed by high conductivity, subsequently driving the higher \ncarbon-doped g-C3N4 photocatalyst performance. Morphology of \nboth photocatalysts is further verified with HRTEM. HRTEM image \nfor pristine g-C3N4 depict matching image of lamellar structure as \nshown in Fig. 2e, while C/doping in Fig. 2f reveals nanorods feature. \nThe coinciding structure obtained in SEM and HR-TEM prove the \nstructure of g-C3N4 is nanorods. In addition, the formation of het\nerostructure has also been detected in HRTEM image for C/doping \nmaterial. As can be seen in EDX colour mapping in Fig. S1, the green \ncoverage is from N decreasing. Meanwhile the red coverage in\ncreases, indicating that the uniformity of g-C3N4 has decreased when \ndoped by carbon. A typical HRTEM image of C/g-C3N4 in Fig. 2f re\nveals that the border line appears between two phases which proved \nthe formation of heterostructure. \nThe chemical valence states of C and N in pristine g-C3N4 and \nC-doped g-C3N4 was explored by XPS analysis with the adventitious \ncarbon reference at 284 eV as shown in Fig. 3. In accordance with the\np\n(1)\nwhere, \nn is the number of reacted electron for methanol. \nNe is the production rate of methanol (mol s−1). \nNp is the rate of incident photons on the surface (mol s−1).\n2.4. Computational study density functional theory (DFT)\nThe first-principles calculations were performed based on the \nDFT framework as implemented in the Quantum ESPRESSO simu\nlation package. The exchange correlational function was treated \nunder generalized gradient approximation (GGA) with the function \nof Perdew-Burke-Ernzerhof (PBE), which was utilized for all \ngeometric optimization, except when stated otherwise. The ultrasoft \npseudopotential (USP) was adopted for full relaxation of atomic \npositions and stability to describe core electrons with state of C and \nN at 2 s2 2p2 and 2 s2 2p3, respectively, were treated as valence shell. \nThe energy cut-off was set at 550 eV for plane-wave basis. All the \natoms were fully relaxed with the convergence tolerance criteria set \nto 1 × 10−5 eV per atom for energy tolerance, 0.05 eV Å−1 for max\nimum force, and 2 × 10−3 Å for maximum displacement. The irre\nducible Brillouin zone (BZ) was sampled using a 4 × 4 × 1 grid of \nk-points Monkhorst-Pack scheme. For the defect study, models of \n2 × 2 × 1 supercell were designed with 112-atoms generated with one \nand two defects for single and dual carbon-doped, respectively. Due \nto well-known band gap problem for standard DFT method and in \norder to obtain more accurate electronic calculations, Heyd-Scu\nseria-Ernzerhof (HSE06) hybrid functional is adopted to correct en\nergy band gaps, band structures, and density of state (DOS) values \nthat were obtained from geometrical relaxation using GGA-PBE ap\nproximation. The screening parameter, µ and the mixing parameter,\nin HSE06 functional were set as 0.20 and 0.25, respectively. \nIn addition, the weak van der Waals interaction between layers \nwithin g-C3N4 crystals were described based on Grimme’s scheme \n(DFT + D).",
      "section_header": "2. Experimental",
      "word_count": 209,
      "word_count_raw": 1432,
      "confidence": "high",
      "notes": "OK",
      "manual_entry": false
    },
    {
      "id": "ndefects/ndefects_013.pdf",
      "filename": "ndefects_013.pdf",
      "folder": "ndefects",
      "title": "B and cyano groups co-doped g-C3N4 with multiple defects for photocatalytic nitrogen fixation in ultrapure water without hole scavengers",
      "experimental_text": "2. Experimental\n2.1. Photocatalyst synthesis\nAll reagents were analytical pure and used directly without further purification. Typically, 4 g dicyandiamide and a certain\namount of boric acid were first dispersed in 50 mL ultrapure water,\nand this mixture was then rotated and evaporated in an oil bath at\n80 \u0003C to obtain a solid. This solid was subsequently dried in an\noven for 30 min and then transferred to an agate mortar and\nground to get a uniform precursor. The obtained precursor was\nplaced in a covered porcelain boat and heated to 600 \u0003C in a tube\nfurnace at the heating rate of 2.3 \u0003C min\u00031. After maintaining 4 h\nat 600 \u0003C, it was cooled to room temperature at the rate of 5 \u0003C\nmin\u00031. The obtained yellow powder sample was then ground again\nin agate mortar, washed several times with ultrapure water and\ndried at 60 \u0003C in an oven to form the final sample. For simplicity,\nthe as-prepared sample was denoted as VN-BC-CN. For comparison, the pure carbon nitride (GCN) was obtained by using the\nsame conditions without adding boric acid.",
      "experimental_text_raw": "2. Experimental\n2.1. Photocatalyst synthesis\nAll reagents were analytical pure and used directly without further purification. Typically, 4 g dicyandiamide and a certain\namount of boric acid were first dispersed in 50 mL ultrapure water,\nand this mixture was then rotated and evaporated in an oil bath at\n80 \u0003C to obtain a solid. This solid was subsequently dried in an\noven for 30 min and then transferred to an agate mortar and\nground to get a uniform precursor. The obtained precursor was\nplaced in a covered porcelain boat and heated to 600 \u0003C in a tube\nfurnace at the heating rate of 2.3 \u0003C min\u00031. After maintaining 4 h\nat 600 \u0003C, it was cooled to room temperature at the rate of 5 \u0003C\nmin\u00031. The obtained yellow powder sample was then ground again\nin agate mortar, washed several times with ultrapure water and\ndried at 60 \u0003C in an oven to form the final sample. For simplicity,\nthe as-prepared sample was denoted as VN-BC-CN. For comparison, the pure carbon nitride (GCN) was obtained by using the\nsame conditions without adding boric acid.\n2.2. Characterizations\nX-ray diffraction (XRD) pattern was taken from the X-ray\ndiffractometer (D8-Discover, Bruker, Germany) with Cu Kɑ as the\nirradiation source. Fourier transform infra-red (FTIR) spectroscopy\nwas acquired on the infrared spectrometer (Vertex 70, Bruker, Germany) with dried KBr (Spectral pure) as the standard. The morphologies of the samples were obtained by transmission electron\nmicroscopy (TEM, JEOL JEM-2100 Plus, Japan). X-ray photoelectron\nspectroscopy (XPS) and the valence band (VB) spectrum were measured on the X-ray electron spectrometer (AXIS SUPRA, UK). Element mapping was obtained on an energy-dispersive X-ray\nspectrometer (EDS) attached to the field emission scanning electron microscope (SU8100, HITACHI, Japan). The UV–vis spectroscopy\n(UV–vis\nDRS)\nwas\nmeasured\nusing\nan\nUV–vis\nspectrophotometer (Cary 5000, Agilent, America) by using BaSO4\nas reference. The photoluminescence (PL) spectra and carrier lifetimes of the samples were tested with a fluorescence spectrometer\n(FS5, Edinburgh, UK), and 340 nm laser was used as pulse source\nfor lifetime measurement. The electrochemical impedance spectroscopy (EIS) Nyquist plots and the Mott–Schottky plots were\ntested in 0.5 M Na2SO4 on the electrochemical workstation\n(PGSTAT302N, Metrohm, Switzerland).\n2.3. Photocatalytic nitrogen fixation\nThe nitrogen fixation performance of the samples was tested by\nthe following manner. The reaction of nitrogen photofixation was\ncarried out in a closed photocatalytic activity evaluation system\n(CEL-SPH2N-D5, Beijing Zhongjiao Jinyuan Technology Co., Ltd,\nChina). A 300 W Xenon lamp system (CEL-HXF300, Beijing Zhongjiao Jinyuan Technology Co., Ltd, China) was used as the light\nsource. Nitrogen (N2, purity \u0004 99.9%) was used as the nitrogen\nsource. The temperature of the reaction system was kept constant\nby the cooling circulating water. In each experiment, 50 mg catalyst was dispersed in 50 mL ultrapure water. The solution was continuously stirred throughout the reaction. Firstly, the reaction\nsystem was vacuumed and then filled with nitrogen. To exclude\nthe influence of the catalyst itself, we also tested the nitrogen\nphoto-fixation effect in Ar atmosphere. Pay attention to the\nchanges of the barometer during reaction, and replenish N2 in time\nwhen the value of barometer dropped. Secondly, the reaction was\ncarried out for 30 min with no light to establish the adsorption–\ndesorption balance of nitrogen in the solution. Then, the light\nD. Sun, L. Li, Y. Yu et al.\nJournal of Colloid and Interface Science 600 (2021) 639–648\nsource was turned on to test the NH4\n+ concentration after illumination within the certain test interval. The content of NH4\n+ in the solution\nwas\ndetermined\nby\nan\nintelligent\ncompact\nion\nchromatography (930 Compact, Metrohm, Switzerland).",
      "section_header": "2. Experimental",
      "word_count": 184,
      "word_count_raw": 597,
      "confidence": "high",
      "notes": "OK",
      "manual_entry": false
    },
    {
      "id": "ndefects/ndefects_014.pdf",
      "filename": "ndefects_014.pdf",
      "folder": "ndefects",
      "title": NaN,
      "experimental_text": "2. Experimental\n2.1. Material and reagents\nUrea\n(CH4N2O),\nhexaammonium\nheptamolybdate\ntetrahydrate\n((NH4)6Mo7 O24·4H2O, thiourea and hydrochloric acid (HCl, 37 wt%)\nwere\npurchased\nfrom\nAladdin\nChemical\nTechnology\nCo.\nLtd.,\n(Shanghai, China). All chemicals used in this work are analytical grade\nand used without any further purification.\n2.2. Catalysis preparation\n2.2.1. The synthesis of defective MoS2 nanosheets\nThe defective MoS2 nanosheets was synthesized by the hydrothermal\nand\nliquid\nexfoliation\nmethod.\nSpecifically,\n2.47 g\nof\n(NH4)6Mo7O24·4H2O and 4.56 g of C2H5NS were mixed into 70 mL of\ndistilled water and were kept stirring for 1 h. The resultant suspension\nwere sealed in a Teflon-lined stainless steel autoclave and heated at\n220 °C for 18 h. The black powders were washed by distilled water and\nethanol and centrifuged. The precipitation was scattered in NaOH solution and violently stirred for 24 h before drying in an oven at 60 °C for\n10 h, and then the scattering, stirring and drying were repeated three\ntimes.\nH. Liu, et al.\nColloids and Surfaces A 594 (2020) 124668\n2.2.2. Synthesis of porous defective g-C3N4 nanosheets and dual defect\nmediated MoS2/g-C3N4 heterojunctions\nThe porous defective g-C3N4 nanosheets were synthesized by\nthermal polymerization of freeze-dried HCl-pretreated urea based on\nour previous report. Dual defect mediated MoS2/g-C3N4 composites were synthesized by an ultrasonic chemical approach. The assynthesized g-C3N4 powder (0.1 g) and a certain amount of MoS2 were\ndispersed in 10 mL anhydrous ethanol with ultrasonic shaking for 1 h,\nfollowed by vigorous stirring for 10 h before being dried at 80 °C to\nremove the solvent. At last, the samples were further heated under N2\nflow at 300 °C for 1 h to strengthen the interaction between the MoS2\nnanostructure and g-C3N4 matrix. The weight ratios of MoS2 to g-C3N4\nwere varied from 0 to 1% and noted as x% MoS2/g-C3N4, where x = 0,\n0.05, 0.2, 0.5, 0.7 and 1 representing different weight ratios of MoS2 at\n0, 0.05 wt%, 0.2 wt%, 0.5 wt%, 0.7 wt% and 1 wt%, respectively.",
      "experimental_text_raw": "2. Experimental\n2.1. Material and reagents\nUrea\n(CH4N2O),\nhexaammonium\nheptamolybdate\ntetrahydrate\n((NH4)6Mo7 O24·4H2O, thiourea and hydrochloric acid (HCl, 37 wt%)\nwere\npurchased\nfrom\nAladdin\nChemical\nTechnology\nCo.\nLtd.,\n(Shanghai, China). All chemicals used in this work are analytical grade\nand used without any further purification.\n2.2. Catalysis preparation\n2.2.1. The synthesis of defective MoS2 nanosheets\nThe defective MoS2 nanosheets was synthesized by the hydrothermal\nand\nliquid\nexfoliation\nmethod.\nSpecifically,\n2.47 g\nof\n(NH4)6Mo7O24·4H2O and 4.56 g of C2H5NS were mixed into 70 mL of\ndistilled water and were kept stirring for 1 h. The resultant suspension\nwere sealed in a Teflon-lined stainless steel autoclave and heated at\n220 °C for 18 h. The black powders were washed by distilled water and\nethanol and centrifuged. The precipitation was scattered in NaOH solution and violently stirred for 24 h before drying in an oven at 60 °C for\n10 h, and then the scattering, stirring and drying were repeated three\ntimes.\nH. Liu, et al.\nColloids and Surfaces A 594 (2020) 124668\n2.2.2. Synthesis of porous defective g-C3N4 nanosheets and dual defect\nmediated MoS2/g-C3N4 heterojunctions\nThe porous defective g-C3N4 nanosheets were synthesized by\nthermal polymerization of freeze-dried HCl-pretreated urea based on\nour previous report. Dual defect mediated MoS2/g-C3N4 composites were synthesized by an ultrasonic chemical approach. The assynthesized g-C3N4 powder (0.1 g) and a certain amount of MoS2 were\ndispersed in 10 mL anhydrous ethanol with ultrasonic shaking for 1 h,\nfollowed by vigorous stirring for 10 h before being dried at 80 °C to\nremove the solvent. At last, the samples were further heated under N2\nflow at 300 °C for 1 h to strengthen the interaction between the MoS2\nnanostructure and g-C3N4 matrix. The weight ratios of MoS2 to g-C3N4\nwere varied from 0 to 1% and noted as x% MoS2/g-C3N4, where x = 0,\n0.05, 0.2, 0.5, 0.7 and 1 representing different weight ratios of MoS2 at\n0, 0.05 wt%, 0.2 wt%, 0.5 wt%, 0.7 wt% and 1 wt%, respectively.\n2.3. Sample characterizations\nThe X-ray diffraction (XRD) patterns of samples were recorded via\nan X'Pert 3 Powder diffractometer system equipped with a Cu Kα radiation (λ = 0.15406 nm). The morphology and element analysis of\nsamples were obtained through field emission scanning electron microscopy (FESEM, SU8100) and transmission electron microscopy\n(HRTEM, JEM-2100). XPS spectra were recorded on an ESCALA 260Xi\nsystem equipped with a monochromatic Al Kα X-ray source. Light absorption (reflectance) spectra were recorded by UV–vis diffuse reflectance spectrum (UV–vis DRS, Shimadzu Corporation, UV-3900,\nJapan). The specific surface areas of the samples were evaluated by N2\nadsorption-desorption on a BELSORP-mini II (Japan). The photoluminescence (PL) spectra and TR-PL decay cures of samples were\nmeasured by Hitachi F-7000 fluorescence spectrophotometer and\nFLS980 time-domain fluorescence spectrophotometer. Electrochemical\nand photo-electrochemical performances were measured on an electrochemical workstation (CHI660E, Shanghai Chen hua, China) in a\nthree electrode quartz cells system in 0.5 M Na2SO4 solution.\n2.4. Photocatalytic activity evaluation\nPhotocatalytic activities of the photocatalysts were measured in a\nquartz reactor (XPA, Nanjing Xujiang Co. Ltd.) for the degradation of\nBPA under visible light irradiation. Flowing cool water was used in the\nwhole photocatalytic process to eliminate the effect of temperature shift\non the activity. A 500 W Xenon lamp with an optical cut-offfilter\n(λ ≥420 nm) was used as the visible light source. In a typical photocatalytic process, 20 mg of the photocatalyst was dispersed in 40 mL of\nBPA aqueous solution (initial BPA concentration C0 = 10 mg/L). Before\nvisible light illumination, the resulting suspension was ultrasonically\ntreated for 10 min and then stirred in the dark for 0.5 h to allow for the\nFig. 1. (a) XRD patterns, (b) room-temperature EPR spectra and (c) N2 adsorption-desorption isotherms of the g-C3N4, MoS2, 0.05 % MoS2/g-C3N4, 0.2 % MoS2/gC3N4, 0.5 % MoS2/g-C3N4, 0.7 % MoS2/g-C3N4, 1% MoS2/g-C3N4.\nadsorption-desorption equilibrium for system. At certain intervals\nduring the irradiation period, 3.5 mL of the suspension was withdrawn\nand centrifuged, and then the solution was filtered through a 0.22 μm\nmembrane filter. The BPA concentration was monitored and determined through a wavelength scan on an UV −vis spectrophotometer\n(UV −1800,\nShimadzu,\nJapan)\nat\nthe\nmaximum\nabsorption\nof\n375.0 nm. The dark control experiments were conducted under the\nsame situations without illumination and the light control group was in\nthe absence of photocatalyst.",
      "section_header": "2. Experimental",
      "word_count": 331,
      "word_count_raw": 717,
      "confidence": "high",
      "notes": "OK",
      "manual_entry": false
    },
    {
      "id": "ndefects/ndefects_015.pdf",
      "filename": "ndefects_015.pdf",
      "folder": "ndefects",
      "title": "Strategy of nitrogen defects sponge from g-C3N4 nanosheets and Ni-Bi-Se complex modification for efficient dye-sensitized photocatalytic H2 evolution",
      "experimental_text": "2. Experimental section\n2.1. Preparation of photocatalysts\nAll reagents were analytical grade and used without further purification.\n2.2. Synthetic of g-C3Nx (X) nanosheets\ng-C3Nx (X) nanosheets was prepared by urea pyrolysis according to\na standard literature method. Briefly, 15 g of urea was dissolved with\nstirring into aqueous barium hydroxide solution, the barium hydroxide\nsolution was prepared by dissolving different amounts of sodium hydroxide in 30 mL ultrapure water, and then the resulting solution evaporated to dryness in an oven at 80 °C. The solid mixtures of urea and\nbarium hydroxide were then calcined at 500 °C in a muffle furnace for\n2 h at a heating rate of 2 °C min−1, then rise to 520 °C at the same rate\nand hold for 6 h. All samples were washed with water to remove any\nresidual alkali. The obtained products were denoted as g-C3Nx(X),\nwhere X = 0.005, 0.01, 0.05, 0.1, 0.5 g, and corresponds to the mass(g)\nof barium hydroxide used.\n2.3. Synthetic of g-C3Nx(X)/Ni-Se and g-C3Nx(X)/Ni-Bi-Se nanosheets\nIn the typical synthesis, the prepared g-C3Nx(X) (X = 0.005, 0.01,\n0.05, 0.1, 0.5 g) is added in 100 mL beaker, and then added 30 mL\nethylene glycol dispersed 10 min to form suspension. The different\nmolar ratio of nickel nitrate, bismuth nitrate and selenium are respectively added in the beaker. Thereafter, the mixed suspension is transferred to a polytetrafluoroethylene reactor for 6 h at 120 °C and naturally cooled to room temperature at theend of the reaction. The\nprecipitate was with deionized water for removed the unreacted precursor and evaporated to dryness in an oven at 60 °C, then heated in a\ntube furnace under a nitrogen atmosphere for an hour. The same\nmethod was used for the synthesis of g-C3Nx(X)/Ni-Se nanosheets except that no Bi element was doped.",
      "experimental_text_raw": "2. Experimental section\n2.1. Preparation of photocatalysts\nAll reagents were analytical grade and used without further purification.\n2.2. Synthetic of g-C3Nx (X) nanosheets\ng-C3Nx (X) nanosheets was prepared by urea pyrolysis according to\na standard literature method. Briefly, 15 g of urea was dissolved with\nstirring into aqueous barium hydroxide solution, the barium hydroxide\nsolution was prepared by dissolving different amounts of sodium hydroxide in 30 mL ultrapure water, and then the resulting solution evaporated to dryness in an oven at 80 °C. The solid mixtures of urea and\nbarium hydroxide were then calcined at 500 °C in a muffle furnace for\n2 h at a heating rate of 2 °C min−1, then rise to 520 °C at the same rate\nand hold for 6 h. All samples were washed with water to remove any\nresidual alkali. The obtained products were denoted as g-C3Nx(X),\nwhere X = 0.005, 0.01, 0.05, 0.1, 0.5 g, and corresponds to the mass(g)\nof barium hydroxide used.\n2.3. Synthetic of g-C3Nx(X)/Ni-Se and g-C3Nx(X)/Ni-Bi-Se nanosheets\nIn the typical synthesis, the prepared g-C3Nx(X) (X = 0.005, 0.01,\n0.05, 0.1, 0.5 g) is added in 100 mL beaker, and then added 30 mL\nethylene glycol dispersed 10 min to form suspension. The different\nmolar ratio of nickel nitrate, bismuth nitrate and selenium are respectively added in the beaker. Thereafter, the mixed suspension is transferred to a polytetrafluoroethylene reactor for 6 h at 120 °C and naturally cooled to room temperature at theend of the reaction. The\nprecipitate was with deionized water for removed the unreacted precursor and evaporated to dryness in an oven at 60 °C, then heated in a\ntube furnace under a nitrogen atmosphere for an hour. The same\nmethod was used for the synthesis of g-C3Nx(X)/Ni-Se nanosheets except that no Bi element was doped.\n2.4. Characterization\nXRD crystalline structure analysis using Cu Kα radiation (tube\ncurrent 40 mA, tube voltage 40 keV). Fourier transform infrared spectroscopy (FT-IR) spectrawere performed on Thermo Nicolet Avatar 380\nFT-IR spectrometer. UV–vis diffuse reflectance spectra were carried out\nan UV-2550 (Shimadzu) spectrometer by using BaSO4 as the reference.\nThe microstructure and morphology of the prepared samples were examined using field emission scanning electron microscopy (JSM6701F.JEOL) at an accelerating voltage of 5.0 kV. To increase the\nconductivity, the sample was dropped onto a copper frame and gold\nplated. High-resolution transmission electron microscopy (TEM) characterization is using a FEI Tecnai TF20 high-resolution transmission\nelectron microscopy with the accelerated voltage of 300 kV. The element composition was detected by X-ray photoelectron spectroscope\n(XPS, ESCALAB 250Xi). The nitrogen adsorption–desorption isotherms\nof samples were measured at 77 K with an ASAP 2020 M instrument and\nanalyzed\nby\nthe\nBrunauer–Emmett–Teller\n(BET)\nequation.\nPhotoluminescence data (PL) was obtained using a FLUOROMAX-4\nspectrophotometer in a mild environment.\nH. Wang et al.\nMolecular Catalysis 453 (2018) 1–11\n2.5. Photocatalytic hydrogen production tests\nPhotocatalytic hydrogen evolution experiments were conducted in a\nquartz reaction flask (62 cm3) with a flat bottom which was irradiated\nby a 5W white light lamp under magnetic stirring condition (PCX50A\nDiscover 5W). In the typical steps, 10 mg of photocatalyst powder and\n20 mg dye Eosin Y (EY) powder were suspended in 30 mL 15% (v/v)\ntriethanolamine (TEOA) aqueous solution as an electronic sacrifice reagent, disperse ultrasound for 10 min to form a homogeneous solution,\nand the reaction system was purged with bubbling N2 for 30 min so as\nto clear away the air in the reaction flask and pledged the reactant\nmixtures under anaerobic conditions.\nThe amount of hydrogen evolution was measured using gas chromatography (Tianmei GC7900, TCD, 13X column, N2 as carrier). All\nglassware was rigorously cleaned and carefully rinsed with distilled\nwater prior to use.\n2.6. Photoelectrochemical measurements\nWorking electrode preparation: The Fluorine doped tin oxide (FTO)\n(1 × 2 cm2) substrate is immersed by cleaning agent, isopropyl alcohol,\nacetone solution, ethanol and water under ultrasonic processing for\n30 min. Then the catalyst powder (5 mg) was added in 200 μL anhydrous ethanol (containing 50 μL 5% Nafion solution) and disperse ultrasound for 30 min to form a homogeneous solution. Afterwards, the\nsuspension 150 μL is evenly scribbled to the pre-treated FTO with a drip\ncoating which area is about 1 cm2. The painted electrode was dried in\nroom temperature. All PEC measurements were finished on an electrochemical work-station (VersaStat4-400, Advanced Measurement\nTechnology, Inc.) in a three-electrode system. The prepared photoanode\nwas used as the working electrode, a Pt plate as the counter electrode,\nand a saturated calomel electrode (SCE) as the reference electrode. A\n300 W xenon lamp equipped with a filter (λ ≥420 nm) was used as the\nirradiation source. 0.1 M Na2SO4 aqueous and hydrogen producing\nsystem solution (containing TEOA and dye EY) was served as the\nelectrolyte. Photocurrent response testing of the photoanodes with on\nand offcycles were carried out at a fixed bias of 0.4 V vs. SCE.",
      "section_header": "2. Experimental section",
      "word_count": 299,
      "word_count_raw": 810,
      "confidence": "high",
      "notes": "OK",
      "manual_entry": false
    },
    {
      "id": "ndefects/ndefects_016.pdf",
      "filename": "ndefects_016.pdf",
      "folder": "ndefects",
      "title": "Enhancement of photocatalytic hydrogen evolution activity of porous oxygen doped g-C3N4 with nitrogen defects induced by changing electron transition",
      "experimental_text": "2. Experimental section\n2.1 Materials and reagents\nDicyandiamide was purchased from Aladdin Industrial Corporation. (NH4)2S2O8 \nwas supplied by Tianjin kaitong chemical reagent Co., Ltd, China. Triethanolamine \n(TEOA) was also provided by Aladdin Industrial Corporation. All reagents used in \nthis study were at least in analytical grade without further purification. Deionized \nwater was used for all experiments.\n2.2 \nPreparation of photocatalysts\nThe porous g-C3N4 samples were synthesized by a one-step pyrolysis treatment of \ndicyandiamide and a certain amount of ammonium persulphate. The simple \npreparation method is as follows: dicyandiamide (2 g) and a certain amount of \nammonium persulphate were uniformly mixed and ground thoroughly. Then the \npowders were put into muffle furnace and heated at 550 °C for 4 h with a heating rate \nof 5 °C/min. When the program was finished, the furnace was cooled to room \ntemperature automatically. The samples with mass ratios of ammonium persulphate to \ndicyandiamide of 0.25:1, 0.5:1, and 0.75:1 were signed as p-CN1, p-CN2, and p-CN3, \nrespectively. For comparison, a bulk g-C3N4 sample was prepared by the pyrolysis of \ndicyandiamide without adding ammonium persulphate. Following the synthesis, all \nproducts were collected, grounded and washed repeatedly with deionized water, and \nthen dried at 60 °C for 10 h.",
      "experimental_text_raw": "2. Experimental section\n2.1 Materials and reagents\nDicyandiamide was purchased from Aladdin Industrial Corporation. (NH4)2S2O8 \nwas supplied by Tianjin kaitong chemical reagent Co., Ltd, China. Triethanolamine \n(TEOA) was also provided by Aladdin Industrial Corporation. All reagents used in \nthis study were at least in analytical grade without further purification. Deionized \nwater was used for all experiments.\n2.2 \nPreparation of photocatalysts\nThe porous g-C3N4 samples were synthesized by a one-step pyrolysis treatment of \ndicyandiamide and a certain amount of ammonium persulphate. The simple \npreparation method is as follows: dicyandiamide (2 g) and a certain amount of \nammonium persulphate were uniformly mixed and ground thoroughly. Then the \npowders were put into muffle furnace and heated at 550 °C for 4 h with a heating rate \nof 5 °C/min. When the program was finished, the furnace was cooled to room \ntemperature automatically. The samples with mass ratios of ammonium persulphate to \ndicyandiamide of 0.25:1, 0.5:1, and 0.75:1 were signed as p-CN1, p-CN2, and p-CN3, \nrespectively. For comparison, a bulk g-C3N4 sample was prepared by the pyrolysis of \ndicyandiamide without adding ammonium persulphate. Following the synthesis, all \nproducts were collected, grounded and washed repeatedly with deionized water, and \nthen dried at 60 °C for 10 h.\n2.3 Characterization\n\nPowder X-ray diffraction (XRD) measurements were performed on a Rigaku \nsmartlab system at 45 kV and 200 mA with Cu-Kα radiation (LKα1 = 1.540593 Å, \nLKα2=1.544414 Å). Data were recorded at a scan rate of 0.02◦ in 2θ in the 2 θ. Fourier \ntransform infrared (FTIR) spectra were recorded on a Bruker VERTEX 70 \nspectrophotometer, and the samples were prepared as KBr pellets. X-ray \nphotoelectron spectroscopy (XPS) data were obtained on a Thermo ESCALAB250 \ninstrument with a monochromatized Al Kα line source (200 W). The shift of binding \nenergy due to relative surface charging was corrected using the C 1s level at 284.6 eV \nas an internal standard. The spectra were fitted using a nonlinear least square fitting \nprogram (XPSPEAK) with a Shirley background and to the 80% Gaussian/20% \nLorentzian peak shape. Nitrogen adsorption–desorption isotherms were collected at a \nMicromeritics ASAP 2020 surface area and porosity analyzer. The sample was \ndegassed at 413 K for 5 h and then analyzed at 77 K. The relative pressure (P/P0) \nrange used for calculation of BET surface area was from 0.05 to 0.35. The scanning \nemission microscope (SEM) measurements were conducted using a FEI Nova Nano \nSEM 230 Field Emission Scanning Electron Microscope. Transmission electron \nmicroscopy (TEM) image was recorded using a FEI Tecnai F30 at an accelerating \nvoltage of 300 kV. UV–vis diffuse reflectance spectra (DRS) were performed on a \nUV-Vis spectrophotometer (Lambda 900, PerkinElmer, USA). BaSO4 was used as a \nreflectance standard. The optical properties were evaluated by F(R), and they were \napplied with a Kubelka-Munk correction. Photoluminescence spectra were recorded \non a LabRAM HR spectrometer (HORIBA Jobin Yvon, France) under the excitation \nwavelength of 325 nm at room temperature. Electron paramagnetic resonance (EPR) \nmeasurements were carried out on a Bruker model A300 spectrometer. The settings \nfor the EPR spectrometer were as follows: center field, 3510.00 G; microwave \nfrequency, 9.79 GHz; power, 5.05 mW. The steady-state photoluminescence spectra \nwere gained by using LabRAM HR spectrometer (HORIBA Jobin Yvon, France) with \na laser excitation of 325 nm.\nACCEPTED MANUSCRIPT\n2.4 Photocatalytic H2 evolution\nThe photocatalytic H2 production experiments were performed in an online \nphotocatalytic hydrogen production system (CEL-SPH2N, CEAULIGHT, Beijing). In \na typical experiment, 50 mg of photocatalyst powder was suspended in 50 mL \naqueous solution (40 mL 3 wt.% H2PtCl6·H2O solution and 10 mL triethanolamine). \nThen, the solution was degassed and irradiated by a 300 W Xenon lamp \n(CEAULIGHT CEL-HXF300, Beijing) with a UV cut-off filter (λ > 420 nm). The \nphotocatalytic hydrogen evolution rate was quantified by using an online gas \nchromatograph (GC D7860, TCD detector, N2 carrier, 5A molecular sieve column, \nShanghai Jinghe Chromatograph Co., Ltd). Moreover, by using the similar procedure \nas above, 50 mg of photocatalyst was used for the apparent quantum yield (AQY) \nmeasurement under the wavelengths of 420, 450, 500 and 600 nm band-pass filters, \nrespectively. The AQY was calculated by the following equation:\n\nAQY (%) = 2 × number of evolved H2 molecules × 100 /number of incident \nphotons\n2.5 Photoelectrochemical measurements\nElectrochemical measurements were conducted with a BAS Epsilon Electrochemical System in a conventional three electrode cell, using a Pt plate as the counter \nelectrode and an Ag/AgCl electrode (3 M KCl) as the reference electrode, the active \narea is confined to 0.25 cm2. The electrolyte was 0.1 M Na2SO4 aqueous solution \nwithout additive (pH 6.9). The working electrode was prepared on indium-tin oxide \n(ITO) glass that was cleaned by sonication in ethanol for 30 min and dried at 353 K. \nThe boundary of ITO glass was protected using Scotch tape. The 5 mg sample was \ndispersed in 1 mL of solution containing 980 μL absolute ethanol of and 20 μL of \nNafion solution, and the mixed solution was under ultrasonication for 30 min to get a \nslurry. The slurry was spread onto pretreated ITO glass. After air-drying, the working \nelectrode was further dried at 373 K for 2 h to improve adhesion. Then, the Scotch \ntape was unstuck, and the uncoated part of the electrode was isolated with epoxy \nresin. The transient photocurrent was obtained by using a 30 s on-off light cycle at a \nbias voltage of 0.2 V. Electrochemical impedance spectra were collected in the \nfrequency range from 0.01-106 Hz with a 5 mV sinusoidal AC voltage. The MottSchottky plots were measured at the frequency of 1000 Hz. The visible light source \ncame from a 300 W Xe lamp with a filter (λ > 420 nm).\nACCEPTED MANUSCRIPT",
      "section_header": "2. Experimental section",
      "word_count": 202,
      "word_count_raw": 942,
      "confidence": "high",
      "notes": "OK",
      "manual_entry": false
    },
    {
      "id": "ndefects/ndefects_017.pdf",
      "filename": "ndefects_017.pdf",
      "folder": "ndefects",
      "title": "Enhanced photocatalytic degradation of ciprofloxacin using novel C-dot@Nitrogen Deficient g-C3N4: synergistic effect of nitrogen defects and C-dots",
