Repository: VasylChumachenko/defectsProject

# g-C3N4 Spectral Phenotyping

Automated analysis and clustering of graphitic carbon nitride (g-C3N4) optical spectra with synthesis condition correlation.

## Overview

This project extracts spectral fingerprints from UV-Vis/DRS data of g-C3N4 materials and groups them into "spectral phenotypes" using unsupervised clustering. The pipeline also extracts synthesis conditions from scientific PDF articles using LLM and correlates them with the identified clusters.

### 2. Analyze spectra from a data folder

```bash
python analyze_spectra.py <folder_path> --csv results.csv --plots
```

Input: folder with CSV files (absorption `_abs_` or Tauc `_tauc` data).

File: experimental_sections.json (part 16 of 28)
{
      "experimental_text": "2. Materials and Methods\n2.1. Materials\nGraphite rods (99.99%), urea and sodium hydroxide (Aldrich, 99%) were used\nin the preparation of photocatalysts without further purification. Ultrapure (Milli-Q)\nwater was used to prepare all solutions and in the photocatalytic experiments.\n2.2. Carbon dots synthesis\nC-dots were synthesized by the typical electrochemical method. Two\ngraphite rods were inserted into ultrapure water as the cathode and anode in a beaker,\nand connected with each other using a direct current power supply providing a voltage\ndifference of 30 V. The solution became dark black after continuous stirring for 120 h.\nAfter that, the solution was dried at 80 °C to get the black powder. The powder\ncollected was weighted and added to ultrapure water to form the solution with the\nrequired concentration. 30mL of ammonia was mixed with 30 mL of C-dots solution\nand stirred to a homogeneous state. The mixed solution was then transferred into a\n100 mL Teflon stainless steel autoclave at 150 °C for 7 h. After opened to air to\nremove the excess ammonia, the C-dots powder could be achieved by centrifugation\nand drying. The powder was weighted again and added to form C-dots solution. In our\nwork, the C-dot solution concentrations were 10 mg/L, 20 mg/L, 30 mg/L, 40 mg/L,\n50 mg/L.\n2.3. C-dot@ND-g-C3N4 Fabrication\nC-dots modified nitrogen deficient g-C3N4 was prepared via calcination: 15 g of\nurea was weighted and dissolved with stirring into NaOH solution (0.01 g in 30 mL\nH2O) in the alumina crucibles, then 10 mL C-dots solution was added into 50 mL\nalumina crucible. The resulting solution evaporated to dryness in a drying oven at 80 °C\novernight. The solid mixtures were then calcined at 550 °C in a muffle furnace for 4 h. The resulted light-yellow samples were collected and washed with\nultrapure water to remove any residual alkali. According to the concentration of\nC-dots \nsolution, \nthe \nC-dot@ND-g-C3N4 \nsamples \nwere \ndenoted \nas\nC-dot@ND-g-C3N4-10, \nC-dot@ND-g-C3N4-20, \nC-dot@ND-g-C3N4-30,\nC-dot@ND-g-C3N4-40, C-dot@ND-g-C3N4-50, respectively.",
      "experimental_text_raw": "2. Materials and Methods\n2.1. Materials\nGraphite rods (99.99%), urea and sodium hydroxide (Aldrich, 99%) were used\nin the preparation of photocatalysts without further purification. Ultrapure (Milli-Q)\nwater was used to prepare all solutions and in the photocatalytic experiments.\n2.2. Carbon dots synthesis\nC-dots were synthesized by the typical electrochemical method. Two\ngraphite rods were inserted into ultrapure water as the cathode and anode in a beaker,\nand connected with each other using a direct current power supply providing a voltage\ndifference of 30 V. The solution became dark black after continuous stirring for 120 h.\nAfter that, the solution was dried at 80 °C to get the black powder. The powder\ncollected was weighted and added to ultrapure water to form the solution with the\nrequired concentration. 30mL of ammonia was mixed with 30 mL of C-dots solution\nand stirred to a homogeneous state. The mixed solution was then transferred into a\n100 mL Teflon stainless steel autoclave at 150 °C for 7 h. After opened to air to\nremove the excess ammonia, the C-dots powder could be achieved by centrifugation\nand drying. The powder was weighted again and added to form C-dots solution. In our\nwork, the C-dot solution concentrations were 10 mg/L, 20 mg/L, 30 mg/L, 40 mg/L,\n50 mg/L.\n2.3. C-dot@ND-g-C3N4 Fabrication\nC-dots modified nitrogen deficient g-C3N4 was prepared via calcination: 15 g of\nurea was weighted and dissolved with stirring into NaOH solution (0.01 g in 30 mL\nH2O) in the alumina crucibles, then 10 mL C-dots solution was added into 50 mL\nalumina crucible. The resulting solution evaporated to dryness in a drying oven at 80 °C\novernight. The solid mixtures were then calcined at 550 °C in a muffle furnace for 4 h. The resulted light-yellow samples were collected and washed with\nultrapure water to remove any residual alkali. According to the concentration of\nC-dots \nsolution, \nthe \nC-dot@ND-g-C3N4 \nsamples \nwere \ndenoted \nas\nC-dot@ND-g-C3N4-10, \nC-dot@ND-g-C3N4-20, \nC-dot@ND-g-C3N4-30,\nC-dot@ND-g-C3N4-40, C-dot@ND-g-C3N4-50, respectively.\n2.4. Photocatalytic activity tests\nThe photocatalytic activities of as-prepared C-dot@ND-g-C3N4 samples and\nthe comparative samples were evaluated by the degradation of CIP under visible\nlight (300W Xenon lamp with a 400 nm cut-off filter). In a typical experiment, 25\nmg of the photocatalyst was dispersed in 100 mL of standard CIP (10 ppm) aqueous\nsolution. After that, the solution was stirred for 1 h in dark to achieve the\nadsorption-desorption equilibrium on the surface of the materials. Then, 50 mL\nsuspension was added into the cylindrical quartz tube and put into the photocatalytic\nreactor (Beijing China Education Au-light Co., Ltd). In the specific time interval, 2\nmL of suspension was sampled and filtered through needle filter (pore size: 0.22\nμm). Photodegradation effect was evaluated by the evolution of CIP concentration.\nThe concentration was measured by the absorbance of the solution at 278 nm (CIP)\nwith a UV–vis spectrophotometer (Hach DR-6000). All the removal data of batch\nexperiments were obtained in parallel.\n2.5. Photocatalytic stability experiments\nDegradation of CIP by C-dot@ND-C3N4-40 was conducted for five continuous\ncycles to evaluate the stability of the photocatalyst. The experiments were similar to\nthe photocatalytic activity tests: 25 mg of sample was added into 50 mL of CIP\nsolution with an initial concentration of 10 ppm. At the end of each run, the material\nwas collected by centrifugation (6000 rpm for 10 min), and then washed for three\ntimes with ultrapure water. Finally, the used photocatalysts were dried in the vacuum\ndrying oven at 60 °C before another run.\n2.6. ROS scavenging experiments\nTo identify the main ROSs involved in photocatalytic degradation of CIP, a\nseries of scavenging experiments were conducted. Silver nitrate as e⁻ scavenger\n− scavenger, EDTA-2Na as h+ scavenger,, ascorbic acid as ·O2\nisopropanol as ·OH scavenger, and potassium iodide (KI) as both ·OH and h+\nscavenger were used during the photocatalytic degradation experiments. The\nscavenger experiments were similar to the photocatalytic degradation experiments.\n2.7. ROS measurements\nTo measure the major active species during the photocatalytic process,\nterephthalic acid (TA) and nitro blue tetrazolium (NBT) were used to quantitively\nanalyze hydroxyl radicals (·OH) and superoxide radicals (·O2\nFor measuring the ·OH radicals, 25 mg of the photocatalyst was added into a 50 mL\nmixed solution (3 mmol/L TA and 10 mmol/L NaOH). TA can react with ·OH\nradicals to generate a highly fluorescent product 2-hydroxyterephthalic acid (2-HTA)\nwhich emits fluorescence around 426 nm on excitation of its own 312 nm absorption\nband. The enhancement of the fluorescence intensity was proportional to the yield\nof ·OH radicals. The photoluminescent intensity was measured a HITACHI F-7000\nFluorescence Spectrophotometer. \nAnalogously, the \nyield of \n·O2\nphotocatalytic reaction was detected by monitoring the evolution of NBT (0.1\nmmol/L), which has maxium absorbtion peak at 259 nm. The yield of ·O2\nanalyzed by measuring the decrease of NBT concentration in the supernatant\nsolution with Hach DR-6000 UV-vis spectrophotometer.\n2.8. Water components influence\n−) respectively.\n− during\n− could be\nThe residual phosphorus and nitrogen in wastewater are stable in the forms of\n2-, NO3\n- and NH4\n+, and these ions in the secondary effluent of the wastewater\nHPO4\ntreatment plant may affect the photocatalytic degradation efficiency. Therefore, it’s\nnecessary to evaluate the effects of HPO4\nphotocatalytic degradation efficiency. These ions with concentrations of 0, 0.2, 0.4,\n0.6, 0.8 and 1 mmol/L were added separately to the CIP solution before\nphotoreaction. For pH treatment, 5 gradients (pH = 3, 5, 7, 9, 11) were considered.\n2.9. Characterization and instrumentation\nThe morphology of the photocatalyst was characterized by a scanning electron\nmicroscopy (SEM) using a S-3400N II (Hitachi Co., Japan) and a transmission\nelectron microscopy (TEM) using a JEM-200CX (JEOL Co., Japan). X-ray\ndiffraction patterns for the photocatalysts were obtained on a D max/RB 2500 V\nX-ray diffractometer with Cu-Ka radiation (λ = 1.54056 Å) (Rigaku Co., Japan). The\ncrystalline phase of the photocatalysts was identified by comparing the major peak\npositions with standard JCPDS files. FTIR spectra were recorded on a NEXUIS-670\ninfrared spectrometer (Nicolet Co., U.S.A.). The UV–vis diffuse reflectance spectra\n(UV-vis DRS) of the samples were recorded on a UV-2550 UV–vis\nspectrophotometer (Shimadzu Co., Japan). X-ray photoelectron spectroscopy (XPS)\ndata was obtained using a PHI 5000 Versa Probe electron spectrometer (ULVAC Co.,\nJapan). The electron spin resonance (ESR) data were obtained using a Bruker model\nER200-SRC spectrometer (Bruker Co., Germany). The photoluminescence (PL)\n2-, NO3\n-, NH4\n+ as well as pH on the CIP\nspectra were obtained using a HITACHI F-7000 fluorescence spectrophotometer\n(Hitachi Co., Japan).",
      "section_header": "2. Materials and Methods",
      "word_count": 325,
      "word_count_raw": 1076,
      "confidence": "high",
      "notes": "OK",
      "manual_entry": false
    },
    {
      "id": "ndefects/ndefects_018.pdf",
      "filename": "ndefects_018.pdf",
      "folder": "ndefects",
      "title": "Defects Rich g-C3N4 with Mesoporous Structure for Efficient Photocatalytic H2 Production under Visible Light Irradiation",
      "experimental_text": "2. Experimental section\n2.1. Materials\nThe bulk g-C3N4-MxUy, x and y mean the mass ratios of M to U, were prepared by\nthermal condensation as follows: 2 g of mixture of precursors with x:y from 2:1 to 1:3\nwere added into 20 mL ethanol. The suspension was stirred at ambient temperature for\n0.5 h, then the ethanol was removed by a rotary evaporation apparatus. Subsequently,\nthe mixture powder was put into an alumina crucible with a cover and heated to 773 K\nfor 2 h at a heating rate of 2 K min-1 in a muffle furnace, then rising the temperature to\n793 K at the same heating rate for another 2 h. The resulted product was collected and\n\ngrounded into powder for further use.\ng-C3N4-MxUy with nanosheet structure were prepared as follows: 0.45 g of bulk gC3N4-MxUy was uniformly dispersed into a alumina ark with dimensions of 50×30×\n10 mm to make sufficient contact between bulk g-C3N4-MxUy and air, and then heated\nto 773 K in an open system at a heating rate of 2 K min-1 for 3 h in a muffle furnace.\nThus g-C3N4-MxUy with nanosheet structure were obtained.\nACCEPTED MANUSCRIPT\nFor comparison, g-C3N4-M and g-C3N4-U were also prepared separately by using 2 g\nof M and 2 g of U under the same calcination conditions. Particularly, the alumina\ncrucible loaded with 2 g of U was empty after the first step calcination. No g-C3N4-U\nwas obtained from the same preparation method.",
      "experimental_text_raw": "2. Experimental section\n2.1. Materials\nThe bulk g-C3N4-MxUy, x and y mean the mass ratios of M to U, were prepared by\nthermal condensation as follows: 2 g of mixture of precursors with x:y from 2:1 to 1:3\nwere added into 20 mL ethanol. The suspension was stirred at ambient temperature for\n0.5 h, then the ethanol was removed by a rotary evaporation apparatus. Subsequently,\nthe mixture powder was put into an alumina crucible with a cover and heated to 773 K\nfor 2 h at a heating rate of 2 K min-1 in a muffle furnace, then rising the temperature to\n793 K at the same heating rate for another 2 h. The resulted product was collected and\n\ngrounded into powder for further use.\ng-C3N4-MxUy with nanosheet structure were prepared as follows: 0.45 g of bulk gC3N4-MxUy was uniformly dispersed into a alumina ark with dimensions of 50×30×\n10 mm to make sufficient contact between bulk g-C3N4-MxUy and air, and then heated\nto 773 K in an open system at a heating rate of 2 K min-1 for 3 h in a muffle furnace.\nThus g-C3N4-MxUy with nanosheet structure were obtained.\nACCEPTED MANUSCRIPT\nFor comparison, g-C3N4-M and g-C3N4-U were also prepared separately by using 2 g\nof M and 2 g of U under the same calcination conditions. Particularly, the alumina\ncrucible loaded with 2 g of U was empty after the first step calcination. No g-C3N4-U\nwas obtained from the same preparation method.\n2.2. Characterization of materials\nThe samples were characterized by X-ray diffraction (XRD, Rigaku, Rint-2500, Cu\nKα source), SEM (JEOL JSM-6330FT), and TEM (JEOL JEM-2100, operated at 120\nkV). UV-vis diffuse reflectance spectra were obtained on a JASCO V-770 UV-vis/NIR\nspectrophotometer. X-ray photoelectron spectroscopy (XPS) was measured on a JEOL\nJPS-9010 MC spectrometer. The Brunauer–Emmett–Teller (BET) surface areas were\nmeasured using nitrogen sorption (BEL Japan, BELSORP max). The pore volumes and\npore diameter distributions were derived from the adsorption isotherms using the\nBarrett–Joyner–Halenda (BJH) model.\n2.3. Photocatalytic H2 production\nThe photocatalytic H2 production experiments were carried out in a tube with a rubber\nstopper. Typically, 50 mg samples were dispersed in 50 mL aqueous solution containing\n20 vol % TEOA as the sacrificial electron donor. H2PtCl6·6H2O aqueous solution was\nadded as the precursor for the cocatalyst Pt. Then, the suspension was thoroughly\ndegassed under Ar gas flow and irradiated by a xenon lamp (Asahi Spectra, LAX-C100)\nwith magnetic stirring at room temperature. A 400-nm cutoff filter was used to remove\nthe UV light. After 30 min photodeposition of Pt on g-C3N4-MxUy, the suspension was\ndegassed again. H2 production was measured by using Shimadzu GC-8A gas\nchromatograph equipped with an MS-5A column and a thermal conductivity detector.\nThe apparent quantum efficiency (AQE) for H2 production at different wavelengths of\nthe monochromatic light was calculated via the following equation: AQE = (2 × number\nof H2 molecules/number of incident photons) × 100 %. The light intensity at λ= 400\n\nnm, 420 nm, 440 nm and 460 nm were 680 μW cm-2, 1.72 mW cm-2, 1.44 mW cm-2 and\n1.77 mW cm-2, respectively. The light intensity was measured by an optical power\nmeter (1916-R, Newport). The irradiation area was 0.785 cm2.\n2.3. Photoelectrochemical measurements\nPhotoelectrochemical measurements were carried out in a standard three-electrode\nACCEPTED MANUSCRIPT\nquartz cell with a platinum wire as the counter electrode, Ag/AgCl electrodes as the\nreference electrode, g-C3N4-MxUy modified glass carbon electrode as the working\nelectrode, and 0.5 M Na2SO4 aqueous solution as the electrolyte. The photocurrent\nresponses and EIS spectra were recorded at an electrode potential of 0.3 V with a scan\nrate of 25 mV s-1. The working electrode was irradiated by a xenon lamp (Asahi Spectra,\nHAL-320W) with a 400 nm cutoff filters. All measurements were carried out at room\ntemperature.\n2.4. Single-particle PL measurement by confocal microscopy\nSample preparation for single-particle PL experiments was carried out as follows. The\ncover glasses were purchased from DAICO MFG CO., Ltd. (Japan) and cleaned by\nsonication in a 20 % detergent solution (As One, Cleanace) for 7 h, followed by\nrepeated washing with warm water 5 times. g-C3N4-MxUy were well dispersed in\nethanol solution and then were spin-coated on the cleaned cover glasses. The cover\nglasses were annealed at 100 °C for 1 h to immobilize the particles on the surface.\nSingle-particle PL images and spectra of samples were recorded by using an objective\nscanning confocal microscope system (PicoQuant, MicroTime 200) coupled with an\nOlympus IX71 inverted fluorescence microscope. The samples were excited through\nan oil-immersion objective lens (Olympus, UplanSApochromat, 100×, 1.4 NA) with a\ncircular-polarized 405 nm picoseconds pulsed laser controlled by a PDL-800B driver\n(PicoQuant). Typical excitation powers for the PL measurements were 120 μW at the\nsample. The emission from the sample was collected by the same objective and detected\nby a single photon avalanche photodiode (Micro Photon Devices, PDM 50 CT) through\na dichroic beam splitter (Chroma, 405rdc) and long pass filter (Chroma, HQ430CP).\nFor the spectroscopy, only the emission that passed through a slit entered the imaging\nspectrograph (Acton Research, SP-2356) that was equipped with an electronmultiplying charge-coupled device (EMCCD) camera (Princeton Instruments, ProEM).\nAll experimental data were obtained at room temperature.\n\n2.5. Time-resolved diffuse reflectance transient absorption measurements\nThe femtosecond diffuse reflectance transient absorption spectra were measured by the\npump and probe method using a regeneratively amplified titanium sapphire laser\n(SpectraPhysics, Spitfire Pro F, 1 kHz) pumped by a Nd:YLF laser (Spectra-Physics,\nEmpower 15). The second harmonic oscillation of the amplifier (400 nm, 3 μJ per pulse)\nACCEPTED MANUSCRIPT\nwas used as the excitation pulse. A white light continuum pulse, generated by focusing\nthe residual of the fundamental light on a sapphire crystal, was directed to the sample\npowder coated on the glass substrate, and the reflected lights were detected by using a\nlinear InGaAs array detector equipped with a polychromator (Solar, MS3504). All\nmeasurements were carried out at room temperature.",
      "section_header": "2. Experimental section",
      "word_count": 245,
      "word_count_raw": 983,
      "confidence": "high",
      "notes": "OK",
      "manual_entry": false
    },
    {
      "id": "ndefects/ndefects_019.pdf",
      "filename": "ndefects_019.pdf",
      "folder": "ndefects",
      "title": NaN,
      "experimental_text": "2. Experimental\n2.1. Catalysts fabrication and naming\nAll chemicals and reagents used in this work were without further \npurification. The fabrication methods of catalysts were as follows and \nthe names were shown in Table S1.\n2.1.1. Fabrication of g-C3N4\n30.0 g urea in covered crucible was firstly calcined at 500 ◦C for 4 h \nand then calcined at 550 ◦C for 2 h in open crucible. The sample was \nthoroughly washed with ultrapure water and vacuum-dried at 60 ◦C.\n2.1.2. Fabrication of g-C3N4-Nvac\n0.5 g g-C3N4 was put into 120.0 mL ultrapure water and ultrasoni\ncally dispersed for 5 min. Then, 30.0 mL 1.32 mol/L NaBH4 solution was \ndissolved into mixture drop by drop and magnetically stirred for 15 min. \nThe sample was thoroughly washed with ultrapure water and vacuumdried at 60 ◦C.\n2.1.3. Fabrication of NiCo2O4/g-C3N4-Nvac\n0.24 g g-C3N4-Nvac was added into 40 mL ethanol and ultrasonically \ndispersed for 5 min, followed by the addition of NiCl2.6H2O and \nCoCl2.6H2O (the molar ratio of Co/Ni was 2), Then, 5.0 mmol NH4HCO3\nJournal of Hazardous Materials 414 (2021) 125528\nwas dissolved into above mixture and magnetically stirred for 6 h. The \nsamples were obtained via washing with methanol for several times, \ndrying at 60 ◦C and finally calcining at 350 ◦C for 2 h.\n2.2. Catalytic degradation procedure\n10.0 mg catalyst was respectively added into 100.0 mL tetracycline \nhydrochloride (TCH) (25.0 mg/L), carbamazepine (CBZ) (10.0 mg/L), \ntetrachlorophenol (4-CP) (20.0 mg/L), atrazine (ATZ) (5.0 mg/L) and pnitrophenol (PNP) (20.0 mg/L) solution and ultrasound for 5 min. Then, \nthe mixture was darkly stirred for 30 min. And 1.0 mM perox\nymonosulfate (PMS) was rapidly introduced to initiate the sulfate \nradical-photo-Fenton-like reaction with the assistance of visible-light \nillumination. Subsequently, 5.0 mL sample was collected every 5 min \nto filter with 0.22 µm membrane filters and 0.5 mL methanol was \nsimultaneously added to quench the oxidation reaction.",
      "experimental_text_raw": "2. Experimental\n2.1. Catalysts fabrication and naming\nAll chemicals and reagents used in this work were without further \npurification. The fabrication methods of catalysts were as follows and \nthe names were shown in Table S1.\n2.1.1. Fabrication of g-C3N4\n30.0 g urea in covered crucible was firstly calcined at 500 ◦C for 4 h \nand then calcined at 550 ◦C for 2 h in open crucible. The sample was \nthoroughly washed with ultrapure water and vacuum-dried at 60 ◦C.\n2.1.2. Fabrication of g-C3N4-Nvac\n0.5 g g-C3N4 was put into 120.0 mL ultrapure water and ultrasoni\ncally dispersed for 5 min. Then, 30.0 mL 1.32 mol/L NaBH4 solution was \ndissolved into mixture drop by drop and magnetically stirred for 15 min. \nThe sample was thoroughly washed with ultrapure water and vacuumdried at 60 ◦C.\n2.1.3. Fabrication of NiCo2O4/g-C3N4-Nvac\n0.24 g g-C3N4-Nvac was added into 40 mL ethanol and ultrasonically \ndispersed for 5 min, followed by the addition of NiCl2.6H2O and \nCoCl2.6H2O (the molar ratio of Co/Ni was 2), Then, 5.0 mmol NH4HCO3\nJournal of Hazardous Materials 414 (2021) 125528\nwas dissolved into above mixture and magnetically stirred for 6 h. The \nsamples were obtained via washing with methanol for several times, \ndrying at 60 ◦C and finally calcining at 350 ◦C for 2 h.\n2.2. Catalytic degradation procedure\n10.0 mg catalyst was respectively added into 100.0 mL tetracycline \nhydrochloride (TCH) (25.0 mg/L), carbamazepine (CBZ) (10.0 mg/L), \ntetrachlorophenol (4-CP) (20.0 mg/L), atrazine (ATZ) (5.0 mg/L) and pnitrophenol (PNP) (20.0 mg/L) solution and ultrasound for 5 min. Then, \nthe mixture was darkly stirred for 30 min. And 1.0 mM perox\nymonosulfate (PMS) was rapidly introduced to initiate the sulfate \nradical-photo-Fenton-like reaction with the assistance of visible-light \nillumination. Subsequently, 5.0 mL sample was collected every 5 min \nto filter with 0.22 µm membrane filters and 0.5 mL methanol was \nsimultaneously added to quench the oxidation reaction.\n2.3. Characterizations\nScanning electron microscopy (SEM) images were detected via a \nJEOL JSM 6700F electron microscope. X-ray diffraction (XRD) spectra \nwere detected via a Rigaku D/Max-2550 diffractometer. X-ray photo\nelectron spectroscopy (XPS) were obtained via a Thermo VG Scientific \nESCALAB 250 spectrometer. UV-Vis diffuse reflectance spectra (DRS) \nwere analyzed via a UV-Vis-NIR spectrophotometer (Shimadzu UV3600). Room temperature photoluminescence (PL) spectra were ob\ntained via a FLUOROMAX-4 spectrometer. Electron spin resonance \n(ESR) spectra were analyzed by a Bruker EMX/Plus spectrometer. TCH \ndegradation products were detected by UPLC-MS system (Waters UPLC \nAcquity, Quattro Premier XE) composed of the ACQUITY UPLC BEH C18 \ncolumn (100 × 2.1 mm, 1.7 mm).\n2.4. Analytical methods\nSome characterization methods of samples were exhibited in Text S1. \nThe detection methods for various pollutants were depicted in Text S2. \nThe information of PMS concentration measurement was provided in \nText S3. The toxicity assessment was shown in Text S4.",
      "section_header": "2. Experimental",
      "word_count": 312,
      "word_count_raw": 462,
      "confidence": "high",
      "notes": "OK",
      "manual_entry": false
    },
    {
      "id": "ndefects/ndefects_020.pdf",
      "filename": "ndefects_020.pdf",
      "folder": "ndefects",
      "title": "Nitrogen defect structure and NO+ intermediate promoted photocatalytic NO removal on H2 treated g-C3N4",
      "experimental_text": "2. Experimental section\n2.1. Theoretical calculations\nAll the spin-polarized DFT-D2 calculations were carried out in the\n“Vienna ab initio simulation package” (VASP code 5.4.1), applying the\ngeneralized gradient correlation functional. A 2 × 2 × 1 supercell of\nbulk CN that includes 56 atoms was first relaxed, and subsequently N\nwas removed from the layer. Detailed information on theoretical calculations is available in Electronic Supplemental Information (ESI).\n2.2. Fabrication and characterizations of photocatalysts\nAll chemicals were analytical grade and directly used for catalysts\npreparation without further purification. Pristine g-C3N4 was synthesized via thermal condensation of thiourea. 10 g of thiourea were added\nto an alumina crucible (50 mL), and then placed in a semi-closed alumina crucible with a cover and calcined at 550 °C for 2 h at a heating\nrate of 5 °C/min in static air. The obtained sample was ground into a\npowder and labeled as CN. The CN-H-x samples (H represents the H2\natmosphere, x represents the temperature (°C)) were synthesized at\ndifferent temperature (500 °C, 550 °C, 600 °C) with the same H2 atmosphere and heat treatment time (1 h), and are named as CN-H-500, CNH-550 and CN-H-600 respectively. Detailed information on characterization of the catalysts is available in ESI.\n2.3. Evaluation of visible light photocatalytic activity\nThe visible light photocatalytic activity of all the samples were estimated by measuring the removal ratio of NO at ppb levels in a continuous-flow reactor at ambient temperature. The rectangular reactor\nmeasures 30 × 15 × 1 cm (long × wide × high). A 150 W commercial\ntungsten halogen lamp equipped with a 420 nm cut-offfilter was used\nas the light source. On two glass dishes (12.0 cm diameter), 0.10 g of\ncatalyst was applied separately and then placed in the reactor. NO gas\nwas introduced into the reactor with the initially concentration of about\n600 ppb. The reaction was carried out in the absence of light until adsorption‐desorption equilibrium was reached. The concentration of NO\nwas continuously monitored by a NOX analyzer (Thermo Environmental",
      "experimental_text_raw": "2. Experimental section\n2.1. Theoretical calculations\nAll the spin-polarized DFT-D2 calculations were carried out in the\n“Vienna ab initio simulation package” (VASP code 5.4.1), applying the\ngeneralized gradient correlation functional. A 2 × 2 × 1 supercell of\nbulk CN that includes 56 atoms was first relaxed, and subsequently N\nwas removed from the layer. Detailed information on theoretical calculations is available in Electronic Supplemental Information (ESI).\n2.2. Fabrication and characterizations of photocatalysts\nAll chemicals were analytical grade and directly used for catalysts\npreparation without further purification. Pristine g-C3N4 was synthesized via thermal condensation of thiourea. 10 g of thiourea were added\nto an alumina crucible (50 mL), and then placed in a semi-closed alumina crucible with a cover and calcined at 550 °C for 2 h at a heating\nrate of 5 °C/min in static air. The obtained sample was ground into a\npowder and labeled as CN. The CN-H-x samples (H represents the H2\natmosphere, x represents the temperature (°C)) were synthesized at\ndifferent temperature (500 °C, 550 °C, 600 °C) with the same H2 atmosphere and heat treatment time (1 h), and are named as CN-H-500, CNH-550 and CN-H-600 respectively. Detailed information on characterization of the catalysts is available in ESI.\n2.3. Evaluation of visible light photocatalytic activity\nThe visible light photocatalytic activity of all the samples were estimated by measuring the removal ratio of NO at ppb levels in a continuous-flow reactor at ambient temperature. The rectangular reactor\nmeasures 30 × 15 × 1 cm (long × wide × high). A 150 W commercial\ntungsten halogen lamp equipped with a 420 nm cut-offfilter was used\nas the light source. On two glass dishes (12.0 cm diameter), 0.10 g of\ncatalyst was applied separately and then placed in the reactor. NO gas\nwas introduced into the reactor with the initially concentration of about\n600 ppb. The reaction was carried out in the absence of light until adsorption‐desorption equilibrium was reached. The concentration of NO\nwas continuously monitored by a NOX analyzer (Thermo Environmental\nInstruments Inc., model 42c-TL), and it was able to detect the concentration of NOX (NOX represents for NO + NO2). The removal ratio η\n(%) of NO was defined as\n=\n−−\n×\nη (%)\n(1\nC/C )\n100%\n(1)\nwhere C and C0 stand for the concentrations of NO in the outlet and\nfeeding stream, respectively.\n2.4. In situ DRIFTS investigation\nThe in situ diffuse reflectance infrared Fourier transform spectroscopy (DRIFTS) measurements were conducted by using a TENSOR II\nFT-IR spectrometer (Bruker) equipped with an in situ diffuse reflectance\ncell (Harrick) and a high-temperature reaction chamber. Detailed description of the in situ DRIFTS device and specific test\nmethods is provided in ESI.\nJ. Liao, et al.\nChemical Engineering Journal 379 (2020) 122282\nFig. 1. XRD spectra (a). From top to bottom, FTIR spectra of CN-H-600, CN-H-550, CN-H-500, CN (b). XPS spectra (C 1 s) of CN-H-600 and CN (c); XPS spectra (N 1 s)\nof CN-H-600 (d).",
      "section_header": "2. Experimental section",
      "word_count": 336,
      "word_count_raw": 494,
      "confidence": "high",
      "notes": "OK",
      "manual_entry": false
    },
    {
      "id": "ndefects/ndefects_021.pdf",
      "filename": "ndefects_021.pdf",
      "folder": "ndefects",
      "title": "Highly efficient visible photocatalytic disinfection and degradation performances of microtubular nanoporous g-C3N4 via hierarchical construction and defects engineering",
      "experimental_text": "Experimental\n2.1.\nSynthesis\n of\n microtubular\n nanoporous\n g-C3N4 photocatalysts\nFirstly,\n g\nof\n melamine\n was\n put\n into\n a\n flask\n with\n mL\n of\nacetic\nacid\n solution\n in\n a\n specific\n concentration\n (2%,\n 5%,\n 8%\n (v/v))\nand\nrefluxed\n in\n a\n heating\n mantle\n at\n 100 ◦C\n for\n min.\n Then\n the\nsolution\n was\n transferred\n into\n a\n stainless\n autoclave\n with\n a\n Tefloninner-liner.\n The\n autoclave\n was\n sealed\n and\n put\n into\n an\n oven,\n kept\nat\n 180 ◦C\n for\n h.\n After\n the\n hydrothermal\n process,\n the\n suspension\n was\n centrifuged,\n washed\n with\n deionized\n water,\n and\n dried\n at\n60 ◦C.\n The\n obtained\n solids\n were\n calcinated\n at\n 520 ◦C\n for\n 4 h\n under\nN2 atmosphere\n with\n a\n heating\n rate\n of\n 3 ◦C\n min−1. The\n final\n products\n were\n designated\n as\n TPCN-X\n photocatalysts,\n X\n labeled\n as\n the\nconcentration\n of\n acetic\n acid\n in\n preparation,\n which\n were\n 2,\n 5,\n and\n8,\n respectively.\n BCN,\n prepared\n by\n heating\n melamine\n at\n 520 ◦C\n for\n4 h\n with\n a\n rate\n of\n 3 ◦C\n min−1 in\n N2, was\n selected\n as\n the",
      "experimental_text_raw": "Experimental\n2.1.\nSynthesis\n of\n microtubular\n nanoporous\n g-C3N4 photocatalysts\nFirstly,\n g\nof\n melamine\n was\n put\n into\n a\n flask\n with\n mL\n of\nacetic\nacid\n solution\n in\n a\n specific\n concentration\n (2%,\n 5%,\n 8%\n (v/v))\nand\nrefluxed\n in\n a\n heating\n mantle\n at\n 100 ◦C\n for\n min.\n Then\n the\nsolution\n was\n transferred\n into\n a\n stainless\n autoclave\n with\n a\n Tefloninner-liner.\n The\n autoclave\n was\n sealed\n and\n put\n into\n an\n oven,\n kept\nat\n 180 ◦C\n for\n h.\n After\n the\n hydrothermal\n process,\n the\n suspension\n was\n centrifuged,\n washed\n with\n deionized\n water,\n and\n dried\n at\n60 ◦C.\n The\n obtained\n solids\n were\n calcinated\n at\n 520 ◦C\n for\n 4 h\n under\nN2 atmosphere\n with\n a\n heating\n rate\n of\n 3 ◦C\n min−1. The\n final\n products\n were\n designated\n as\n TPCN-X\n photocatalysts,\n X\n labeled\n as\n the\nconcentration\n of\n acetic\n acid\n in\n preparation,\n which\n were\n 2,\n 5,\n and\n8,\n respectively.\n BCN,\n prepared\n by\n heating\n melamine\n at\n 520 ◦C\n for\n4 h\n with\n a\n rate\n of\n 3 ◦C\n min−1 in\n N2, was\n selected\n as\n the",
      "section_header": "Experimental",
      "word_count": 157,
      "word_count_raw": 157,
      "confidence": "high",
      "notes": "OK",
      "manual_entry": false
    },
    {
      "id": "ndefects/ndefects_022.pdf",
      "filename": "ndefects_022.pdf",
      "folder": "ndefects",
      "title": NaN,
      "experimental_text": "2. Experimental section\n2.1. Preparation of N vacancies g-C3N4\u0001x\nN vacancies g-C3N4\u0001x was prepared according to the previous\nreport. 30 g of urea was placed in a covered quartz crucible\nand heated at 550 \u0003C for 4 h with the heating rate of 15 \u0003C/min.\nN vacancies g-C3N4\u0001x was obtained after cooling to 50 \u0003C, which\nwas designated as CN and collected for further using.\n2.2. Preparation of W18O49/g-C3N4\u0001x\nA certain amount of WCl6 powder was dissolved in 30 mL of\nabsolute ethanol and a yellow solution was obtained after magnetic stirring for 30 min. Then, 0.3 g of g-C3N4\u0001x powder was dispersed\ninto\nthe\nabove\nsolution\nunder\ncontinuous\nmagnetic\nstirring. After magnetic stirring for 30 min, a blue suspension\nwas obtained as the reaction precursor. The precursor was transferred to a 50 mL of Teflon-lined autoclave and reacted at 160 \u0003C\nfor 12 h. The reaction product was washed for several times with\nabsolute ethanol and dried at 70 \u0003C for 24 h to obtained W18O49/\ng-C3N4\u0001x heterojunction. The prepared W18O49/g-C3N4\u0001x heterojunctions with the different WCl6 addition of 0.075, 0.150, 0.225,\n0.300, 0.375, 0.450 and 0.600 g in the reaction precursor were\ndenoted as WOx/CN-1, WOx/CN-2, WOx/CN-3, WOx/CN-4, WOx/\nCN-5, WOx/CN-6 and WOx/CN-7, respectively. The pure W18O49\nwas prepared under the same reaction conditions without the\naddition of g-C3N4\u0001x.",
      "experimental_text_raw": "2. Experimental section\n2.1. Preparation of N vacancies g-C3N4\u0001x\nN vacancies g-C3N4\u0001x was prepared according to the previous\nreport. 30 g of urea was placed in a covered quartz crucible\nand heated at 550 \u0003C for 4 h with the heating rate of 15 \u0003C/min.\nN vacancies g-C3N4\u0001x was obtained after cooling to 50 \u0003C, which\nwas designated as CN and collected for further using.\n2.2. Preparation of W18O49/g-C3N4\u0001x\nA certain amount of WCl6 powder was dissolved in 30 mL of\nabsolute ethanol and a yellow solution was obtained after magnetic stirring for 30 min. Then, 0.3 g of g-C3N4\u0001x powder was dispersed\ninto\nthe\nabove\nsolution\nunder\ncontinuous\nmagnetic\nstirring. After magnetic stirring for 30 min, a blue suspension\nwas obtained as the reaction precursor. The precursor was transferred to a 50 mL of Teflon-lined autoclave and reacted at 160 \u0003C\nfor 12 h. The reaction product was washed for several times with\nabsolute ethanol and dried at 70 \u0003C for 24 h to obtained W18O49/\ng-C3N4\u0001x heterojunction. The prepared W18O49/g-C3N4\u0001x heterojunctions with the different WCl6 addition of 0.075, 0.150, 0.225,\n0.300, 0.375, 0.450 and 0.600 g in the reaction precursor were\ndenoted as WOx/CN-1, WOx/CN-2, WOx/CN-3, WOx/CN-4, WOx/\nCN-5, WOx/CN-6 and WOx/CN-7, respectively. The pure W18O49\nwas prepared under the same reaction conditions without the\naddition of g-C3N4\u0001x.",
      "section_header": "2. Experimental section",
      "word_count": 220,
      "word_count_raw": 220,
      "confidence": "high",
      "notes": "OK",
      "manual_entry": false
    },
    {
      "id": "ndefects/ndefects_023.pdf",
      "filename": "ndefects_023.pdf",
      "folder": "ndefects",
      "title": NaN,
