Repository: VasylChumachenko/defectsProject

# g-C3N4 Spectral Phenotyping

Automated analysis and clustering of graphitic carbon nitride (g-C3N4) optical spectra with synthesis condition correlation.

## Overview

This project extracts spectral fingerprints from UV-Vis/DRS data of g-C3N4 materials and groups them into "spectral phenotypes" using unsupervised clustering. The pipeline also extracts synthesis conditions from scientific PDF articles using LLM and correlates them with the identified clusters.

### 2. Analyze spectra from a data folder

```bash
python analyze_spectra.py <folder_path> --csv results.csv --plots
```

Input: folder with CSV files (absorption `_abs_` or Tauc `_tauc` data).

File: experimental_sections.json (part 17 of 28)
{
      "experimental_text": "2. Experimental\n2.1. Materials preparation and characterization\nAll chemicals used are as received without further purification. The\ncatalysts were prepared according to the following steps and the\ncharacterization methods are presented in Text S1.\n2.1.1. Preparation of ultrathin C3N4 nanosheets (CNNS)\nThe ultrathin CNNS was prepared by a two-step calcination method.\n10.0 g urea was added into covered crucible and heated to 550 °C at the\nrate of 2.5 °C/min for 4 h. Subsequently, the sample was put in an open\ncrucible and further calcined at 500 °C at the rate of 5 °C/min for 2 h to\nexfoliate bulk C3N4. Finally, the ultrathin CNNS was collected, followed\nby successively washing with ultra-pure water for several times and\ndrying at 60 °C for 10 h.\n2.1.2. Preparation of porous CNNS with N vacancies (CNNS-Nvac)\nThe porous CNNS-Nvac was prepared by a simple NaBH4 reduction\nmethod. 0.25 g CNNS was added into 60.0 mL water and then sonicated\nfor 5 min to evenly disperse. Subsequently, 15.0 mL 1.32 M NaBH4\naqueous solution was added dropwise to above suspension. After\nvigorous stirring for 15 min, the resulting sample was filtered and dried\nat 60 °C for 10 h.\n2.1.3. Preparation of porous Fe-POM/CNNS-Nvac\nThe porous Fe-POM/CNNS-Nvac was prepared by a facile self-assembly method. Different amount of FeCl3\n%6H2O (the mass ratio x% of\nFeCl3\n%6H2O to CNNS-Nvac was 5%, 15 %, 45 % and 65 %) and 28.0 mg\nH3PW12O40\n%xH2O were added into 100.0 mL water to form aqueous\nsolution and pH was adjusted to 1.0 with HCl. Subsequently, 0.1 g\nCNNS-Nvac was dispersed into above solution and stirred for 15 h to\nform Fe-POM/CNNS-Nvac. The obtained samples were filtered and dried\nat 60 °C for 10 h under vacuum, which were denoted as xFe-POM/\nCNNS-Nvac (x = 5, 15, 45 and 65), respectively. The corresponding FePOM and Fe-POM/CNNS were prepared via the same self-assembly\nmethod by adding nothing and CNNS, respectively.\n2.2. Degradation experiment\nIn the degradation experiment, tetracycline hydrochloride (TCH)\n(20.0 mg/L), atrazin (ATZ) (5.0 mg/L), alachor (ALA) (10.0 mg/L),\ntetrachlorophenol\n(4-CP)\n(20.0 mg/L)\nand\nmethyl\norange\n(MO)\n(20.0 mg/L) were selected as model pollutants to represent the antibiotic, pharmaceutical, herbicide, industrial and textile wastewater,\nrespectively.\nTypically,\n50.0 mg\nphotocatalysts\nwere\nadded\ninto\n50.0 mL target pollutant solution. After 5 min of ultrasound, the suspension was magnetically stirred for 30 min in the dark to reach the\nadsorption/desorption equilibrium. Subsequently, 50.0 μL H2O2 (30 wt\n%) was added to initiate the photo-Fenton reaction under visible light\nirradiation. The light source was a 300 W Xenon lamp, which was\nequipped with a cut-off filter (λ < 420 nm) to remove the UV light.\nDuring the light irradiation, 3.0 mL sample was collected from the\nsuspension at an interval of 3 min and immediately filtered with\n0.22 μm membrane filters.\nThe concentrations of TCH, ATZ, 4-CP and ALA were detected by\nhigh\nperformance\nliquid\nchromatography\n(HPLC,\nAgilent\n1100)\nequipped with a 4.6 × 250 mm, 5 μm Venusil HILIC column. The mobile phase (v/v) were acetic acid (1‰)/acetonitrile (90/10, v/v) for\nTCH, water/methanol (50/50, v/v) for ATZ, water/methanol (30/70,\nv/v) for 4-CP, water/acetonitrile (70/30, v/v) for ALA, respectively.\nThe flow rate was 0.2 mL/min. The detection wavelength for TCH, ATZ,\n4-CP and ALA were 357 nm, 221 nm, 280 nm and 225 nm, respectively.\nThe concentration of MO was identified by measuring the absorption at\n463 nm, using a UV–vis spectrometer (Maya 2000 Pro) at the room\ntemperature. 1O2 and %OH concentration measurements are exhibited in\nText S2.\nIn the ROS scavenger experiment, the scavengers used were pbenzoquinone (p-BQ) (1.0 mM, Sigma) for %O2\n−, L-histidine (10.0 mM)\nfor 1O2, tert-butanol (TBA) (300.0 mM, Sigma) for %OH and formic acid\n(10.0 mM, Sigma) for h+, respectively.\n2.3. Frontier electron density calculation\nThe optimized TCH molecular structure parameters were detected\nby Gaussian 09 software package with the B3LYP for molecular orbital\ncalculations. Moreover, the energy of highest occupied molecular orbital (HOMO) and the lowest unoccupied molecular orbital (LUMO) of\nall the atoms except hydrogen atom in TCH molecule were evaluated to\npredict oxidative degradation behavior of TCH.\n2.4. Toxicity evaluation of TCH and its degradation products\nThe acute toxicity and mutagenicity of TCH and its degradation\nproducts were evaluated by quantitative structure activity relationship\n(QSAR) predication using Toxicity Estimation Software Tool (T.E.S.T.)\nwith consensus method. The cytotoxicity assays with S. aureus is shown\nin Text S3.\nJ. Jiang, et al.\nApplied Catalysis B: Environmental 278 (2020) 119349",
      "experimental_text_raw": "2. Experimental\n2.1. Materials preparation and characterization\nAll chemicals used are as received without further purification. The\ncatalysts were prepared according to the following steps and the\ncharacterization methods are presented in Text S1.\n2.1.1. Preparation of ultrathin C3N4 nanosheets (CNNS)\nThe ultrathin CNNS was prepared by a two-step calcination method.\n10.0 g urea was added into covered crucible and heated to 550 °C at the\nrate of 2.5 °C/min for 4 h. Subsequently, the sample was put in an open\ncrucible and further calcined at 500 °C at the rate of 5 °C/min for 2 h to\nexfoliate bulk C3N4. Finally, the ultrathin CNNS was collected, followed\nby successively washing with ultra-pure water for several times and\ndrying at 60 °C for 10 h.\n2.1.2. Preparation of porous CNNS with N vacancies (CNNS-Nvac)\nThe porous CNNS-Nvac was prepared by a simple NaBH4 reduction\nmethod. 0.25 g CNNS was added into 60.0 mL water and then sonicated\nfor 5 min to evenly disperse. Subsequently, 15.0 mL 1.32 M NaBH4\naqueous solution was added dropwise to above suspension. After\nvigorous stirring for 15 min, the resulting sample was filtered and dried\nat 60 °C for 10 h.\n2.1.3. Preparation of porous Fe-POM/CNNS-Nvac\nThe porous Fe-POM/CNNS-Nvac was prepared by a facile self-assembly method. Different amount of FeCl3\n%6H2O (the mass ratio x% of\nFeCl3\n%6H2O to CNNS-Nvac was 5%, 15 %, 45 % and 65 %) and 28.0 mg\nH3PW12O40\n%xH2O were added into 100.0 mL water to form aqueous\nsolution and pH was adjusted to 1.0 with HCl. Subsequently, 0.1 g\nCNNS-Nvac was dispersed into above solution and stirred for 15 h to\nform Fe-POM/CNNS-Nvac. The obtained samples were filtered and dried\nat 60 °C for 10 h under vacuum, which were denoted as xFe-POM/\nCNNS-Nvac (x = 5, 15, 45 and 65), respectively. The corresponding FePOM and Fe-POM/CNNS were prepared via the same self-assembly\nmethod by adding nothing and CNNS, respectively.\n2.2. Degradation experiment\nIn the degradation experiment, tetracycline hydrochloride (TCH)\n(20.0 mg/L), atrazin (ATZ) (5.0 mg/L), alachor (ALA) (10.0 mg/L),\ntetrachlorophenol\n(4-CP)\n(20.0 mg/L)\nand\nmethyl\norange\n(MO)\n(20.0 mg/L) were selected as model pollutants to represent the antibiotic, pharmaceutical, herbicide, industrial and textile wastewater,\nrespectively.\nTypically,\n50.0 mg\nphotocatalysts\nwere\nadded\ninto\n50.0 mL target pollutant solution. After 5 min of ultrasound, the suspension was magnetically stirred for 30 min in the dark to reach the\nadsorption/desorption equilibrium. Subsequently, 50.0 μL H2O2 (30 wt\n%) was added to initiate the photo-Fenton reaction under visible light\nirradiation. The light source was a 300 W Xenon lamp, which was\nequipped with a cut-off filter (λ < 420 nm) to remove the UV light.\nDuring the light irradiation, 3.0 mL sample was collected from the\nsuspension at an interval of 3 min and immediately filtered with\n0.22 μm membrane filters.\nThe concentrations of TCH, ATZ, 4-CP and ALA were detected by\nhigh\nperformance\nliquid\nchromatography\n(HPLC,\nAgilent\n1100)\nequipped with a 4.6 × 250 mm, 5 μm Venusil HILIC column. The mobile phase (v/v) were acetic acid (1‰)/acetonitrile (90/10, v/v) for\nTCH, water/methanol (50/50, v/v) for ATZ, water/methanol (30/70,\nv/v) for 4-CP, water/acetonitrile (70/30, v/v) for ALA, respectively.\nThe flow rate was 0.2 mL/min. The detection wavelength for TCH, ATZ,\n4-CP and ALA were 357 nm, 221 nm, 280 nm and 225 nm, respectively.\nThe concentration of MO was identified by measuring the absorption at\n463 nm, using a UV–vis spectrometer (Maya 2000 Pro) at the room\ntemperature. 1O2 and %OH concentration measurements are exhibited in\nText S2.\nIn the ROS scavenger experiment, the scavengers used were pbenzoquinone (p-BQ) (1.0 mM, Sigma) for %O2\n−, L-histidine (10.0 mM)\nfor 1O2, tert-butanol (TBA) (300.0 mM, Sigma) for %OH and formic acid\n(10.0 mM, Sigma) for h+, respectively.\n2.3. Frontier electron density calculation\nThe optimized TCH molecular structure parameters were detected\nby Gaussian 09 software package with the B3LYP for molecular orbital\ncalculations. Moreover, the energy of highest occupied molecular orbital (HOMO) and the lowest unoccupied molecular orbital (LUMO) of\nall the atoms except hydrogen atom in TCH molecule were evaluated to\npredict oxidative degradation behavior of TCH.\n2.4. Toxicity evaluation of TCH and its degradation products\nThe acute toxicity and mutagenicity of TCH and its degradation\nproducts were evaluated by quantitative structure activity relationship\n(QSAR) predication using Toxicity Estimation Software Tool (T.E.S.T.)\nwith consensus method. The cytotoxicity assays with S. aureus is shown\nin Text S3.\nJ. Jiang, et al.\nApplied Catalysis B: Environmental 278 (2020) 119349",
      "section_header": "2. Experimental",
      "word_count": 745,
      "word_count_raw": 745,
      "confidence": "high",
      "notes": "OK",
      "manual_entry": false
    },
    {
      "id": "ndefects/ndefects_024.pdf",
      "filename": "ndefects_024.pdf",
      "folder": "ndefects",
      "title": "High specific surface area defective g-C3N4 nanosheets with enhanced photocatalytic activity prepared by using glyoxylic acid mediated melamine",
      "experimental_text": "2. Experimental\n2.1. Preparation of g-C3N4\nA diluted glyoxylic acid solution was obtained by adding 1 mL \nglyoxylic acid (50% weight ratio, CAS No. 298-12-4) into 100 mL \ndistilled water. 0.01 mol melamine was dissolved in 100 mL 80 ◦C \ndistilled water under stirring for 30 min. A certain amount of diluted \nglyoxylic acid solution (0, 0.6, 1, 1.4, 2, 3, 6 and 10 mL, the corre\nsponding molar ratios of glyoxylic acid to melamine are 0%, 3%, 5%, \n7%, 10%, 15%, 30%, and 50%, respectively) was added to the above \nsolution with stirring. Then, the solution was placed into an oven and \ndried at 120 ◦C to obtain glyoxylic acid mediated melamine (denoted as \nGM-X (X = 0, 3, 5, 7, 10, 15, 30, and 50 for 0%, 3%, 5%, 7%, 10%, 15%, \n30%, and 50% molar ratios of glyoxylic acid to melamine). GM-X (X = 0, \n3, 5, 7, 10, and 15) samples were heated in N2 flow (40 mL/min) at \n550 ◦C for 4 h with a heating rate of 5 ◦C/min. The obtained g-C3N4 \nsamples were denoted as GMN-X (X = 0, 3, 5, 7, 10, and 15). A further \nthermal process in air was used to increase the specific surface area of gC3N4. The GMN-X samples (X = 0, 3, 5, 7, 10, and 15) were calcined at \n550 ◦C in air atmosphere for 2 h in a muffle furnace. The obtained \nproducts were denoted as GMNA- X (X = 0, 3, 5, 7, 10, and 15).",
      "experimental_text_raw": "2. Experimental\n2.1. Preparation of g-C3N4\nA diluted glyoxylic acid solution was obtained by adding 1 mL \nglyoxylic acid (50% weight ratio, CAS No. 298-12-4) into 100 mL \ndistilled water. 0.01 mol melamine was dissolved in 100 mL 80 ◦C \ndistilled water under stirring for 30 min. A certain amount of diluted \nglyoxylic acid solution (0, 0.6, 1, 1.4, 2, 3, 6 and 10 mL, the corre\nsponding molar ratios of glyoxylic acid to melamine are 0%, 3%, 5%, \n7%, 10%, 15%, 30%, and 50%, respectively) was added to the above \nsolution with stirring. Then, the solution was placed into an oven and \ndried at 120 ◦C to obtain glyoxylic acid mediated melamine (denoted as \nGM-X (X = 0, 3, 5, 7, 10, 15, 30, and 50 for 0%, 3%, 5%, 7%, 10%, 15%, \n30%, and 50% molar ratios of glyoxylic acid to melamine). GM-X (X = 0, \n3, 5, 7, 10, and 15) samples were heated in N2 flow (40 mL/min) at \n550 ◦C for 4 h with a heating rate of 5 ◦C/min. The obtained g-C3N4 \nsamples were denoted as GMN-X (X = 0, 3, 5, 7, 10, and 15). A further \nthermal process in air was used to increase the specific surface area of gC3N4. The GMN-X samples (X = 0, 3, 5, 7, 10, and 15) were calcined at \n550 ◦C in air atmosphere for 2 h in a muffle furnace. The obtained \nproducts were denoted as GMNA- X (X = 0, 3, 5, 7, 10, and 15).\n2.2. Characterization\nA scanning electron microscope (SEM, S4800, Hitachi) was used to \nobserve the morphology of the obtained products. The structure of the \nsamples was characterized by transmission electron microscope (TEM, \nJEOL JEM-2100). The UV–Vis diffuse reflection properties were\nMaterials Chemistry and Physics 256 (2020) 123755\nevaluated with a Shimadzu UV-2450 spectrophotometer. Electron \nparamagnetic resonance (EPR) signal was obtained using a CW-EPR \nBruker ElEXSYS spectrometer. X-ray diffraction (XRD) patterns of the \npowders were collected using a DX-3500 X-ray diffractometer (Tongda, \nChina). Porous structure and specific surface area were reported by an \nanalyzer (Quadrasorb-Evo, Quantachrome), The pore size distributions \nwere obtained from the absorption branches by the BJH method. \nThermogravimetry–differential scanning calorimetry (TG-DSC) was \nmeasured using a Netzsch STA449. X-ray photoelectron spectroscopy \n(XPS) measurements were performed on Kratos XSAM 800 spectrom\neter. Photoluminescence (PL) spectra were recorded using an F-7000 \n(Hitachi, Japan) fluorescence spectrophotometer. Photoelectrochemical \n(PEC) properties were evaluated using an electrochemical workstation \n(Princeton, 2273). A g-C3N4 film (working electrode), a platinum sheet \n(counter electrode) and Ag/AgCl (saturated KCl, reference electrode), \nwere inserted into 0.5 M Na2SO4 electrolyte for PEC performance test. \nElectrochemical impedance spectra (EIS) were obtained from 100 kHz to \n0.1 Hz at a potential of 0 V vs. open circuit potential.\n2.3. Photocatalytic performance\nA gastight cylindrical glass reactor (325 mL) covered with a quartz \nwindow was used as for photocatalytic gaseous organic pollutant \ndegradation. In a typical process, a sample of 0.05 g with an area of 4 \ncm2 placed on a piece of glass was placed in the reactor. After sealing, 5 \nμL liquid IPA (isopropyl alcohol) was inject into the reactor by using a \nsyringe. After 2 h, when the liquid IPA evaporated, uniform gaseous IPA \nformation, then turn on the light for photocatalytic reaction. The light \nsource is a 300-W Xe arc lamp with a cutoff filter (λ > 420 nm). IPA and \nthe photodegradation product were detected by a gas chromatography \nwith FID detectors.",
      "section_header": "2. Experimental",
      "word_count": 252,
      "word_count_raw": 573,
      "confidence": "high",
      "notes": "OK",
      "manual_entry": false
    },
    {
      "id": "ndefects/ndefects_025.pdf",
      "filename": "ndefects_025.pdf",
      "folder": "ndefects",
      "title": "Nitrogen-defective g-C3N4 with enhanced photocatalytic performance fabrication by destructing C[dbnd]N[sbnd]C bond via H2O2",
      "experimental_text": "2. Experimental\n2.1. Materials\nAll the raw chemicals are high purity for preparation and testing are \nacquired from the Sinopharm and used without further purification. \nPrimarily including the following materials: Melamine (C3N3(NH2)3), \nhydrogen peroxide (H2O2 (30%)), liquid nitrogen, formic acid (FA), \nbenzoquinone (BQ), tertiary butanol (TBA), sodium sulfate (Na2SO4, \n0.5 mol/L), Methylene blue (MB), Rhodamine B (RhB), Methyl Orange \n(MO) and deionized water.\n2.2. Synthesis of g-C3N4\nAccording to our previous reports, 20 g of melamine (AR) \nwas heated at 520 ◦C for 4 h with a heating rate of 2.5 ◦C/min in air in a \ncovered crucible. After cooling to room temperature, grinded it in a \nmortar for 30 min. The above-prepared g-C3N4 (1 g) was heated at \n500 ◦C for 2 h in air and cooled into liquid nitrogen (200 mL) until liquid \nnitrogen vanishes completely.\nX. Wang et al.\nTable 1 \nThe bandgap and average bond-energy of N-defective g-C3N4.\nBond \nBond-gap (eV) \nAverage bond-energy (eV)\nN1–––C \n0.77 \n4.62 \nN2–––C \n0.64 \n5.78 \nC––N3-C \n0.57 \n4.48\n2.3. Synthesis of N-defective g-C3N4\nThe obtained g-C3N4 nanosheets (50 mg), 100 mL deionized water, \nand 40 mL (0.02 mg/L) H2O2 were mixed to process the pre-oxidation, \nstirring for 1 h, 5 h, and 10 h, respectively. The resulting powder was \nwashed by deionized water and dry at 80 ◦C for 4 h. The corresponding \nproducts were denoted as g-C3N4-H1, g-C3N4-H5, and g-C3N4-H10, \nrespectively.",
      "experimental_text_raw": "2. Experimental\n2.1. Materials\nAll the raw chemicals are high purity for preparation and testing are \nacquired from the Sinopharm and used without further purification. \nPrimarily including the following materials: Melamine (C3N3(NH2)3), \nhydrogen peroxide (H2O2 (30%)), liquid nitrogen, formic acid (FA), \nbenzoquinone (BQ), tertiary butanol (TBA), sodium sulfate (Na2SO4, \n0.5 mol/L), Methylene blue (MB), Rhodamine B (RhB), Methyl Orange \n(MO) and deionized water.\n2.2. Synthesis of g-C3N4\nAccording to our previous reports, 20 g of melamine (AR) \nwas heated at 520 ◦C for 4 h with a heating rate of 2.5 ◦C/min in air in a \ncovered crucible. After cooling to room temperature, grinded it in a \nmortar for 30 min. The above-prepared g-C3N4 (1 g) was heated at \n500 ◦C for 2 h in air and cooled into liquid nitrogen (200 mL) until liquid \nnitrogen vanishes completely.\nX. Wang et al.\nTable 1 \nThe bandgap and average bond-energy of N-defective g-C3N4.\nBond \nBond-gap (eV) \nAverage bond-energy (eV)\nN1–––C \n0.77 \n4.62 \nN2–––C \n0.64 \n5.78 \nC––N3-C \n0.57 \n4.48\n2.3. Synthesis of N-defective g-C3N4\nThe obtained g-C3N4 nanosheets (50 mg), 100 mL deionized water, \nand 40 mL (0.02 mg/L) H2O2 were mixed to process the pre-oxidation, \nstirring for 1 h, 5 h, and 10 h, respectively. The resulting powder was \nwashed by deionized water and dry at 80 ◦C for 4 h. The corresponding \nproducts were denoted as g-C3N4-H1, g-C3N4-H5, and g-C3N4-H10, \nrespectively.\n2.4. Characterizations of N-defective g-C3N4\nThe structure of g-C3N4 and N-defective g-C3N4 were characterized \nby X-ray diffraction (XRD, Rigaku/TTR-III with Cu Ka radiation), the \nFourier transform infrared spectroscopy (FT-IR PerkinElmer Spectrum) \nand thermogravimetric analyzer (TG, Pyris Diamond TG/DTA, PerkinElmer Thermal Analysis). The concentrations of NO3\n– ions after mixing \nwith H2O2 a certain time were determined by high-pressure ion chro\nmatography (HPIC). The morphology of catalysts was detected by \nscanning electron microscopy (SEM, SIRION/HITACHI/S-4800) and \ntransmission electron microscopy (TEM JEM-2100, 200 KV). The surface \narea and the pore size distribution of catalysts were tested by BrunauerEmmett-Teller (BET SSA-4200) analysis. The photoelectric and surface \nchemical properties of the samples were detected via UV–vis diffuse \nreflectance spectra (UV-3600, Shimadzu, UV-2450), X-ray photoelec\ntron spectroscopy (XPS XSAM-800) together with photoluminescence \nanalysis (PL Edinburgh FLS 980 apparatus). The photo-electrochemical \nmeasurements were performed in a three-electrode system, in which the \nelectrolyte solution was Na2SO4 (0.5 mol/L). The counter electrode was \nplatinum, and the reference electrode was the Ag/AgCl. Total organic \ncarbon (TOC/TN, Multi N/C 3100) analyses were used to prove the \nformation of CO2 and H2O during photodegradation of Methylene blue \n(MB), Methyl orange (MO), and Rhodamine B (RhB). The concentration \nof MB, MO, and RhB was analyzed using a 722 UV–Visible Spectro\nphotometer (China).\n2.5. Photocatalytic experiments\nIn the photocatalytic degradation of MB, 50 mg of photocatalysts \nwere added into a solution of MB (100 mg/L, 100 mL) under the irra\ndiation of 300 W Xe Lamp (λ > 420 nm, CEL-HXF 300) with light filters \nfor a series of time. The solution was tested the MB concentration by a \n722 UV–Visible spectrophotometer with a time interval.",
      "section_header": "2. Experimental",
      "word_count": 231,
      "word_count_raw": 504,
      "confidence": "high",
      "notes": "OK",
      "manual_entry": false
    },
    {
      "id": "ndefects/ndefects_026.pdf",
      "filename": "ndefects_026.pdf",
      "folder": "ndefects",
      "title": "Ultrafast NaN3-deflagration induced nitrogen vacancy-enriched g-C3N4 for tailoring band structures and enhanced photocatalytic performance",
      "experimental_text": "3.1. Experiment section\nThe one-step in-situ doping strategy: preparing DCN samples by \nheating the mixture of dicyandiamide and NaN3: The photocatalyst of \npristine bulk g-C3N4 materials (PCN) were prepared from calcination \nusing dicyanodiamine as precursor in tube furnace at 550 \u000eC for 2 h, \nwith a ramp rate of 10 \u000eC/min in N2 atmosphere. \nThe target materials of nitrogen defective g-C3N4 (DCN) samples are \nprepared under the same condition (550 \u000eC for 2 h, 10 \u000eC/min, N2 at\nmosphere) by heating the mixture of 3 g dicyanodiamine and different \naddition of NaN3 (0.1 g, 0.2 g, 0.3 g, 0.4 g, 0.5 g, 0.6 g). Then wash the \nfinal products in deionized water and ethyl alcohol for three times, dry \nin the oven at 60 \u000eC for 24 h. The target products studied in the main text \nwere obtained and denoted as DCN3-0.1, DCN3-0.2, DCN3-0.3, DCN30.4, DCN3-0.5 and DCN3-0.6, respectively (Bold samples are\nJournal of Power Sources 434 (2019) 226731\nemphatically discussed in the main text). \nThe two-step post doping strategy: preparing DCN samples by \nheating the mixture of ready-made g-C3N4 and NaN3: the ready-made \nbulk g-C3N4 material (PCN) is prepared by heating dicyanodiamine in \ntube furnace at 550 \u000eC for 2 h, with a ramp rate of 10 \u000eC/min in N2 at\nmosphere. For the target products of DCN, mixing 1 g ready-made gC3N4 (PCN) with different addition of NaN3 (0.1 g, 0.2 g, 0.3 g, 0.4 g) \nand calcining in tube furnace at 450 \u000eC for 2 h, with a ramp rate of \n10 \u000eC/min in N2 atmosphere. After washing and drying, the final prod\nucts are marked as DCN1, DCN2, DCN3 and DCN4, respectively.",
      "experimental_text_raw": "3.1. Experiment section\nThe one-step in-situ doping strategy: preparing DCN samples by \nheating the mixture of dicyandiamide and NaN3: The photocatalyst of \npristine bulk g-C3N4 materials (PCN) were prepared from calcination \nusing dicyanodiamine as precursor in tube furnace at 550 \u000eC for 2 h, \nwith a ramp rate of 10 \u000eC/min in N2 atmosphere. \nThe target materials of nitrogen defective g-C3N4 (DCN) samples are \nprepared under the same condition (550 \u000eC for 2 h, 10 \u000eC/min, N2 at\nmosphere) by heating the mixture of 3 g dicyanodiamine and different \naddition of NaN3 (0.1 g, 0.2 g, 0.3 g, 0.4 g, 0.5 g, 0.6 g). Then wash the \nfinal products in deionized water and ethyl alcohol for three times, dry \nin the oven at 60 \u000eC for 24 h. The target products studied in the main text \nwere obtained and denoted as DCN3-0.1, DCN3-0.2, DCN3-0.3, DCN30.4, DCN3-0.5 and DCN3-0.6, respectively (Bold samples are\nJournal of Power Sources 434 (2019) 226731\nemphatically discussed in the main text). \nThe two-step post doping strategy: preparing DCN samples by \nheating the mixture of ready-made g-C3N4 and NaN3: the ready-made \nbulk g-C3N4 material (PCN) is prepared by heating dicyanodiamine in \ntube furnace at 550 \u000eC for 2 h, with a ramp rate of 10 \u000eC/min in N2 at\nmosphere. For the target products of DCN, mixing 1 g ready-made gC3N4 (PCN) with different addition of NaN3 (0.1 g, 0.2 g, 0.3 g, 0.4 g) \nand calcining in tube furnace at 450 \u000eC for 2 h, with a ramp rate of \n10 \u000eC/min in N2 atmosphere. After washing and drying, the final prod\nucts are marked as DCN1, DCN2, DCN3 and DCN4, respectively.",
      "section_header": "3.1. Experiment section",
      "word_count": 276,
      "word_count_raw": 276,
      "confidence": "medium",
      "notes": "Matched subsection header",
      "manual_entry": false
    },
    {
      "id": "ndefects/ndefects_027.pdf",
      "filename": "ndefects_027.pdf",
      "folder": "ndefects",
      "title": "Site-selected N vacancy of g-C3N4 for photocatalysis and physical mechanism",
      "experimental_text": "experimental\n photocatalysis\n by the N vacancy\n in graphic\n carbon nitride\n with\ntris-s-triazine\n September\nAccepted\nstructures\n (g-C3N4), where\n 2-propanol\n is photocatalyzed\n to acetone. The\n rate of\n reaction is\nincreased\n October\nup to 9.6 times\n by N defect.\n Experimental\n and\n theoretical\n analysis\n reveals that the N vacancy\n is\nlocalized\non the side N atom\n of tris-s-triazine\n units, which",
      "experimental_text_raw": "experimental\n photocatalysis\n by the N vacancy\n in graphic\n carbon nitride\n with\ntris-s-triazine\n September\nAccepted\nstructures\n (g-C3N4), where\n 2-propanol\n is photocatalyzed\n to acetone. The\n rate of\n reaction is\nincreased\n October\nup to 9.6 times\n by N defect.\n Experimental\n and\n theoretical\n analysis\n reveals that the N vacancy\n is\nlocalized\non the side N atom\n of tris-s-triazine\n units, which",
      "section_header": "experimental",
      "word_count": 56,
      "word_count_raw": 56,
      "confidence": "medium",
      "notes": "OK",
      "manual_entry": false
    },
    {
      "id": "ndefects/ndefects_028.pdf",
      "filename": "ndefects_028.pdf",
      "folder": "ndefects",
      "title": NaN,
      "experimental_text": "2. Experimental section\n2.1. Materials\nMelamine, KOH, NH4VO3, Dy(NO3)2·5H2O and NH3·H2O were all\npurchased\nfrom\nSinopharm\nGroup\nChemical\nReagent\nCo.,\nLtd.\n(Shanghai China). All the chemicals used were of analytical grade.\nDeionized water was used throughout the experiments.\n2.2. Synthesis of photocatalysts\nThe preparation method of g-C3Nx is as follows: 2 g of melamine was\ndissolved in KOH aqueous solution (30 mL H2O, 0.06 g KOH) under\nstirring. After drying in an oven at 80 °C overnight, it was placed in a\nmuffle furnace and calcined at 550 °C for 2 h at a rate of 5 °C/min. After\ncooling at room temperature, it was ground to obtain g-C3Nx powder.\nAll samples were washed with water for three times to remove any\nresidual base, which is labeled as CNx. Then, the samples were dried in\nan oven and collected. For comparison, 2 g of melamine is directly\ncalcined under the same conditions to obtain pristine g-C3N4, which is\nabbreviated as CN.\nThe DyVO4/g-C3Nx (DVO/CNx) composites were synthesized by a\nprecipitation-calcination method. Firstly, Dy(NO3)3 and NH4VO3 with\nequimolar are added into deionized water and adjusted the pH to 8 by\nthe introduction of ammonia water, then the precursor dispersion are\naging for 3 h. The precipitates are washed and dried, and placed it in a\nmuffle furnace at 500 °C for 2 h at a rate of 10 °C/min to obtain the DVO\npowder. Secondly, the synthesized DVO powder was mixed with a\ncertain amount of CNx and ground for 15 min, and then placed in a\nmuffle furnace at 500 °C for 2 h to obtain DVO/CNx composites with\ndifferent proportions. The products with different weight percentages of\nDVO in the DVO/CNx composites are labeled as 5 % DVO/CNx, 10 %\nDVO/CNx and 20 % DVO/CNx, respectively.",
      "experimental_text_raw": "2. Experimental section\n2.1. Materials\nMelamine, KOH, NH4VO3, Dy(NO3)2·5H2O and NH3·H2O were all\npurchased\nfrom\nSinopharm\nGroup\nChemical\nReagent\nCo.,\nLtd.\n(Shanghai China). All the chemicals used were of analytical grade.\nDeionized water was used throughout the experiments.\n2.2. Synthesis of photocatalysts\nThe preparation method of g-C3Nx is as follows: 2 g of melamine was\ndissolved in KOH aqueous solution (30 mL H2O, 0.06 g KOH) under\nstirring. After drying in an oven at 80 °C overnight, it was placed in a\nmuffle furnace and calcined at 550 °C for 2 h at a rate of 5 °C/min. After\ncooling at room temperature, it was ground to obtain g-C3Nx powder.\nAll samples were washed with water for three times to remove any\nresidual base, which is labeled as CNx. Then, the samples were dried in\nan oven and collected. For comparison, 2 g of melamine is directly\ncalcined under the same conditions to obtain pristine g-C3N4, which is\nabbreviated as CN.\nThe DyVO4/g-C3Nx (DVO/CNx) composites were synthesized by a\nprecipitation-calcination method. Firstly, Dy(NO3)3 and NH4VO3 with\nequimolar are added into deionized water and adjusted the pH to 8 by\nthe introduction of ammonia water, then the precursor dispersion are\naging for 3 h. The precipitates are washed and dried, and placed it in a\nmuffle furnace at 500 °C for 2 h at a rate of 10 °C/min to obtain the DVO\npowder. Secondly, the synthesized DVO powder was mixed with a\ncertain amount of CNx and ground for 15 min, and then placed in a\nmuffle furnace at 500 °C for 2 h to obtain DVO/CNx composites with\ndifferent proportions. The products with different weight percentages of\nDVO in the DVO/CNx composites are labeled as 5 % DVO/CNx, 10 %\nDVO/CNx and 20 % DVO/CNx, respectively.\n2.3. Characterization\nPowder X-ray diffraction (XRD) patterns were recorded using a\nGerman Bruker-AXSSM D8 advance type XRD diffractometer with Cu\nKα radiation (λ =0.1540558 nm). The UV–vis absorption spectra were\nobtained using a UV–vis spectrophotometer (UV-2550, Shimadzu\nCorporation, Japan). Scanning electron microscopy (SEM) images\ncharacterized using a JSM-6360LV. X-ray photoelectron spectroscopy\n(XPS) were carried out on an ARL Quant X-ray photoelectron spectrometer using Al Kα X-ray. Photoluminescence (PL) studies were carried\nout using a RF-5301PC luminescence spectrometer with an exaction\nwavelength of 325 nm. Electrochemical analysis was conducted on a\nCHI 660b workstation. Pt wire, a calomel electrode, and the sample\nserved as the counter electrode, the reference electrode, and the\nworking electrode, respectively, in a three electrode cell. For photocurrent\nversus\ntime\nanalysis,\nthe\n300 W\nXe\nlamp\n(cutting\noff\nλ < 420 nm) was employed as the light source. Using Na2SO4 (0.5 M)\nas electrolyte, electrochemical impedance spectroscopy (EIS) was carried out using an alternating voltage of 5 mV amplitude over a frequency range of 105 Hz to 10−2 Hz with an open circuit voltage in\n0.5 M Na2SO4. Electron paramagnetic resonance (EPR) measurements\nwere carried out on a Bruker model A300 spectrometer.\n2.4. Photocatalytic performance test\nThe photocatalytic activity of the as-synthesized composites was\nevaluated by degradation of tetracycline (TC) under visible light irradiation. Xenon lamp (300 W), as the visible-light source, was obtained\nby using cut off filters to remove light of λ < 420 nm. The focusing\nintensity of the light source is about 89 mW/cm2 (the irradiation intensity was determined by CEL-NP2000 spectroradiometer) and the\nirradiation area is 102 cm2. The height distance between the light\nsource and the liquid level is 18 cm. The typical measure steps are as\nfollows: 50 mg of photocatalyst was dispersed in 100 ml of TC solution\n(10 mg/L), and the mixture was stirred for 0.5 h before irradiation to\nensure adsorption/desorption equilibrium at room temperature. At a\ngiven irradiation time interval, 4 mL aliquot was collected and centrifuged to remove catalyst particles for analysis. The filtrate was analyzed by recording the change in the maximum absorption wavelength\n(357 nm) in the UV–vis absorption spectrum of TC with a UV–vis\nspectrophotometer. The degradation rate can be calculated by the following formula (1):\nDegradation (%) = (1–C/C0) × 00 %\n(1)\nWhere C0 is the absorbance of the initial solution at a wavelength of\n357 nm, and C is the final absorbance of the solution at a wavelength of\n357 nm after the reaction.\n2.5. Active species capturing tests\nThe capture experiment of active species is similar to the degradation test. The isopropanol (IPA), disodium ethylenediamine tetra-acetic\nacid (EDTA) and ascorbic acid (vitamin C, VC) were added to during the\nphotocatalytic degradation of TC to detect hydroxyl radicals (•OH),\nholes (h+) and superoxide radicals (•O2\n−), respectively.",
      "section_header": "2. Experimental section",
      "word_count": 297,
      "word_count_raw": 765,
      "confidence": "high",
      "notes": "OK",
      "manual_entry": false
    },
    {
      "id": "ndefects/ndefects_029.pdf",
      "filename": "ndefects_029.pdf",
      "folder": "ndefects",
      "title": "Efficient photocatalytic hydrogen evolution on N-deficient g-C3N4 achieved by a molten salt post-treatment approach",
      "experimental_text": "2. Experimental section\n2.1. Chemicals and reagents\nACCEPTED MANUSCRIPT\nMelamine, KCl, LiCl, and triethanolamine (TEOA, analytical reagent (AR) grade) were\npurchased from Sinopharm Chemical Reagent Co., Ltd. and were used without further\npurification. All other reagents used in this study were analytically pure and used as\nreceived.\n2.2 Synthesis of bulk g-C3N4\nBulk g-C3N4 was prepared by thermal polycondensation of melamine. Typically,\nmelamine (10 g) in an alumina crucible (50 mL) with a cover was heated in air at a\nramping rate of 2 °C min-1 to 550 °C in a muffle furnace for 3 h. After cooling to room\ntemperature naturally, the yellow product was collected and then ground into powder in\nan agate mortar.\n2.3 Synthesis of g-C3Nx\nThe g-C3Nx was synthesized by a molten salt post-treatment method. A eutectic mixture\nof KCl and LiCl with the molar ratio of 41:59 had a melting point of about 352 °C and\nwas used as the high-temperature solvent for the reactions. Typically, bulk g-C3N4 (1 g)\nwas ground with KCl (8.2 g) and LiCl (11.8 g) in an agate mortar. Then, the mixture\nwas heated in air at 550 °C in a muffle furnace for 2 hours at a ramping rate of 2 °C\nmin-1. After cooling to room temperature naturally, the product was boiled and washed\nwith deionized water thoroughly to remove residual salts. The product was collected by\npumping filtration, following by drying at 60 °C for 12 h.",
      "experimental_text_raw": "2. Experimental section\n2.1. Chemicals and reagents\nACCEPTED MANUSCRIPT\nMelamine, KCl, LiCl, and triethanolamine (TEOA, analytical reagent (AR) grade) were\npurchased from Sinopharm Chemical Reagent Co., Ltd. and were used without further\npurification. All other reagents used in this study were analytically pure and used as\nreceived.\n2.2 Synthesis of bulk g-C3N4\nBulk g-C3N4 was prepared by thermal polycondensation of melamine. Typically,\nmelamine (10 g) in an alumina crucible (50 mL) with a cover was heated in air at a\nramping rate of 2 °C min-1 to 550 °C in a muffle furnace for 3 h. After cooling to room\ntemperature naturally, the yellow product was collected and then ground into powder in\nan agate mortar.\n2.3 Synthesis of g-C3Nx\nThe g-C3Nx was synthesized by a molten salt post-treatment method. A eutectic mixture\nof KCl and LiCl with the molar ratio of 41:59 had a melting point of about 352 °C and\nwas used as the high-temperature solvent for the reactions. Typically, bulk g-C3N4 (1 g)\nwas ground with KCl (8.2 g) and LiCl (11.8 g) in an agate mortar. Then, the mixture\nwas heated in air at 550 °C in a muffle furnace for 2 hours at a ramping rate of 2 °C\nmin-1. After cooling to room temperature naturally, the product was boiled and washed\nwith deionized water thoroughly to remove residual salts. The product was collected by\npumping filtration, following by drying at 60 °C for 12 h.\n2.4 Characterization\nThe X-ray diffraction (XRD) patterns of the as-prepared samples were collected on a\npowder X-ray diffractometer (Cu Kα radiation source, D8, Bruker). The morphologies\nof the samples were investigated by a field-emission scanning electron microscopy (FESEM, Hitachi S4800). Fourier-transform infrared (FT-IR) spectra were obtained on a\nACCEPTED MANUSCRIPT\nTensor 27 spectrometer (Bruker). The solid-state 13C NMR experiments were performed\non a Bruker Advance III 500 spectrometer. UV-visible (UV-Vis) diffuse reflectance\nspectra were recorded on a Shimadzu UV-2450 spectrophotometer equipped with an\nintegrating sphere, then converted into absorption spectra by Kubelka-Munk\ntransformation. Photoluminescence (PL) spectra were measured at room temperature\nusing a Fluoromax-4 Spectrophotometer (Horiba Jobin Yvon). The excitation\nwavelength was 325 nm, and the emission slit was 1.0 nm. Elemental analysis was\ncarried out on a Thermo-Scientific Flash Smart micro-analyzer. The XPS patterns were\nmeasured on an electronic energy spectrum (AXIS UltraDLD, Kratos group) at 300 W\nusing Mg Kα X-rays as \nthe excitation source. \nSteady-state/time-resolved\nphotoluminescence emission spectra (365 nm excitation) were measured at room\ntemperature with a fluorescence spectrophotometer (PTI, DeltaFlex). Electron\nparamagnetic resonance (EPR) spectra were taken using a Bruker model ER200-SRC\nspectrometer.\n2.5 Photocatalytic H2 Production\nThe photocatalytic H2 evolution reactions were carried out in a Pyrex reaction cell\nconnected to a closed gas circulation and evacuation system using a 300 W Xe lamp\nwith a cut-off filter (λ > 420 nm). 0.2 g of photocatalyst was dispersed in an aqueous\nsolution (100 mL) containing (20 vol. %) triethanolamine (TEOA) as a sacrificial agent\nby sonication. Before irradiation, the reactor was well-evacuated by a vacuum pump to\nremove the dissolved air in water. The amount of H2 evolved was analyzed by on-line\ngas chromatography with TCD detector (Hua’ai, GC9160, China, MS-5A, argon as\ncarrier gas). The co-catalyst Pt for the promotion of hydrogen evolution was photodeposited in situ on the photocatalyst with H2PtCl6·6H2O as a precursor. The\nACCEPTED MANUSCRIPT\ntemperature for all photocatalytic reactions was kept at 25 °C ± 5 °C.\n2.6 Photoelectrochemical measurements\nThe photoelectrochemical properties of the samples were examined by electrochemical\nimpedance spectroscopy (EIS) and photocurrent response measurements on a\nPARSTAT 4000 electrochemical workstation using a standard three-electrode cell with\na working electrode, a platinum foil counter electrode, and an Ag/AgCl reference\nelectrode. Na2SO4 (0.1 M) was used as the electrolyte solution. The working electrode\nwas prepared by dip-coating photocatalyst slurry on FTO glass electrode (1.0×1.0 cm2)\nand heating it at 60 °C overnight. Mott-Schottky plots were obtained under direct\ncurrent potential polarization at different frequencies (1.0, 1.2, and 1.5 kHz). For\nphotocurrent measurements, the applied over-potential was set to be 0.5 V (vs.\nAg/AgCl). Electrochemical impedance spectroscopy (EIS) measurements were carried\nout with a sinusoidal ac perturbation of 10 mV applied over the frequency range of\n0.01-105 Hz.",
      "section_header": "2. Experimental section",
      "word_count": 241,
      "word_count_raw": 700,
      "confidence": "high",
      "notes": "OK",
      "manual_entry": false
    },
    {
      "id": "ndefects/ndefects_030.pdf",
      "filename": "ndefects_030.pdf",
      "folder": "ndefects",
      "title": "Enhanced peroxymonosulfate activation on dual active sites of N vacancy modified g-C3N4 under visible-light assistance and its selective removal of organic pollutants",
