Repository: VasylChumachenko/defectsProject

# g-C3N4 Spectral Phenotyping

Automated analysis and clustering of graphitic carbon nitride (g-C3N4) optical spectra with synthesis condition correlation.

## Overview

This project extracts spectral fingerprints from UV-Vis/DRS data of g-C3N4 materials and groups them into "spectral phenotypes" using unsupervised clustering. The pipeline also extracts synthesis conditions from scientific PDF articles using LLM and correlates them with the identified clusters.

### 2. Analyze spectra from a data folder

```bash
python analyze_spectra.py <folder_path> --csv results.csv --plots
```

Input: folder with CSV files (absorption `_abs_` or Tauc `_tauc` data).

File: experimental_sections.json (part 18 of 28)
{
      "experimental_text": "2. Materials and methods\n2.1. Chemicals\nMelamine, alcohol, methanol, tetra-n-butyl, disodium edetate, pbenzoquinone and furfuralcohol were purchased from Sinopharm\nChemical Reagent Co., Ltd.. Oxone (KHSO5·0.5KHSO4·0.5K2SO4) was\npurchased from Aladdin. N2 gas (≥99.999%) was purchased from Dalian\nSpecial Gases Co.. All solutions were prepared with ultrapure water (resistivity>18 MΩ·cm, Laikie Instrument Co., Ltd., Shanghai, China).\n2.2. Sample preparation\nThe 1 g melamine was dissolved in 70 mL ultrapure water under vigorous stirring and 60 °C heating. After complete dissolution, the solution\nwas transferred to a 100 mL Teflon-lined stainless steel autoclave and\nplaced in an oven for hydrothermal treatment at 180 °C for 12 h. After\ncooled down to the room temperature, the products were obtained by\nfiltration through 0.45 μm membrane and rinsed by alcohol and water\nseveral times. Then the powders were placed in a ceramic boat and\nsintered in a furnace. The heating process was conducted at a certain\ntemperature (500 °C, 550 °C and 600 °C) for 3 h in N2 atmosphere\nwith a heating rate of 2.5 °C min−1. After cooled down to the room temperature, the final N vacancy modified g-C3N4 was obtained. In comparison, the bulk g-C3N4 was synthesized by directing heating melamine to\n550 °C in muffle furnace for 3 h. For convenient description, the N vacancy modified g-C3N4 obtained at different temperatures was denoted\nas VCN-500, VCN-550 and VCN-600, respectively, and the bulk g-C3N4\nwas named as CN.",
      "experimental_text_raw": "2. Materials and methods\n2.1. Chemicals\nMelamine, alcohol, methanol, tetra-n-butyl, disodium edetate, pbenzoquinone and furfuralcohol were purchased from Sinopharm\nChemical Reagent Co., Ltd.. Oxone (KHSO5·0.5KHSO4·0.5K2SO4) was\npurchased from Aladdin. N2 gas (≥99.999%) was purchased from Dalian\nSpecial Gases Co.. All solutions were prepared with ultrapure water (resistivity>18 MΩ·cm, Laikie Instrument Co., Ltd., Shanghai, China).\n2.2. Sample preparation\nThe 1 g melamine was dissolved in 70 mL ultrapure water under vigorous stirring and 60 °C heating. After complete dissolution, the solution\nwas transferred to a 100 mL Teflon-lined stainless steel autoclave and\nplaced in an oven for hydrothermal treatment at 180 °C for 12 h. After\ncooled down to the room temperature, the products were obtained by\nfiltration through 0.45 μm membrane and rinsed by alcohol and water\nseveral times. Then the powders were placed in a ceramic boat and\nsintered in a furnace. The heating process was conducted at a certain\ntemperature (500 °C, 550 °C and 600 °C) for 3 h in N2 atmosphere\nwith a heating rate of 2.5 °C min−1. After cooled down to the room temperature, the final N vacancy modified g-C3N4 was obtained. In comparison, the bulk g-C3N4 was synthesized by directing heating melamine to\n550 °C in muffle furnace for 3 h. For convenient description, the N vacancy modified g-C3N4 obtained at different temperatures was denoted\nas VCN-500, VCN-550 and VCN-600, respectively, and the bulk g-C3N4\nwas named as CN.\n2.3. Characterizations\nThe crystal information of VCNs was obtained using X-ray diffractometer (XRD, Shimadzu LabX-6100) with Cu-Kα radiation (λ =\n1.5418 Å). The surface groups were measured via IRAffinity-1 Fourier\ntransform infrared (FT-IR). The morphologies of VCNs were observed\nthrough field-emission scanning electron microscopy (FE-SEM) (JSM6460LV, JEOL). The element distribution and specific species of VCN\nsamples were measured by X-ray photoelectron spectroscopy (XPS)\n(ESCALAB250). The specific surface area of samples was calculated\nbased on the N2 adsorption-desorption isotherms derived at 77 K via a\nphysical adsorption-desorption analyzer (NOVA 2000e, Quantachrome).\nThe N vacancy of samples was detected from electron spin resonance\n(ESR) spectra recorded on a Brüker A200 spectrometer (JES FA200) at\n77 K. The test was operated with the central field of 3510 G, microwave\nfrequency of 9.8 GHz, microwave power of 22.32 mW, sweep width of\n100 G and time constant of 10 s. The light absorbance capability of\nVCN samples was tested by UV-2450 UV–visible spectrophotometer\n(Shimadzu). The separation efficiency of photoinduced electron-holes\nof VCNs was investigated by photoluminescence (PL) spectra. Both\nphotoelectrochemical and electrochemical experiments were carried\nout on the CHI-660D electrochemical workstation (Chenhua, China). In\ndetail, the electrochemical measurements were conducted in a threeelectrode system, in which the VCN coated glassy carbon electrode\nserved as the working electrode, Pt as a counter electrode, and a saturated calomel electrode (SCE) as the reference electrode.\nG. Wang, Y. Zhao, H. Ma et al.\nScience of the Total Environment 756 (2021) 144139\n2.4. The photo-assisted PMS activation experiment\nThe 7.5 mg VCN catalysts were dispersed in a Pyrex photocatalytic reactor containing 50 mL pollutant solution (0.04 mM). A\n350 W xenon lamp was used as the light source (equipped with a\nλ > 420 nm optical filter). Initially, the catalysts were stirred vigorously in 40 min to reach adsorption-desorption equilibrium in dark.\nThen the PMS powder was added in the above solution (0.5 g L−1)\nand the xenon lamp was switched on (the light intensity fixed at\n100 mW cm−2) to start the catalytic reaction. At given interval,\n1 mL sample was withdrawn and immediately filtered through\n0.22 μm filter (cellulose acetate), followed by adding 0.1 mL methanol into the sample to quench the residue radicals. The concentrations of RhB, MB and MO were measured at λ = 554, 660 and\n463 nm using a UV–vis spectrometer (Shimadzu, UV-2450). The\nconcentrations of 4-CP, PE, BPA and SMX were determined via liquid\nchromatograph (HPLC, Varian). The total organic carbon (TOC)\nvalues of pollutant were measured using a TOC analyzer (TOCVCPH, Shimadzu, Japan). The experiments were conducted in triplicates, and the average values with standard deviations were\npresented.\nIn order to detect the reactive species in the catalytic process, the\nmethanol (0.8 M), tert-butanol (TBA, 0.8 M), disodium edetate\n(EDTA-Na2, 4 mM), ρ-benzoquinone (ρ-BQ, 4 mM), furfuryl alcohol\n(FFA, 4 mM) and AgNO3 (0.8 M) were added to the RhB solution to\nquench sulfate radical (SO4\n•−), hydroxyl radical (•OH), holes, superoxide radical (O2\n•−), singlet oxygen (1O2) and electron, respectively.\nThe EPR spectra of reactive species were conducted on a Brüker\nA200 spectrometer (JES FA200) in the presence of both light and\nPMS, in which the 2,2,6,6-tetramethylpiperidine (TMP) was used as\nthe spin-trapping reagent for\n1O2, while the 5,5-dimethyl-1pyrroline N-oxide (DMPO) was utilized as the spin trapping agent\nfor SO4\n•−, •OH and O2\n•−. The EPR tests were operated with the center\nfield of 3500 G, microwave frequency of 9.7 GHz, microwave power\nof 6.35 mW, sweep width of 200 G and time constant of 10 s. The\nPMS concentration in samples was measured using the previously\nreported method (Liang et al., 2008).\nFig. 1. SEM images of (a) CN, (b) VCN-500, (c) VCN-550 and (d) VCN-600.",
      "section_header": "2. Materials and methods",
      "word_count": 236,
      "word_count_raw": 855,
      "confidence": "high",
      "notes": "OK",
      "manual_entry": false
    },
    {
      "id": "ndefects/ndefects_031.pdf",
      "filename": "ndefects_031.pdf",
      "folder": "ndefects",
      "title": "The effect of oxygen on the N2 photofixation ability over N vacancies embedded g-C3N4 prepared by dielectric barrier discharge plasma treatment",
      "experimental_text": "2. Experimental\nN2 molecules, leading to the activation of N2 molecules.\nPlasma, different from the gas, liquid and solid states, is considered\nas the fourth state of matter. Plasma is composed of a large number of\nelectrons, ions, atoms, molecules, free radicals, and other particles.\nDielectric barrier discharge (DBD) is a common method to produce\nplasma, because it does not require vacuum, can be carried out under\natmospheric pressure, and achieves stable discharges. Due to these\nadvantages, the DBD method is widely used in material synthesis,\nvolatile-organic-compound treatment and surface modification. In this work, N vacancies embedded g-C3N4 was prepared by dielectric barrier discharge plasma treatment. Compared with N2 atmosphere, as-prepared catalyst displays remarkably promoted N2 photofixation ability under mixture of N2 and O2 using methanol as hole\nscavenger. The effect of oxygen on the N2 photofixation ability in this\nsystem is proposed.\n2.1. Preparation and characterization\nThe g-C3N4 was prepared by annealing urea at 550 °C for 2 h under\nAr atmosphere (the rate of 5 °C·min−1). The prepared sample was denoted as B-GCN. The B-GCN was modified in a DBD reactor, which was\nused in previous work. 0.2 g of B-GCN was placed into the\nquartz tube. Argon gas is introduced into the quartz tube for 5 min.\nThen, a high voltage of ~10 kV was supplied by a plasma generator\nwith the H2 flow rate of 50 ml·min−1. The discharge was kept for\n30 min with the frequency of 10 kHz. The obtained catalyst was denoted as VN-GCN.\nThe XRD patterns were recorded on a Rigaku D/max-2400 instrument using Cu-Kα radiation (λ = 1.54 Å). UV–Vis spectroscopy of asprepared catalyst was measured by a UV–Vis spectrophotometer\n(JASCO-V-550). The catalyst morphology was obtained using both\nY. Zhao, et al.\nDiamond & Related Materials 94 (2019) 146–154\nFig. 2. Photocatalytic N2 fixation ability of VN-GCN under different reaction condition (a) or under mixed gas with different N2/O2 content (b).\nscanning electron microscope (SEM, JSM 5600LV, JEOL Ltd.). The Xray photoelectron spectroscopy (XPS) was carried out on a Thermo\nEscalab 250 XPS system. Al Kα radiation was used as the excitation\nsource. Nitrogen adsorption-desorption isotherm was measured using a\nMicromeritics 2010 analyser. The SBET was calculated according to the\nadsorption isotherm. The catalyst component was measured by ICP\n(Perkin-Elmer Optima 3300DV). Adsorption capacity of nitrogen,\noxygen or mixture of nitrogen and oxygen on catalyst surface was\nmeasured by TPD (CHEMBET-3000, Quantachrome). Free radical species was detected by electron spin resonance (ESR) (EMX-220, Bruker).\nThe electrons-holes separation rate of catalyst was tested by photoluminescence (PL) spectra using a fluorospectrophotometer (FP-6300).",
      "experimental_text_raw": "2. Experimental\nN2 molecules, leading to the activation of N2 molecules.\nPlasma, different from the gas, liquid and solid states, is considered\nas the fourth state of matter. Plasma is composed of a large number of\nelectrons, ions, atoms, molecules, free radicals, and other particles.\nDielectric barrier discharge (DBD) is a common method to produce\nplasma, because it does not require vacuum, can be carried out under\natmospheric pressure, and achieves stable discharges. Due to these\nadvantages, the DBD method is widely used in material synthesis,\nvolatile-organic-compound treatment and surface modification. In this work, N vacancies embedded g-C3N4 was prepared by dielectric barrier discharge plasma treatment. Compared with N2 atmosphere, as-prepared catalyst displays remarkably promoted N2 photofixation ability under mixture of N2 and O2 using methanol as hole\nscavenger. The effect of oxygen on the N2 photofixation ability in this\nsystem is proposed.\n2.1. Preparation and characterization\nThe g-C3N4 was prepared by annealing urea at 550 °C for 2 h under\nAr atmosphere (the rate of 5 °C·min−1). The prepared sample was denoted as B-GCN. The B-GCN was modified in a DBD reactor, which was\nused in previous work. 0.2 g of B-GCN was placed into the\nquartz tube. Argon gas is introduced into the quartz tube for 5 min.\nThen, a high voltage of ~10 kV was supplied by a plasma generator\nwith the H2 flow rate of 50 ml·min−1. The discharge was kept for\n30 min with the frequency of 10 kHz. The obtained catalyst was denoted as VN-GCN.\nThe XRD patterns were recorded on a Rigaku D/max-2400 instrument using Cu-Kα radiation (λ = 1.54 Å). UV–Vis spectroscopy of asprepared catalyst was measured by a UV–Vis spectrophotometer\n(JASCO-V-550). The catalyst morphology was obtained using both\nY. Zhao, et al.\nDiamond & Related Materials 94 (2019) 146–154\nFig. 2. Photocatalytic N2 fixation ability of VN-GCN under different reaction condition (a) or under mixed gas with different N2/O2 content (b).\nscanning electron microscope (SEM, JSM 5600LV, JEOL Ltd.). The Xray photoelectron spectroscopy (XPS) was carried out on a Thermo\nEscalab 250 XPS system. Al Kα radiation was used as the excitation\nsource. Nitrogen adsorption-desorption isotherm was measured using a\nMicromeritics 2010 analyser. The SBET was calculated according to the\nadsorption isotherm. The catalyst component was measured by ICP\n(Perkin-Elmer Optima 3300DV). Adsorption capacity of nitrogen,\noxygen or mixture of nitrogen and oxygen on catalyst surface was\nmeasured by TPD (CHEMBET-3000, Quantachrome). Free radical species was detected by electron spin resonance (ESR) (EMX-220, Bruker).\nThe electrons-holes separation rate of catalyst was tested by photoluminescence (PL) spectra using a fluorospectrophotometer (FP-6300).\n2.2. Photocatalytic reaction\nN2 photofixation performance of as-prepared catalyst is evaluated\naccording to method reported in previous literature. A 250 W highpressure sodium lamp (main wavelength 400–800 nm) was used as a\nvisible light source. Sodium nitrite aqueous solution with concentration\nof 0.5 mol·L−1 was used as a sodium lamp cooling circulating water to\nfilter the ultraviolet light portion of the light source. 0.1 g of the catalyst\nwas added to 500 mL of deionized water and stirred for 0.5 h to fully\ndisperse. 0.2 mL of methanol or ethanol or nothing was added into the\nsuspension to trap the holes. Under the stirring condition, the suspension was placed under the light source for irradiation. At the same time,\na mixture of nitrogen and oxygen (or pure nitrogen) was bubbled. 5 mL\nof suspension were collected and centrifuged to obtain the liquid\nsamples at given time intervals. The NH4\n+ concentration was obtained\nby the Nessler's reagent spectrophotometry method (JB7478-87).\nThe photocatalytic hydrogen peroxide production ability of as-prepared catalyst was evaluated in the same manner as the nitrogen fixation reaction. The concentration of hydrogen peroxide was determined by normal iodometric method.",
      "section_header": "2. Experimental",
      "word_count": 429,
      "word_count_raw": 620,
      "confidence": "high",
      "notes": "OK",
      "manual_entry": false
    },
    {
      "id": "ndefects/ndefects_032.pdf",
      "filename": "ndefects_032.pdf",
      "folder": "ndefects",
      "title": NaN,
      "experimental_text": "",
      "experimental_text_raw": "",
      "section_header": "",
      "word_count": 0,
      "word_count_raw": 0,
      "confidence": "none",
      "notes": "Experimental section not found",
      "manual_entry": true
    },
    {
      "id": "ndefects/ndefects_033.pdf",
      "filename": "ndefects_033.pdf",
      "folder": "ndefects",
      "title": "Efficient visible-light-driven hydrogen evolution and Cr(VI) reduction over porous P and Mo co-doped g-C3N4 with feeble N vacancies photocatalyst",
      "experimental_text": "2. Experimental section\n2.1. Materials\nMelamine(C3H6N6, 99%), Ammonium molybdate tetrahydrate (H24Mo7N6O24·4H2O, 99%),\nand Bis(2-ethylhexyl)phosphate(C3H35O4P, 95%) were all purchased from Shanghai macklin\nBiochemical Co.Ltd, and being directly used without further purification.\n2.2. Synthesis of (P, Mo)-g-C3Nx\nTypical preparation of (P, Mo)-g-C3Nx was prepared by consulting the method being\nreported previously with some modifications. Firstly, 12.6 g melamine (C3H6N6), 2.279 mL\nC3H35O4P (P204) were added into 80mL of absolute alcohol under the constant stirring for about\n4h at 80 ◦C , followed by evaporation(60◦C) under continuous shaking. Then, the white samples\nwere being further dried in a vacuum oven at 60 °C overnight. Secondly, the above white solid\nwas grinded into powder, and then being dissolved in 40mL of deionized water in the company\nACCEPTED MANUSCRIPT\nof 0.529g H24Mo7N6O24·4H2O. The mixture was under constantly stirring until a homogeneous\nsolution was being obtained. Then the above solution was being poured into the evaporating\ndishes placed in an oven at 180◦C to dry out water completely. After a cooling procedure, the\nresulted sample was put into a crucible with a cover and being heated in air at 550◦C for 4h at a\nramp rate of 10◦C/min. For the purpose of comparison, P-g-C3Nx, Mo-g-C3N4 and the pristine gC3N4 were also fabricated similarly by using P, Mo precursor or in the absence of both\nprecursors, respectively.",
      "experimental_text_raw": "2. Experimental section\n2.1. Materials\nMelamine(C3H6N6, 99%), Ammonium molybdate tetrahydrate (H24Mo7N6O24·4H2O, 99%),\nand Bis(2-ethylhexyl)phosphate(C3H35O4P, 95%) were all purchased from Shanghai macklin\nBiochemical Co.Ltd, and being directly used without further purification.\n2.2. Synthesis of (P, Mo)-g-C3Nx\nTypical preparation of (P, Mo)-g-C3Nx was prepared by consulting the method being\nreported previously with some modifications. Firstly, 12.6 g melamine (C3H6N6), 2.279 mL\nC3H35O4P (P204) were added into 80mL of absolute alcohol under the constant stirring for about\n4h at 80 ◦C , followed by evaporation(60◦C) under continuous shaking. Then, the white samples\nwere being further dried in a vacuum oven at 60 °C overnight. Secondly, the above white solid\nwas grinded into powder, and then being dissolved in 40mL of deionized water in the company\nACCEPTED MANUSCRIPT\nof 0.529g H24Mo7N6O24·4H2O. The mixture was under constantly stirring until a homogeneous\nsolution was being obtained. Then the above solution was being poured into the evaporating\ndishes placed in an oven at 180◦C to dry out water completely. After a cooling procedure, the\nresulted sample was put into a crucible with a cover and being heated in air at 550◦C for 4h at a\nramp rate of 10◦C/min. For the purpose of comparison, P-g-C3Nx, Mo-g-C3N4 and the pristine gC3N4 were also fabricated similarly by using P, Mo precursor or in the absence of both\nprecursors, respectively.\n2.3. Characterization\nPowder X-ray diffraction (XRD) patterns of the as-prepared samples were recorded on the\nX-ray diffractometer (XRD, Y2000, Dandong, China) using Cu kα X-ray irradiation. And the\nmorphology of the samples was determined by a field-emission scanning electron microscope\n(FE-SEM, ZEISS ULTRA 55, Germany) and a transmission electron microscope (TEM, JEM1400PLUS, Japan). The Brunauer Emmett Teller(BET) specific surface areas(SBET) of the asprepared samples were analyzed using a nitrogen adsorption apparatus(ASAP 2020, USA) with\nall the samples degassed at 150◦C for 8h under flowing N2 prior to measurements. And the pore\nsize distributions were determined by the Barret-Joyner-Halenda method. The Fourier transform\ninfrared spectra (FT-IR) were determined by a FT-IR spectroscopy (FT-IR, Nicolet 6700, USA)\nusing the standard KBr disk technique. And X-ray photoelectron spectroscopy (XPS)\nmeasurements were conducted on a Thermo Scientific spectrometer (XPS, ESCALAB 250,\nUSA) with Al kα radiation as the excitation source operated at 150W. The UV-Vis diffuse\nreflection spectra (UV-Vis, DRS) of the samples were obtained by a UV-Vis spectrophotometer\n(UV-3010, Hitachi, Japan) with 100% BaSO4 as the background at room temperature.\nACCEPTED MANUSCRIPT\nPhotoluminescence spectra were recorded on a fluorescence spectrometer (PL, F-2700, Hitachi,\nJapan) at ambient temperature.\n2.4. Photocatalytic H2 production activity\nPhotocatalytic hydrogen production experiments were carried out at ambient temperature in\na 280 mL Pyrex reaction cell with an efficient irradiation area of ca. 15.1 cm2 connected to a\nglass closed gas circulation system. A typical photocatalytic reaction was conducted by\ndispersing 10 mg of the as-prepared samples in a 100mL aqueous solution containing\ntriethanolamine (TEOA) (5 Vol.%) and 17.5 mg eosin Y (EY). A 300W xenon Lamp (PLSSXE300BF, Beijing, Trustech) equipped with a 420nm cut-off filter was used as the light source,\nand the light intensity is 150 mW/cm2. Before the visible light irradiation, the system was\ndegassed by bubbling N2 gas for 15 min to ensure the anaerobic conditions in the reaction. And\nthe aqueous temperature was maintained around room temperature upon a flowing of cooling\nwater during the photocatalytic reaction. Finally, the amount of H2 evolution was measured\nevery hour using gas chromatography (GC-9560, shanghai, huaai chromatography Technology\nCo.,Ltd) equipped with a thermal conductivity detector (TCD) using Ar gas as the carrier gas.\n2.5. Photocatalytic Cr(VI) reduction measurement\nThe photocatalytic Cr(VI) reduction experiments of the as-prepared catalyst were carried\nout in the photocatalytic reactor, the light source was a 300W xenon Lamp (PLS-SXE300BF,\nBeijing, Trustech) equipped with a 420nm cut-off filter. In each photocatalytic test, before the\nvisible light irradiation, the mixture containing 40 mL K2Cr2O7 aqueous solution (100 mg/L) and\n0.03 g tartaric acid (hole scavenger agent) as well as 0.05 g of catalyst was being stirred\nconstantly for 1 h to ensure the adsorption/desorption equilibrium. During the reaction, 3 mL of\nACCEPTED MANUSCRIPT\nthe suspension was being taken out at given time intervals(0.5h) and then centrifugated to isolate\nthe photocatalyst, the residual concentration of Cr(VI) was reflected by a UV–vis\nspectrophotometer (UV-1800, Shimadzu, Japan), detected at the main characteristic absorption\npeak of Cr(VI) (540 nm).\n2.6. Photoelectrochemical Measurements\nThe transient photocurrent responses of the as-prepared samples were measured on an\nelectrochemical analyzer (CHI660E) in a standard three-compartment cell with a working\nelectrode. And the working electrodes were prepared as follows: 5 mg of the as-obtained\nphotocatalyst was suspended in 1 mL of water to form slurry, which was then being dip-coated\nonto an indium tin oxide (ITO) glass electrode (1.0cm2). Afterwards, the electrodes were being\nplaced in air atmosphere for about 12 h to fully eliminate water and subsequently calcined at 200\n◦C for 5 h. A platinum wire and a saturated calomel electrode (SCE) were used as a counter\nelectrode and the reference electrode, respectively. And 0.1 M Na2SO4 was served as the\nelectrolyte solution.",
      "section_header": "2. Experimental section",
      "word_count": 220,
      "word_count_raw": 840,
      "confidence": "high",
      "notes": "OK",
      "manual_entry": false
    },
    {
      "id": "ndefects/ndefects_035.pdf",
      "filename": "ndefects_035.pdf",
      "folder": "ndefects",
      "title": "The effect of embedding N vacancies into g-C3N4 on the photocatalytic H2O2 production ability via H2 plasma treatment",
      "experimental_text": "2. Experimental\n2.1. Preparation and characterization\nThe g-C3N4 was synthesized by annealing melamine at 520 °C for 2 h\nunder Ar atmosphere (5 °C·min−1). The obtained catalyst was denoted\nas GCN. The modification of GCN was carried out in a DBD reactor,\nwhich was used in our previous work. For each run, 0.5 g of\nGCN was put into the quartz tube. Ar was allowed to pass through the\nquartz tube for 5 min to flush out the air. At a constant H2 flow\n(40 ml·min−1), a high voltage of ~10 kV was supplied by a plasma\ngenerator. The power input was 50 V × 0.4 A, discharge frequency was\n10 kHz, and the discharge was kept for 30 min. After that, the reactor\nwas cooled down to room temperature. The obtained g-C3N4 was denoted as PH-CN. For comparison, N vacancies embedded g-C3N4 was\nalso prepared by traditional roasting method. GCN was annealed at\n500 °C for 2 h under H2 atmosphere (40 ml·min−1). The obtained catalyst was denoted as AH-CN.\nThe XRD patterns of the samples were recorded on a Rigaku D/max2400 instrument using Cu-Kα radiation (λ = 1.54 Å). UV–Vis spectroscopy was carried out on a UV–Vis spectrophotometer (JASCO V-550)\nusing BaSO4 as the reflectance sample. The morphologies of samples\nwere observed using a scanning electron microscope (SEM, JSM\n5600LV, JEOL Ltd.). Nitrogen adsorption was measured at −196 °C on\na Micromeritics 2010 analyzer. The BET surface area (SBET) was calculated based on the adsorption isotherm. Elemental analysis was\nperformed using a vario EL cube from Elementar Analysensysteme\nGmbH. Temperature programmed desorption (TPD) studies were performed using a CHEMBET-3000 (Quantachrome, U.S.A.) instrument.\nElectron paramagnetic resonance (EPR) was monitored using a digital\nX-band spectrometer (EMX-220, Bruker, USA). The photocurrents were\nmeasured using an electrochemical analyzer (CHI 618C Instruments).\nTEM images were taken on a Philips Tecnai G220 model microscope.\nXPS measurements were conducted on a Thermo Escalab 250 XPS\nsystem with Al Kα radiation as the exciting source. The binding energies were calibrated by referencing the C 1s peak (284.6 eV) to reduce\nthe sample charge effect. The photoluminescence (PL) spectra were\nmeasured with a fluorospectrophotometer (FP-6300) using Xe lamp as\nthe excitation source. Electrochemical impedance spectra (EIS) were\nperformed via an EIS spectrometer (EC-Lab SP-150, BioLogic Science)\nin a three-electrode cell.",
      "experimental_text_raw": "2. Experimental\n2.1. Preparation and characterization\nThe g-C3N4 was synthesized by annealing melamine at 520 °C for 2 h\nunder Ar atmosphere (5 °C·min−1). The obtained catalyst was denoted\nas GCN. The modification of GCN was carried out in a DBD reactor,\nwhich was used in our previous work. For each run, 0.5 g of\nGCN was put into the quartz tube. Ar was allowed to pass through the\nquartz tube for 5 min to flush out the air. At a constant H2 flow\n(40 ml·min−1), a high voltage of ~10 kV was supplied by a plasma\ngenerator. The power input was 50 V × 0.4 A, discharge frequency was\n10 kHz, and the discharge was kept for 30 min. After that, the reactor\nwas cooled down to room temperature. The obtained g-C3N4 was denoted as PH-CN. For comparison, N vacancies embedded g-C3N4 was\nalso prepared by traditional roasting method. GCN was annealed at\n500 °C for 2 h under H2 atmosphere (40 ml·min−1). The obtained catalyst was denoted as AH-CN.\nThe XRD patterns of the samples were recorded on a Rigaku D/max2400 instrument using Cu-Kα radiation (λ = 1.54 Å). UV–Vis spectroscopy was carried out on a UV–Vis spectrophotometer (JASCO V-550)\nusing BaSO4 as the reflectance sample. The morphologies of samples\nwere observed using a scanning electron microscope (SEM, JSM\n5600LV, JEOL Ltd.). Nitrogen adsorption was measured at −196 °C on\na Micromeritics 2010 analyzer. The BET surface area (SBET) was calculated based on the adsorption isotherm. Elemental analysis was\nperformed using a vario EL cube from Elementar Analysensysteme\nGmbH. Temperature programmed desorption (TPD) studies were performed using a CHEMBET-3000 (Quantachrome, U.S.A.) instrument.\nElectron paramagnetic resonance (EPR) was monitored using a digital\nX-band spectrometer (EMX-220, Bruker, USA). The photocurrents were\nmeasured using an electrochemical analyzer (CHI 618C Instruments).\nTEM images were taken on a Philips Tecnai G220 model microscope.\nXPS measurements were conducted on a Thermo Escalab 250 XPS\nsystem with Al Kα radiation as the exciting source. The binding energies were calibrated by referencing the C 1s peak (284.6 eV) to reduce\nthe sample charge effect. The photoluminescence (PL) spectra were\nmeasured with a fluorospectrophotometer (FP-6300) using Xe lamp as\nthe excitation source. Electrochemical impedance spectra (EIS) were\nperformed via an EIS spectrometer (EC-Lab SP-150, BioLogic Science)\nin a three-electrode cell.\n2.2. Photocatalytic reaction\nThe photocatalytic H2O2 production was carried out as follow. 0.2 g\nof catalyst was added into 200 mL of deionized water under stirring to\nform a suspension. Ethanol with a concentration of 0.789 g/L was\nadded as a hole scavenger. Then, the suspension was exposed to a\n250 W high-pressure sodium lamp with main emission from 400 to\n800 nm. The UV light portion of the sodium lamp was filtered by\nNaNO2 solution (0.5 M). O2 was bubbled (80 mL·min−1) during the\nphotoreaction process. All runs were conducted at ambient pressure\nand 30 °C. At given time intervals, 5 mL aliquots of the suspension were\ncollected and immediately centrifuged to obtain the liquid samples. The\nH2O2 concentration was analyzed by the normal iodometric method.",
      "section_header": "2. Experimental",
      "word_count": 383,
      "word_count_raw": 510,
      "confidence": "high",
      "notes": "OK",
      "manual_entry": false
    },
    {
      "id": "ndefects/ndefects_036.pdf",
      "filename": "ndefects_036.pdf",
      "folder": "ndefects",
      "title": "Preparation of N-vacancy-doped g-C3N4 with outstanding photocatalytic H2O2 production ability by dielectric barrier discharge plasma treatment",
      "experimental_text": "2. Experimental\n2.1. Preparation\nThe g‐C3N4 was synthesized in a DBD reactor, which was \nused in our previous work. In each run, 0.5 g of mela‐\nmine was placed in a quartz tube. Ar was allowed to pass \nthrough the quartz tube for 5 min to flush out the air. A high \nvoltage of ~10 kV was supplied by a plasma generator under a \nconstant H2 flow (40 mL·min−1). The power input was 50 V  \n0.4 A, the discharge frequency was 10 kHz, and the discharge \nwas maintained for 15–45 min. Subsequently, the reactor was \ncooled to room temperature. In the following, the obtained \ng‐C3N4 is denoted as PLCN‐x, where x stands for the discharge \ntime (min). For comparison, melamine was annealed at 520 °C \nfor 2 h at a rate of 5 °C·min−1; the obtained catalyst is denoted \nas gCN.",
      "experimental_text_raw": "2. Experimental\n2.1. Preparation\nThe g‐C3N4 was synthesized in a DBD reactor, which was \nused in our previous work. In each run, 0.5 g of mela‐\nmine was placed in a quartz tube. Ar was allowed to pass \nthrough the quartz tube for 5 min to flush out the air. A high \nvoltage of ~10 kV was supplied by a plasma generator under a \nconstant H2 flow (40 mL·min−1). The power input was 50 V  \n0.4 A, the discharge frequency was 10 kHz, and the discharge \nwas maintained for 15–45 min. Subsequently, the reactor was \ncooled to room temperature. In the following, the obtained \ng‐C3N4 is denoted as PLCN‐x, where x stands for the discharge \ntime (min). For comparison, melamine was annealed at 520 °C \nfor 2 h at a rate of 5 °C·min−1; the obtained catalyst is denoted \nas gCN.\n2.2. Characterization\nThe X‐ray diffraction (XRD) patterns of the samples were \nrecorded using a Rigaku D/max‐2400 instrument and Cu‐Kα \nradiation (λ = 1.54 Å). Ultraviolet–visible (UV‐Vis) spectroscopy \nwas performed using a UV‐Vis spectrophotometer (JASCO \nV‐550) and BaSO4 as the reflectance sample. The morphologies \nof the samples were observed by scanning electron microscopy \n(SEM; JSM 5600LV, JEOL Ltd.). Transmission electron micros‐\ncopy (TEM) images were obtained with a Philips Tecnai G220 \nmicroscope. X‐ray photoelectron spectroscopy (XPS) meas‐\nurements were performed using a Thermo Escalab 250 XPS \nsystem with Al‐Kα radiation as the excitation source. Nitrogen \nadsorption‐desorption was measured at −196 C with a Mi‐\ncromeritics 2010 analyzer. The BET surface area (SBET) was \ncalculated based on the adsorption isotherm. Elemental analy‐\nsis was performed using a Vario EL cube from Elementar \nAnalysensysteme GmbH. Temperature‐programmed desorp‐\ntion (TPD) studies were conducted using a CHEMBET‐3000 \n(Quantachrome, USA) instrument. Photoluminescence (PL)\nXuhe Li et al. / Chinese Journal of Catalysis 39 (2018) 1090–1098\nspectra were measured with a fluorospectrophotometer \n(FP‐6300) using a Xe lamp as the excitation source. Electro‐\nchemical impedance spectra (EIS) were acquired with an EIS \nspectrometer (EC‐Lab SP‐150, BioLogic Science) in a \nthree‐electrode cell.\n2.3. Photocatalytic reaction\nThe catalyst (0.2 g) was added into 200 mL of deionized \nwater while stirring to form a suspension. Ethanol with a con‐\ncentration of 0.789 g·L−1 was included as a hole scavenger. \nThen, the suspension was exposed to a 250‐W high‐pressure \nsodium lamp with main emission from 400 to 800 nm. The UV \nlight portion of the sodium lamp was filtered by a NaNO2 solu‐\ntion (0.5 mol·L−1). O2 was bubbled (80 mL·min−1) during the \nphotoreaction process. All experiments were conducted at am‐\nbient pressure and 30 C. At given time intervals, 5‐mL aliquots \nof the suspension were collected and immediately centrifuged \nto obtain liquid samples. The H2O2 concentration was analyzed \nby the standard iodometric method.\nFig. 2. SEM images of as‐prepared gCN (a), PLCN‐15 (b), PLCN‐30 (c),\nand PLCN‐45 (d).\ner than those of gCN, while the intensity of PLCN‐45 is similar \nto that of gCN. The results suggest that a short plasma treat‐\nment time results in the formation of g‐C3N4 with a small parti‐\ncle size, and the particle size of the catalyst increases as the \nplasma treatment time is extended. The amplification of the \n25°–30° region shows that the characteristic peak position of \nthe catalyst prepared by plasma treatment is obviously shifted \ncompared with that of gCN, which may be due to the lattice \ndefects of the g‐C3N4. \nFig. 2 displays the SEM results of the catalysts. It is clear that \nall the prepared catalysts show a plate‐like structure with no \nregular morphology. The particle sizes of PLCN‐15 and \nPLCN‐30 are obviously smaller than that of PLCN‐45, which is \ncomparable to gCN. This is consistent with the XRD results. \nTEM and high‐resolution TEM (HRTEM) images of PLCN‐30 are \npresented in Fig. 3. As shown in Fig. 3(a), PLCN‐30 shows a \nlayer structure with no pores after the plasma treatment. A \ntypical HRTEM image of PLCN‐30 exhibits a clear lattice fringe \n(Fig. 3(b)). The measured lattice spacing is 0.330 nm, very close \nto the (0 0 2) crystal face of graphitic carbon nitride. This \nconfirms that graphitic carbon nitride was successfully synthe‐\nsized by the plasma treatment. \nThe N2 adsorption–desorption isotherms for the prepared \ncatalysts are shown in Fig. 4. All catalysts exhibit type‐IV iso‐\ntherms. BET of gCN is as small as 9.2 m2·g−1, whereas these of \nPLCN‐15 and PLCN‐30 are as high as 20.5 and 21.2 m2·g−1, re‐\nspectively, much higher than that of gCN. Combined with the",
      "section_header": "2.  Experimental",
      "word_count": 142,
      "word_count_raw": 741,
      "confidence": "high",
      "notes": "OK",
      "manual_entry": false
    },
    {
      "id": "ndefects/ndefects_037.pdf",
      "filename": "ndefects_037.pdf",
      "folder": "ndefects",
      "title": "Metal-Free C3N4 with plentiful nitrogen vacancy and increased specific surface area for electrocatalytic nitrogen reduction",
      "experimental_text": "2. Experimental\n2.1. Materials and Characterization\n(See SI)\n2.2. Preparation of bulk C3N4\nSpecifically, for the Synthesis of pure C3N4, 20 g CH4N2O was\nput into a ceramic crucible with a lid and placed in a muffle furnace. The temperature was raised to 550°Cat the rate of 10°Cmin\u00011\nand kept at 550°Cfor 240 min. After the reaction, the muffle furnace temperature was naturally cooled to room temperature, and\nthe yellow pure C3N4 sample was obtained.\n2.3. Preparation of 2D C3N4 nanosheet\nFirstly, 100 mg pure C3N4 was placed in a flask and 20 mL H2SO4\nwas added. The mixture was stirred strongly at room temperature\nto make C3N4 and H2SO4 fully mixed. Secondly, 100 mL deionized\nwater was slowly added to the above mixture solution. After ultrasonic exfoliating for 2 h, the color of mixture solution changed\nfrom dark yellow to light yellow. Finally, the products were filtered\nand collected, washed to neutral with deionized water, and freezedried in vacuum for 48 h to obtain 2D C3N4 nanosheet.\n2.4. Preparation of 2D C3N4-NV\nThe freeze-dried powder was put into a porcelain boat and then\nplaced in the quartz tube of a tubular furnace. After purifying the\nquartz tube with nitrogen for 15 min, heated it up to 600 \u0003C by\nthe rate of 5 \u0003C min\u00011 and maintained for 180 min in the atmosphere of nitrogen. After the reaction, 2D C3N4-NV was obtained.",
