Repository: VasylChumachenko/defectsProject

# g-C3N4 Spectral Phenotyping

Automated analysis and clustering of graphitic carbon nitride (g-C3N4) optical spectra with synthesis condition correlation.

## Overview

This project extracts spectral fingerprints from UV-Vis/DRS data of g-C3N4 materials and groups them into "spectral phenotypes" using unsupervised clustering. The pipeline also extracts synthesis conditions from scientific PDF articles using LLM and correlates them with the identified clusters.

### 2. Analyze spectra from a data folder

```bash
python analyze_spectra.py <folder_path> --csv results.csv --plots
```

Input: folder with CSV files (absorption `_abs_` or Tauc `_tauc` data).

File: experimental_sections.json (part 19 of 28)
{
      "experimental_text_raw": "2. Experimental\n2.1. Materials and Characterization\n(See SI)\n2.2. Preparation of bulk C3N4\nSpecifically, for the Synthesis of pure C3N4, 20 g CH4N2O was\nput into a ceramic crucible with a lid and placed in a muffle furnace. The temperature was raised to 550°Cat the rate of 10°Cmin\u00011\nand kept at 550°Cfor 240 min. After the reaction, the muffle furnace temperature was naturally cooled to room temperature, and\nthe yellow pure C3N4 sample was obtained.\n2.3. Preparation of 2D C3N4 nanosheet\nFirstly, 100 mg pure C3N4 was placed in a flask and 20 mL H2SO4\nwas added. The mixture was stirred strongly at room temperature\nto make C3N4 and H2SO4 fully mixed. Secondly, 100 mL deionized\nwater was slowly added to the above mixture solution. After ultrasonic exfoliating for 2 h, the color of mixture solution changed\nfrom dark yellow to light yellow. Finally, the products were filtered\nand collected, washed to neutral with deionized water, and freezedried in vacuum for 48 h to obtain 2D C3N4 nanosheet.\n2.4. Preparation of 2D C3N4-NV\nThe freeze-dried powder was put into a porcelain boat and then\nplaced in the quartz tube of a tubular furnace. After purifying the\nquartz tube with nitrogen for 15 min, heated it up to 600 \u0003C by\nthe rate of 5 \u0003C min\u00011 and maintained for 180 min in the atmosphere of nitrogen. After the reaction, 2D C3N4-NV was obtained.\n2.5. Electrochemical measurements\nCathode preparation process: Firstly, 10 mg 2D C3N4-NV\npowder was uniformly dispersed in ethanol solution by ultrasound. Secondly, 50 uL of the above solution was dropped on a carbon paper of 1 \u0003 1 cm2 and dried naturally at room temperature.\nFinally, a small amount of 5% Nafion ethanol solution was added\nto the surface of the catalyst to ensure that the catalyst did not fall\noff during electrocatalysis.\nNRR test: The H-type electrolytic cell was used for N2 reduction\nreaction. Nafion 211 membrane was boiled in H2O (deionise) and\nH2O2 solution at 85 \u0003C for 1 h respectively. The treated Nafion\nmembrane was used to separate the electrolytic cell. The standard\nthree-electrode system, with graphite rod as the counter electrode,\ncalibrated Ag/AgCl electrode as the reference electrode, and 0.1 M\nHCl solution as the electrolyte, was used to conduct electrocatalytic N2 reduction reaction through an electrochemical workstation (CHI 660E). N2 was first injected to cathode chamber to\nsaturate the electrolyte for 30 min, and then the chronoamperometry experiment was carried out in the electrolyte with N2 continuously\nsaturated.\nAll\nmeasured\npotentials\nwere\ncalibrated\naccording to Eq. (1). to be reversible hydrogen electrode potential\n(RHE).\nEðversusRHEÞ ¼ Eðvs:Ag=AgClÞ þ 0:059 \u0003 PH\nð1Þ\n2.6. Determination of ammonia and hydrazine\nDetermination of NH3: The yield of NH3 was determined by\nindophenol blue method. In detail, 2 mL of 1 M NaOH solution\nincluding 5% C6H5Na3O7\u00042H2O and 5% C7H6O3 was added with\n0.2 mL of 1% C5FeN6Na2O\u00042H2O and 1 mL of 0.05 M NaClO aqueous\nsolution as chromogenic agents. A range of different concentration\nof NH4Cl solution were added with 2 mL chromogenic agents\nrespectively and stood for 2 h. The absorbance of these solutions\nwas determined at the wavelength of 655 nm to obtain the standard concentration-absorbance curve. Then, 2 mL chromogenic reagent and 2 mL electrolyte was mixed and stood for\n2 h. The absorbance of the above solution was measured at the\nwavelength of 655 nm and the concentration of ammonia in electrolyte\nwas\ndetermined\nby\nstandard\ncurve\nmethod\n(y = 0.575x + 0.013, R2 = 0.998). The NH3 yield was calculated\naccording to Eq. (2).\nYieldðNH3Þ ¼ CðNH3Þ \u0003 V=t \u0003 mðcat:Þ\nð2Þ\nV and CNH3 represent respectively the electrolyte volume in\ncathode and the concentration of NH3; t and m represent reaction\ntime and catalyst mass.\nFaradic efficiency was calculated according to Eq. (3)\nFE ¼ CðNH3Þ \u0003 V \u0003 3F=Q \u0003 17\nð3Þ\nF stands for Faraday constant; V and CNH3 represent respectively\nthe electrolyte volume in cathode and the concentration of NH3; Q\nis charge quantity given by the integral of i-t curve.\nDetermination of N2H4: The yield of N2H4 was measured\nthrough the Watt and Chrisp method. The mixture including\n10 mL HCl, 2 g C9H11NO and 100 mL ethanol was used as chromogenic agents. A range of N2H4\u0004H2O of known concentration were\nadded to 3 mL chromogenic agent respectively and stirred for\n10 min. The absorbance of these solutions was determined at the\nwavelength of 463 nm to obtain the standard concentrationabsorbance curve. Then, 3 mL chromogenic reagent and\nZ. Zhao, Y. Long, S. Luo et al.\nJournal of Energy Chemistry 60 (2021) 546–555\nmicroscope (TEM), respectively. As shown in Fig. 2(a-b), bulk C3N4\nis relatively thick, while after exfoliating, 2D C3N4 presents a relatively thin nanosheet structure. As shown in Fig. 2(c-d), compared\nwith bulk C3N4 and 2D C3N4, 2D C3N4-NV shows a two-dimensional\nnanosheet structure with some folds and holes. This is because a\nlarge number of pore structures are formed in the re-calcination\nprocess after bulk C3N4 is exfoliated into 2D nanosheet, while the\ngeneration of N vacancy destroys the long program of C3N4 atomic\narrangement, thus causing the folding phenomenon. The prepared\n2D C3N4-NV has two-dimensional ultrathin sheet and porous\nstructure, which increases the specific surface area of the material\nand exposes more active sites. Meanwhile, according to the element mapping (Fig. 2e-2g) and EDX spectrum, it is further\nexplained that only C and N elements exist in 2D C3N4-NV, and the\neven distribution of N (blue) and C (green) elements can also be\nintuitively observed. Notably, the Cu peak originates from the Cu\ngrids loaded with samples in the EDX spectrum.\nThe surface chemical state of bulk C3N4, 2D C3N4 and 2D C3N4NV is studied through X-ray photoelectron spectroscopy (XPS). In\nall element spectrums of XPS, the sample is only composed of C\nand N elements. In the C 1 s high-resolution XPS spectrum, the two peaks at the binding energy of 288.1 eV and\n284.6 eV correspond to C-N3 group and C–C group of adventitious\ncarbon of bulk C3N4, 2D C3N4 and 2D C3N4-NV, respectively, which\nare consistent with the previously reported peak position of C3N4. In addition, in the C 1 s XPS spectrum of 2D C3N4-NV, an additional peak appears at the high binding energy of 290.2 eV, which\nis caused by partial three nitrogen coordination one carbon into\ntwo nitrogen coordination one carbon (that is N-C-N), thus\nconfirming again the generation of nitrogen vacancy. Furthermore,\nin the N 1 s high-resolution XPS spectrum, the three peaks\nat the binding energy of 398.8, 399.8 and 401.0 eV are attributed to\npyridinic N (C = N-C), graphitic N (N-C3) and pyrrolic N (C-N–H) of\nbulk C3N4, 2D C3N4 and 2D C3N4-NV respectively. It is worth\nnoting that the percent ratio of C-N = C/N-C3 (2.1) in 2D C3N4-NV\nare significantly reduced compared with that of bulk C3N4, 2D\nC3N4 (4.3), indicating that nitrogen vacancy is mainly distributed\nat the pyridinic nitrogen site.\nThe structural defects of bulk C3N4, 2D C3N4 and 2D C3N4-NV\nare studied by electron paramagnetic resonance (EPR). As shown\nin Fig. 3(c), the paramagnetic absorption signal at 3520 is derived\nfrom unpaired electrons on carbon atoms in the triazine ring. Bulk\nC3N4 and 2D C3N4 exhibit almost equal intensity of absorption signals, indicating that there is little nitrogen vacancy in the structure.\nFor 2D C3N4-NV, due to the formation of abundant structural\ndefect, the number of unpaired electrons on carbon atoms\nincreases, so the paramagnetic absorption signal of 2D C3N4-NV\nis significantly enhanced, which proves that there are a large number of N vacancies in 2D C3N4-NV. Since the adsorption capacity of\nN2 on the electrocatalyst is the key to catalyzing NRR, the physical\nadsorption capacity of N2 on bulk C3N4, 2D C3N4 and 2D C3N4-NV is\ncompared by the N2 adsorption–desorption isotherm. As shown in\n3 mL electrolyte was mixed and stirred for 10 min, and the absorbance was measured at the wavelength of 463 nm. Finally, the\nyield of hydrazine were determined by standard curve method\n(y = 0.623x + 0.008, R2 = 0.992).",
      "section_header": "2. Experimental",
      "word_count": 233,
      "word_count_raw": 1349,
      "confidence": "high",
      "notes": "OK",
      "manual_entry": false
    },
    {
      "id": "ndefects/ndefects_038.pdf",
      "filename": "ndefects_038.pdf",
      "folder": "ndefects",
      "title": "Enhanced photocatalytic nitrogen fixation of AgI modified g-C3N4 with nitrogen vacancy synthesized by an in-situ decomposition-thermal polymerization method",
      "experimental_text": "2. Experimental sections\n2.1. Preparation of pure g-C3N4\nAll chemicals applied in this paper were purchased from SigmaAldrich, Inc. at analytical-grade. The pristine g-C3N4 photocatalyst was\nsynthesized using a calcination method. Typically, 2 g of grounded\ndicyandiamide white powder was put into an alumina crucible with\n\nX. Hu, et al.\nApplied Surface Science 531 (2020) 147348\nCN and 2.5-AgI/CN powders because of the small amount and (or) high\ndispersion. However, the diffraction peak at 13.1° gradually broadened\nwith decreased intensity after the loading of AgI, which was possibly\ncaused by the decreased order degree of in-plane structural packing due\nto the embedding of AgI nanoparticles. In addition, the peak position at\n27.5° slightly moved to higher diffraction angle after the addition of\nAgI, indicating a reduction of the distance between nanosheets.\nThis is because the accumulation of g-C3N4 nanosheets after the introduction of AgI nanoparticles, which is confirmed by the following TEM images. With the addition of AgI, the diffraction peaks of\nsilver iodide were detected at 22.3, 23.7, 39.2, and 46.3° in the XRD\npattern of 5-AgI/CN (JCPDS No. 09-0374) (enlarged XRD spectra in Fig.\nS1), indicating that AgI was successfully compounded into the gC3N4 system. The phase of the prepared AgIO3 precursor was displayed\nin Fig. S2, which was similar to standard pattern of silver iodate (JCPDS\nNo. 45-0880). The specific surface area and pore size of CN and 2.5AgI/CN were analyzed by nitrogen adsorption-desorption isotherms. Both the isotherms were classified as type IV isotherms with\nan obvious H3 hysteresis loop at high relative pressure, indicating the\nexistence of mesoporous structure. The Brunauer-Emmett-Teller\n(BET) surface area of CN and 2.5-AgI/CN was 7.11 and 5.49 m2·g−1,\nand the average pore diameters of CN and 2.5-AgI/CN were 10.29 and\n15.31 nm, respectively. After loading of AgI nanoparticles, the\nspecific surface area decreased a little because of the covering of pores\nby in-situ formed AgI. The morphology and microstructure of CN, 1.25AgI/CN, 2.5-AgI/CN and 5-AgI/CN composites were characterized by\nTEM. Some irregular pores formed on the surface of pure g-C3N4 nanosheets, while there were fewer pores formed in the g-C3N4\nnanosheets after loading of AgI, which is consistent with the results of\nBET. For 1.25-AgI/CN, 2.5-AgI/CN, and 5-AgI/CN composites in\nFig. 1d-f, they exhibited a sheet-like structure and AgI nanoparticles\nwere anchored and dispersed in the lamellar nanosheets of g-C3N4.\nNotably, the lamellar structure became thicker with increasing the\ncontent of AgI. Excess addition of AgI caused the aggregation and the\naccumulation of g-C3N4 sheets.\nThe compositions and chemical states of CN and n-AgI/CN composite was further explored through XPS. As depicted in Fig. 2a,\nthe 2.5-AgI/CN was consisted of Ag, I, C, N and O elements with no\nother impurity elements founded. The peak of O was originated from\nthe adsorbed H2O on the surface of the catalyst powder. The binding\nenergies of carbon and nitrogen for both CN and 2.5-AgI/CN matched\nto the typical position in graphitic carbon nitride. Fig. 2b shown the N\n1s high-resolution XPS spectra, which is consisted of four binding energy peaks at 398.5 eV (C]NeC), 399.3 eV (Ne(C)3), 401.1 eV (NeH)\nand 404.5 eV (π-excitation). The peak area ratio of (Ne(C)3) to (C]\nNeC) increased from 0.22 to 0.97 after the loading of AgI (Fig. 2b and\nTable 2), showing the deficiency of nitrogen in C]NeC. The C 1 s\nregion was presented in Fig. 2c, and the binding energies at 284.7,\n286.4, and 288.0 eV corresponded to the adventitious carbon residual\nCeNHx and the carbon atom of Ce(N)3 in the framework of g-C3N4,\nrespectively. As presented in Table 2, the peak area ratio of CeNHx to\nNeC]N for CN was 0.036, which increased to 0.038 for 2.5-AgI/CN,\nfurther proving the appearance of nitrogen deficiency. The peaks\nat 368.1 eV and 374.1 eV in the Ag 3d spectrum of 2.5-AgI/CN was\nassociated with Ag 3d5/2 and Ag 3d3/2, respectively.\nFurthermore, the peaks of I 3d5/2 and I 3d3/2 were centered at 618.9 eV\nand 630.3 eV in I 3d spectrum in Fig. 2d. Compared with CN,\nthe N/C molar ratio of 2.5-AgI/CN decreased from 1.653 to 1.646 according to the elemental analysis, which further confirmed\nthe existence of nitrogen vacancies in 2.5-AgI/CN. In order to probe the\nformation process of the nitrogen vacancy, TGA and DSC curves of\nAgIO3 was acquired in Fig. S3. The DSC curve indicates three endotherms at about 419.2 °C, 479.9 °C and 555.9 °C which correspond to\nthe melting of AgIO3, decomposition of AgIO3 and sublimation of AgI,\nrespectively. During the heating process, AgIO3 decomposes to be\nAgI as a residue with a 16.7% mass decrease at about 479.9 °C, which\ncover and calcined at 823 K for 4 h with a heating rate of 5 K/min under\nargon atmosphere in a tube furnace. After cooling down to room temperature, the yellowish agglomerated sample was ground to fine\npowder and recalcined at 803 K for 2 h under argon atmosphere. The\nfinally obtained sample was marked as CN.\n2.2. Preparation of AgIO3\nSilver iodate (AgIO3) was synthesized by a wet chemistry method\naccording to the reported literature. Firstly, 75 mL 0.1 mM silver\nnitrate solution was added dropwise (5 mL/min) to 75 mL 0.101 mM\npotassium iodate solution under vigorous stirring. Secondly, the obtained white precipitate was collected by centrifugation and then washed three times with DI water. Finally, the white powder product was\ndried at 325 K for 6 h.\n2.3. Preparation of AgI modified g-C3N4 composite\nAgI modified g-C3N4 composite was synthesized by an in-situ decomposition-thermal polymerization method with dicyandiamide and\nAgIO3 as precursors. In a typical procedure, 2 g of dicyandiamide with a\ncertain amount of AgIO3 was grounded for 30 min carefully and then\ncalcined under the same condition as that of pure g-C3N4. The weight\npercent of AgIO3 to dicyandiamide was controlled as 1.25, 2.5, and 5 wt\n%. The corresponding composites were named as n-AgI/CN, and n represents the weight percent of AgIO3 to dicyandiamide.",
      "experimental_text_raw": "2. Experimental sections\n2.1. Preparation of pure g-C3N4\nAll chemicals applied in this paper were purchased from SigmaAldrich, Inc. at analytical-grade. The pristine g-C3N4 photocatalyst was\nsynthesized using a calcination method. Typically, 2 g of grounded\ndicyandiamide white powder was put into an alumina crucible with\n\nX. Hu, et al.\nApplied Surface Science 531 (2020) 147348\nCN and 2.5-AgI/CN powders because of the small amount and (or) high\ndispersion. However, the diffraction peak at 13.1° gradually broadened\nwith decreased intensity after the loading of AgI, which was possibly\ncaused by the decreased order degree of in-plane structural packing due\nto the embedding of AgI nanoparticles. In addition, the peak position at\n27.5° slightly moved to higher diffraction angle after the addition of\nAgI, indicating a reduction of the distance between nanosheets.\nThis is because the accumulation of g-C3N4 nanosheets after the introduction of AgI nanoparticles, which is confirmed by the following TEM images. With the addition of AgI, the diffraction peaks of\nsilver iodide were detected at 22.3, 23.7, 39.2, and 46.3° in the XRD\npattern of 5-AgI/CN (JCPDS No. 09-0374) (enlarged XRD spectra in Fig.\nS1), indicating that AgI was successfully compounded into the gC3N4 system. The phase of the prepared AgIO3 precursor was displayed\nin Fig. S2, which was similar to standard pattern of silver iodate (JCPDS\nNo. 45-0880). The specific surface area and pore size of CN and 2.5AgI/CN were analyzed by nitrogen adsorption-desorption isotherms. Both the isotherms were classified as type IV isotherms with\nan obvious H3 hysteresis loop at high relative pressure, indicating the\nexistence of mesoporous structure. The Brunauer-Emmett-Teller\n(BET) surface area of CN and 2.5-AgI/CN was 7.11 and 5.49 m2·g−1,\nand the average pore diameters of CN and 2.5-AgI/CN were 10.29 and\n15.31 nm, respectively. After loading of AgI nanoparticles, the\nspecific surface area decreased a little because of the covering of pores\nby in-situ formed AgI. The morphology and microstructure of CN, 1.25AgI/CN, 2.5-AgI/CN and 5-AgI/CN composites were characterized by\nTEM. Some irregular pores formed on the surface of pure g-C3N4 nanosheets, while there were fewer pores formed in the g-C3N4\nnanosheets after loading of AgI, which is consistent with the results of\nBET. For 1.25-AgI/CN, 2.5-AgI/CN, and 5-AgI/CN composites in\nFig. 1d-f, they exhibited a sheet-like structure and AgI nanoparticles\nwere anchored and dispersed in the lamellar nanosheets of g-C3N4.\nNotably, the lamellar structure became thicker with increasing the\ncontent of AgI. Excess addition of AgI caused the aggregation and the\naccumulation of g-C3N4 sheets.\nThe compositions and chemical states of CN and n-AgI/CN composite was further explored through XPS. As depicted in Fig. 2a,\nthe 2.5-AgI/CN was consisted of Ag, I, C, N and O elements with no\nother impurity elements founded. The peak of O was originated from\nthe adsorbed H2O on the surface of the catalyst powder. The binding\nenergies of carbon and nitrogen for both CN and 2.5-AgI/CN matched\nto the typical position in graphitic carbon nitride. Fig. 2b shown the N\n1s high-resolution XPS spectra, which is consisted of four binding energy peaks at 398.5 eV (C]NeC), 399.3 eV (Ne(C)3), 401.1 eV (NeH)\nand 404.5 eV (π-excitation). The peak area ratio of (Ne(C)3) to (C]\nNeC) increased from 0.22 to 0.97 after the loading of AgI (Fig. 2b and\nTable 2), showing the deficiency of nitrogen in C]NeC. The C 1 s\nregion was presented in Fig. 2c, and the binding energies at 284.7,\n286.4, and 288.0 eV corresponded to the adventitious carbon residual\nCeNHx and the carbon atom of Ce(N)3 in the framework of g-C3N4,\nrespectively. As presented in Table 2, the peak area ratio of CeNHx to\nNeC]N for CN was 0.036, which increased to 0.038 for 2.5-AgI/CN,\nfurther proving the appearance of nitrogen deficiency. The peaks\nat 368.1 eV and 374.1 eV in the Ag 3d spectrum of 2.5-AgI/CN was\nassociated with Ag 3d5/2 and Ag 3d3/2, respectively.\nFurthermore, the peaks of I 3d5/2 and I 3d3/2 were centered at 618.9 eV\nand 630.3 eV in I 3d spectrum in Fig. 2d. Compared with CN,\nthe N/C molar ratio of 2.5-AgI/CN decreased from 1.653 to 1.646 according to the elemental analysis, which further confirmed\nthe existence of nitrogen vacancies in 2.5-AgI/CN. In order to probe the\nformation process of the nitrogen vacancy, TGA and DSC curves of\nAgIO3 was acquired in Fig. S3. The DSC curve indicates three endotherms at about 419.2 °C, 479.9 °C and 555.9 °C which correspond to\nthe melting of AgIO3, decomposition of AgIO3 and sublimation of AgI,\nrespectively. During the heating process, AgIO3 decomposes to be\nAgI as a residue with a 16.7% mass decrease at about 479.9 °C, which\ncover and calcined at 823 K for 4 h with a heating rate of 5 K/min under\nargon atmosphere in a tube furnace. After cooling down to room temperature, the yellowish agglomerated sample was ground to fine\npowder and recalcined at 803 K for 2 h under argon atmosphere. The\nfinally obtained sample was marked as CN.\n2.2. Preparation of AgIO3\nSilver iodate (AgIO3) was synthesized by a wet chemistry method\naccording to the reported literature. Firstly, 75 mL 0.1 mM silver\nnitrate solution was added dropwise (5 mL/min) to 75 mL 0.101 mM\npotassium iodate solution under vigorous stirring. Secondly, the obtained white precipitate was collected by centrifugation and then washed three times with DI water. Finally, the white powder product was\ndried at 325 K for 6 h.\n2.3. Preparation of AgI modified g-C3N4 composite\nAgI modified g-C3N4 composite was synthesized by an in-situ decomposition-thermal polymerization method with dicyandiamide and\nAgIO3 as precursors. In a typical procedure, 2 g of dicyandiamide with a\ncertain amount of AgIO3 was grounded for 30 min carefully and then\ncalcined under the same condition as that of pure g-C3N4. The weight\npercent of AgIO3 to dicyandiamide was controlled as 1.25, 2.5, and 5 wt\n%. The corresponding composites were named as n-AgI/CN, and n represents the weight percent of AgIO3 to dicyandiamide.\n2.4. Characterization\nThe crystal phase structure and morphology of CN and n-AgI/CN\ncomposite was studied by powder X-ray diffraction and transmission\nelectron microscope. UV/vis diffuse reflectance spectra were applied on\na UV/vis spectrophotometer. The elemental compositions and chemical\nstates were performed on X-ray photoelectron spectrometer. The N2\nadsorption-desorption isotherms were acquired on Micromeritics ASAP\n2020 apparatus. The photoluminescence spectra were obtained through\nfluorescence spectrophotometer with an excitation wavelength of\n365 nm. The decomposition property of AgIO3 was measured by TGA/\nDSC. The time-resolved PL spectra were determined on Single photon\ncounting controller. The atomic ratio of carbon to nitrogen was adopted\nby elemental analysis. The details of the equipment applied in this work\nwere listed in the supporting materials.\n2.5. Photocatalytic nitrogen fixation\nThe photocatalytic nitrogen fixation property was evaluated according to the previous literatures. The photocatalytic experiments were performed in a cooling-water jacketed beaker at atmospheric pressure with a 300 W Xenon-lamp as the light source. Firstly,\n20 mg of photocatalyst was dispersed in 30 mL 5 vol% methanol aqueous solution by ultrasound. Secondly, N2 was continuously bubbled\nthrough in dark atmosphere to establish an adsorption–desorption\nequilibrium before the irradiation. Thirdly, approximately 2 mL of the\nsuspension were withdrawn from the system for the subsequent NH3/\nNH4\n+ concentration analysis, at a given time interval, which was determined by using Nessler's reagent method with UV–vis spectrophotometer. Ion chromatography was conducted to obtain the\nammonia concentration to verify the accuracy of the Nessler's reagent\nmethod.",
      "section_header": "2. Experimental sections",
      "word_count": 992,
      "word_count_raw": 1237,
      "confidence": "medium",
      "notes": "Matched subsection header",
      "manual_entry": false
    },
    {
      "id": "ndefects/ndefects_039.pdf",
      "filename": "ndefects_039.pdf",
      "folder": "ndefects",
      "title": "g-C3N4 nano-fragments as highly efficient hydrogen evolution photocatalysts_ Boosting effect of nitrogen vacancy",
      "experimental_text": "2. Experimental\n2.1. Photocatalysts preparation\ng-C3N4 was synthesized as following procedures. Melamine (10 g)\nwas placed in a lid crucible. Melamine precursors were heated to 550 °C\nand stayed for 120 min. The produced yellow g-C3N4 solid product was\ngrinded and labelled as b-CN (bulk carbon nitride).\ng-C3N4\nnano-fragments\n(nano-CN)\nwere\nsynthesized\nthrough\nthermal treatment of b-CN. 2 g b-CN was placed in a lidded ark, and\nheated and stayed at 650 °C for 2 h, 4 h, 6 h, 8 h and 10 h with the\nL. Liang, et al.\nApplied Catalysis A, General 599 (2020) 117618\nFig. 2. TEM images of (A) b-CN, (B) nano-CN1, (C) nano-CN2, (D) nano-CN3, (E) nano-CN4 and (F) nano-CN5.\nof tens nanometer. Apparently, bulk g-C3N4 has transformed into gC3N4 nano-fragments after thermal treatment.\nTo farther observe the microstructure of the resulted b-CN, nanoCN1, nano-CN2, nano-CN3, nano-CN4 and nano-CN5, TEM measurement was performed on these samples. As revealed in Fig. 2A, b-CN\npresented the thick and bulk morphology in irregular shapes. After\nthermal treatment for 2 h, nano-CN1 still exhibited sheet structure, but\nits thickness become thinner than b-CN. For nano-CN2 and nano-CN3,\nthe thickness of the layer further reduced, and some pores have appeared on its surface. For nano-CN4 and nano-CN5, nano-fragments\nwith irregular shape are the main existing state, which could be observed in TEM images. The size of CN nano-fragments was determined\nbetween 50 and 200 nm from TEM. These results of TEM measurement\nwere consented with SEM, the decrease of sample size could increase\nthe surface area after thermal treatment, which was favored for the\nimprovement of the catalytic property.\nThen, to measure the thickness of nano-CN1, nano-CN2, nano-CN3,\nnano-CN4 and nano-CN5, AFM was investigated. As presented in Fig. 3,\nthe thickness was about 9.4, 7.7, 5.1, 3.8 and 2.7 nm for nano-CN1,\nnano-CN2, nano-CN3, nano-CN4 and nano-CN5, respectively. Obviously, with thermal treatment time prolonging, thickness of resultant\nphotocatalyst was declining.\nBased on TEM, SEM and AFM results, the possible preparation\nmechanism of g-C3N4 nano-fragments was summarized in Scheme 1.\nramping rate of 10 °C/min, respectively, under N2 protection. Resulted\nsolid was grinded to powder and were labelled as nano-CN1, nano-CN2,\nnano-CN3, nano-CN4 and nano-CN5, respectively. The yields of nanoCN1, nano-CN2, nano-CN3, nano-CN4 and nano-CN5 are 70 %, 51 %,\n43 %, 32 % and 20 %, respectively.",
      "experimental_text_raw": "2. Experimental\n2.1. Photocatalysts preparation\ng-C3N4 was synthesized as following procedures. Melamine (10 g)\nwas placed in a lid crucible. Melamine precursors were heated to 550 °C\nand stayed for 120 min. The produced yellow g-C3N4 solid product was\ngrinded and labelled as b-CN (bulk carbon nitride).\ng-C3N4\nnano-fragments\n(nano-CN)\nwere\nsynthesized\nthrough\nthermal treatment of b-CN. 2 g b-CN was placed in a lidded ark, and\nheated and stayed at 650 °C for 2 h, 4 h, 6 h, 8 h and 10 h with the\nL. Liang, et al.\nApplied Catalysis A, General 599 (2020) 117618\nFig. 2. TEM images of (A) b-CN, (B) nano-CN1, (C) nano-CN2, (D) nano-CN3, (E) nano-CN4 and (F) nano-CN5.\nof tens nanometer. Apparently, bulk g-C3N4 has transformed into gC3N4 nano-fragments after thermal treatment.\nTo farther observe the microstructure of the resulted b-CN, nanoCN1, nano-CN2, nano-CN3, nano-CN4 and nano-CN5, TEM measurement was performed on these samples. As revealed in Fig. 2A, b-CN\npresented the thick and bulk morphology in irregular shapes. After\nthermal treatment for 2 h, nano-CN1 still exhibited sheet structure, but\nits thickness become thinner than b-CN. For nano-CN2 and nano-CN3,\nthe thickness of the layer further reduced, and some pores have appeared on its surface. For nano-CN4 and nano-CN5, nano-fragments\nwith irregular shape are the main existing state, which could be observed in TEM images. The size of CN nano-fragments was determined\nbetween 50 and 200 nm from TEM. These results of TEM measurement\nwere consented with SEM, the decrease of sample size could increase\nthe surface area after thermal treatment, which was favored for the\nimprovement of the catalytic property.\nThen, to measure the thickness of nano-CN1, nano-CN2, nano-CN3,\nnano-CN4 and nano-CN5, AFM was investigated. As presented in Fig. 3,\nthe thickness was about 9.4, 7.7, 5.1, 3.8 and 2.7 nm for nano-CN1,\nnano-CN2, nano-CN3, nano-CN4 and nano-CN5, respectively. Obviously, with thermal treatment time prolonging, thickness of resultant\nphotocatalyst was declining.\nBased on TEM, SEM and AFM results, the possible preparation\nmechanism of g-C3N4 nano-fragments was summarized in Scheme 1.\nramping rate of 10 °C/min, respectively, under N2 protection. Resulted\nsolid was grinded to powder and were labelled as nano-CN1, nano-CN2,\nnano-CN3, nano-CN4 and nano-CN5, respectively. The yields of nanoCN1, nano-CN2, nano-CN3, nano-CN4 and nano-CN5 are 70 %, 51 %,\n43 %, 32 % and 20 %, respectively.\n2.2. Characterizations and photocatalytic test\nSupporting information showed the details.",
      "section_header": "2. Experimental",
      "word_count": 388,
      "word_count_raw": 398,
      "confidence": "high",
      "notes": "OK",
      "manual_entry": false
    },
    {
      "id": "ndefects/ndefects_040.pdf",
      "filename": "ndefects_040.pdf",
      "folder": "ndefects",
      "title": "Synthesis and photo-catalytic activity of porous g-C3N4: Promotion effect of nitrogen vacancy in H2 evolution and pollutant degradation reactions",
      "experimental_text": "Experimental\nSample preparation\nFirstly, 5 g guanidine hydrochloride was stayed in a lidded\ncrucible. Then above crucible was heated for 2 h at 550 \u0001C. The\nobtained g-C3N4 solid was grinded and named as bg-CN. To\nobtain g-C3N4 with different degree of nitrogen vacancy, the\nas-made bg-CN was heat treated at 550, 600 and 650 \u0001C for\n120 min under N2 in a covered ceramic ark, and the asprepared powder were collected and designated as NVCN-1,\nNVCN-2 and NVCN-3, respectively.",
      "experimental_text_raw": "Experimental\nSample preparation\nFirstly, 5 g guanidine hydrochloride was stayed in a lidded\ncrucible. Then above crucible was heated for 2 h at 550 \u0001C. The\nobtained g-C3N4 solid was grinded and named as bg-CN. To\nobtain g-C3N4 with different degree of nitrogen vacancy, the\nas-made bg-CN was heat treated at 550, 600 and 650 \u0001C for\n120 min under N2 in a covered ceramic ark, and the asprepared powder were collected and designated as NVCN-1,\nNVCN-2 and NVCN-3, respectively.\nCharacterizations\nAn X-ray diffractometer (Rigaku D/MAX-2500) was used to run\nthe X-ray diffraction (XRD) measurement of bg-CN, NVCN-1,\nNVCN-2 and NVCN-3. Fourier transform infrared spectroscopy\n(FTIR, Agilent Cary 5000 spectrum) of bg-CN, NVCN-1, NVCN-2\nand NVCN-3 were measured in the range from 400 to\n4000 cm\u00031. PerkinElmer seriesIICHNS/O analyzer 2400 was\nPlease cite this article as: Liang L et al., Synthesis and photo-catalytic activity of porous g-C3N4: Promotion effect of nitrogen vacancy in\nH2\nevolution\nand\npollutant\ndegradation\nreactions,\nInternational\nJournal\nof\nHydrogen\nEnergy,\n\nj.ijhydene.2019.05.001\nused to measure the C and N contents of bg-CN, NVCN-1,\nNVCN-2 and NVCN-3. The X-ray photoelectron spectroscopy\n(XPS) of bg-CN, NVCN-1, NVCN-2 and NVCN-3 were performed\non Thermo Fisher Scientific Escalab 250. A Bruker EMX-10/12\nEPR spectrometer was applied for collecting electron paramagnetic resonance (EPR) of bg-CN, NVCN-1, NVCN-2 and\nNVCN-3. Hitachi SU8010 scanning electron microscopy (SEM)\nwas used to observe the feature of bg-CN, NVCN-1, NVCN-2\nand NVCN-3. JEM-2010 transmission electron microscopy\n(TEM) with energy dispersive spectrometry (EDS) was used to\nobserve microtopographies of bg-CN, NVCN-1, NVCN-2 and\nNVCN-3, and measure the EDS of NVCN-3. An autosorb-IQ2MP analyzer (Quantachrome) was used to collect BET surface\nareas of bg-CN, NVCN-1, NVCN-2 and NVCN-3. Agilent UVevis\nspectrometer (Cary 5000) was employed for measuring the\nlight response capacity of bg-CN, NVCN-1, NVCN-2 and NVCN3. Agilent photoluminescence spectrometer (Cary Eclipse) was\nemployed for detecting the photoluminescence spectra (PL) of\nbg-CN, NVCN-1, NVCN-2 and NVCN-3. An electrochemical\nstation (Chenhua CHI760, Shanghai, China) was used to\nmeasure transient photocurrent properties of bg-CN, NVCN-1,\nNVCN-2 and NVCN-3. The measurement was detected in a\nthree-electrode quartz cells.\nPhotocatalytic test\nThe photocatalytic experiments for producing H2 over asmade bg-CN, NVCN-1, NVCN-2 and NVCN-3 were implemented in closed reaction vessel with a Pyrex top-irradiation.\nThis system connected to gas chromatography through a gascirculation glass pipeline. 30 mg bg-CN, NVCN-1, NVCN-2 or\nNVCN-3 was mixed into triethanolamine aqueous solution\n(50 mL, 10 vol%). Before the irradiation, the air in gascirculation glass pipeline was evacuated through pump. A\n300 W Xe lamp (CEAULight, China) was employed for irradiation. And a 400 nm cutoff filter was used to supply visible light.\nPt cocatalyst was deposited on the photocatalyst surface with\n3 wt% under light irradiation with H2PtCl6. During the process\nof H2 evolution, the H2 were measured through gas chromatography (GC7920, CEAULight, China).\nThe photo-degradation experiments for degrading RhB\nover as-made bg-CN, NVCN-1, NVCN-2 and NVCN-3 were\nimplemented. A Xe lamp (300 W) held glass filter (l > 400 nm)\nprovided visible light irradiation. 30 mg powder catalyst was\nmixed into RhB solution (50 mL, 5 mg L\u00031). After the suspension attained the adsorption equilibrium through persistent\nmagnetic stirring in darkness for 1 h, the light irradiation was\nstarted. In the whole photo-degraded process, a certain volume mixed solution was extracted at regular interval. After\ncentrifugation, the solution was measured on UVevis spectrometer at 552 nm.",
      "section_header": "Experimental",
      "word_count": 80,
      "word_count_raw": 560,
      "confidence": "high",
      "notes": "OK",
      "manual_entry": false
    },
    {
      "id": "ndefects/ndefects_042.pdf",
      "filename": "ndefects_042.pdf",
      "folder": "ndefects",
      "title": "Synthesis of nitrogen vacancies g-C3N4 with increased crystallinity under the controlling of oxalyl dihydrazide: visible-light-driven photocatalytic activity",
      "experimental_text": "2 Experimental\n2.1 Photocatalysts synthesis\nUrea and ODH were purchased from Sinopharm Chemical Reagent Co., Ltd.\n(purity > 99 %) and directly used for the synthesis of photocatalysts without\nother treatment. Urea (20 g) and a given mass of ODH were uniformly grinded\nin a mortar. The mixture was heated to 550 °C for 4 h in air, at a heating rate of\n5 °C min−1. According to the added ODH mass (0.1 g, 0.2 g, 0.3 g, and 0.4 g),\nthe products were denoted ODH-CNX (X=1, 2, 3 and 4, respectively). By\ncontrast, pristine carbon nitride (CN) was synthesized by direct calcination of\n20 g urea under the same conditions.\n2.2 Photocatalyst characterization\nThe micromorphology of photocatalysts were characterized on SEM\n(Hitachi-S4800, Hitachi, Japan), TEM (JEM-2100, JEOL, Japan) and AFM\n(SPA-400, Seiko, Japan). The specific surface area of the photocatalysts were\ntested \nthrough \nthe \nN2 \nabsorption-desorption \nmethod \nand\nBrunauer-Emmett-Teller (BET) model (ASAP-2020; Micromeritics, USA). To\nobserve the chemical constitution variations of photocatalysts, the elemental\nAnalyzer (vario EL CUBE), FTIR (NICOLET-700, Nicolet, USA), XPS\n(ESCALAB 250XI, Thermo, USA), ESR (JES-FA200, JEOL, Japan) and 13C\nsolid-state MAS NMR (JNM-ECZ600R, JEOL, Japan) were used. The\ncrystalline phases of the photocatalysts were recorded by XRD (D8 Advance,\nBruker, USA) using Cu Kα = 1.540562 Å radiation at 40 kV and 40 mA. The\noptical properties of photocatalysts were assigned through DR-UV-Vis\n(Lambda 950 UV/Vis/NIR Perkin-Elmer, USA) using BaSO4 as a reference, PL\n(F7000, Hitachi, Japan) at an excitation wavelength of 391 nm. The",
