Repository: VasylChumachenko/defectsProject

# g-C3N4 Spectral Phenotyping

Automated analysis and clustering of graphitic carbon nitride (g-C3N4) optical spectra with synthesis condition correlation.

## Overview

This project extracts spectral fingerprints from UV-Vis/DRS data of g-C3N4 materials and groups them into "spectral phenotypes" using unsupervised clustering. The pipeline also extracts synthesis conditions from scientific PDF articles using LLM and correlates them with the identified clusters.

### 2. Analyze spectra from a data folder

```bash
python analyze_spectra.py <folder_path> --csv results.csv --plots
```

Input: folder with CSV files (absorption `_abs_` or Tauc `_tauc` data).

File: experimental_sections.json (part 20 of 28)
{
      "experimental_text_raw": "2 Experimental\n2.1 Photocatalysts synthesis\nUrea and ODH were purchased from Sinopharm Chemical Reagent Co., Ltd.\n(purity > 99 %) and directly used for the synthesis of photocatalysts without\nother treatment. Urea (20 g) and a given mass of ODH were uniformly grinded\nin a mortar. The mixture was heated to 550 °C for 4 h in air, at a heating rate of\n5 °C min−1. According to the added ODH mass (0.1 g, 0.2 g, 0.3 g, and 0.4 g),\nthe products were denoted ODH-CNX (X=1, 2, 3 and 4, respectively). By\ncontrast, pristine carbon nitride (CN) was synthesized by direct calcination of\n20 g urea under the same conditions.\n2.2 Photocatalyst characterization\nThe micromorphology of photocatalysts were characterized on SEM\n(Hitachi-S4800, Hitachi, Japan), TEM (JEM-2100, JEOL, Japan) and AFM\n(SPA-400, Seiko, Japan). The specific surface area of the photocatalysts were\ntested \nthrough \nthe \nN2 \nabsorption-desorption \nmethod \nand\nBrunauer-Emmett-Teller (BET) model (ASAP-2020; Micromeritics, USA). To\nobserve the chemical constitution variations of photocatalysts, the elemental\nAnalyzer (vario EL CUBE), FTIR (NICOLET-700, Nicolet, USA), XPS\n(ESCALAB 250XI, Thermo, USA), ESR (JES-FA200, JEOL, Japan) and 13C\nsolid-state MAS NMR (JNM-ECZ600R, JEOL, Japan) were used. The\ncrystalline phases of the photocatalysts were recorded by XRD (D8 Advance,\nBruker, USA) using Cu Kα = 1.540562 Å radiation at 40 kV and 40 mA. The\noptical properties of photocatalysts were assigned through DR-UV-Vis\n(Lambda 950 UV/Vis/NIR Perkin-Elmer, USA) using BaSO4 as a reference, PL\n(F7000, Hitachi, Japan) at an excitation wavelength of 391 nm. The\nphotoelectrochemical properties were determined using an electrochemical\nworkstation (CHI660D, Chenhua, China).\nThe photoelectrochemical property measurement was performed in a 0.1 M\nNa2SO4 aqueous electrolyte with a standard three-electrode configuration.\nFluorine doped tin oxide (FTO) electrodes coated with catalyst, platinum wire\nand saturated calomel electrode (SCE) were used under visible-light (λ > 420\nnm) as working electrode, pair electrode, and reference electrode, respectively.\nThe drop coating colloid method was used to prepare the working electrodes.\nThe homogeneous colloids were obtained by ultrasonic dispersion of 5 mg of\nphotocatalyst in a mixed solvent containing 0.6 mL water, 0.2 mL isopropanol,\nand 0.01 mL Nafion.\n2.4 Photocatalytic activity\nDecomposition of antibiotics (TC-HCl and SMZ), and H2 evolut ion under a\n300 W Xe lamp (λ > 420 nm) were used to determine the photocatalytic activity\nof the photocatalysts.\nPrior to photocatalytic decomposition, 25 mg of photocatalyst was dispersed in\n100 mL of a TC-HCl (15 mg L−1) and SMZ (5 mg L−1) solution, which was\nthen stirred in the dark at a uniform speed for 30 min to eliminate the effects of\nadsorption. After turning the 300 W Xe lamp (λ > 420 nm) on, 1.5 mL aliquots\nwere produced by the suction tube and then filtered by 0.22 nm\npolytetrafluoroethylene (PTFE) syringe filters to obtain clear aliquots within the\nprescribed illumination interval. The concentration of TC-HCl was evaluated at\na 357 nm wavelength by a UV-vis spectrophotometer. The concentration of\nSMZ was analysed through high performance liquid chromatography (HPLC)\nat a wavelength of 270 nm. The eluent was acetonitrile: water (4:6 V/V), and\nthe flow rate was 1 mL min−1.\nThe photocatalytic H2 evolution of different photocatalysts (λ > 420 nm) was\nimplemented in a 500 mL sealed quartz flask with top-irradiation at 5 °C. The\nphotocatalyst (25 mg) was dispersed in 100 mL deionized aqueous solution,\nwhich contained 10 vol% of the hole sacrificial agent triethanolamine (TEOA)\nand co-catalyst Pt (3 wt% H2PtCl6). In a photocatalytic activity experiment (Pt\nas co-catalyst), a photocatalyst sample (25 mg) was dispersed in 100 mL of\ndistilled water for H2 evolution, and in TC-HCl (100 mL, 15 mg L−1) or SMZ\n(100 mL, 5 mg L−1) for simultaneous H2 evolution with antibiotics\ndecomposition. The obtained suspension solution was dispersed by ultrasound\nfor 30 min. Before photocatalytic H2 evolution, the co-catalyst Pt was in situ\nphoto-deposited on the photocatalyst surface under a full-spectrum Xenon lamp\nirradiation and the sealed quartz flask exhausted air with N2 for several times. A\ngas chromatography (Agilent 7890B), with high-purity N2 as the carrier gas,\nwas used to determine the generated H2.\n2.5 Computational details\nThe density functional theory (DFT) was calculated in the Gauss 09 program using the m062x/6-31g (d, p) method. It explained the band structure\nand electronic distribution of CN and ODH-CNX. All models were constructed\nand optimized by the Gview 5.0 program. Then the lowest unoccupied\nmolecular orbital (LUMO) and the highest occupied molecular orbital (HOMO)\nof the CN, and ODH-CNX models were simulated.",
      "section_header": "2 Experimental",
      "word_count": 250,
      "word_count_raw": 747,
      "confidence": "high",
      "notes": "OK",
      "manual_entry": false
    },
    {
      "id": "ndefects/ndefects_044.pdf",
      "filename": "ndefects_044.pdf",
      "folder": "ndefects",
      "title": "Facile one-step synthesis of porous graphene-like g-C3N4 rich in nitrogen vacancies for enhanced H2 production from photocatalytic aqueous-phase reforming of methanol",
      "experimental_text": "Experimental section\nSample preparation\nGO was synthesized by was synthesized via Hummers’\nmethod with minor modifications. The detailed experimental procedure is reported in the supplementary data.\nBulk g-C3N4: 10.0 g melamine was heated to 550 \u0003C in a\nmuffle furnace with a ramp rate of 3 \u0003C min\u00041 and held at this\ntemperature for 4 h, and then cooled to room temperature\nnaturally. The resulting powder was denoted CNM.\nPorous g-C3N4 nanosheet: the desired amount of GO was\nadded to 100 mL methanol, and the mixture was ultrasonicated for 1 h. Melamine (10.0 g) was placed in 100 mL\nmethanol, and stirred for 1 h at room temperature before\n\ni n t e r n a t i o n a l j o u r n a l o f h y d r o g e n e n e r g y x x x ( x x x x ) x x x\nbeing mixed with GO solution. The mixture was ultrasonicated for another 1 h and stirred for 24 h. After that,\nmethanol was removed using a rotary evaporator with a water\nbath ay 70 \u0003C. The solid was further dried in a vacuum oven\novernight at 60 \u0003C. The resulting solid was ground to a powder\nand loaded into an alumina crucible. It was then heated to\n550 \u0003C in the muffle furnace with a ramp rate of 3 \u0003C min\u00041 and\nheld at 550 \u0003C for 4 h. The resulted powders were denoted NSCNM-x (x ¼ 0.1, 0.2, 0.3), where x represents the mass (g) of GO\nadded.",
      "experimental_text_raw": "Experimental section\nSample preparation\nGO was synthesized by was synthesized via Hummers’\nmethod with minor modifications. The detailed experimental procedure is reported in the supplementary data.\nBulk g-C3N4: 10.0 g melamine was heated to 550 \u0003C in a\nmuffle furnace with a ramp rate of 3 \u0003C min\u00041 and held at this\ntemperature for 4 h, and then cooled to room temperature\nnaturally. The resulting powder was denoted CNM.\nPorous g-C3N4 nanosheet: the desired amount of GO was\nadded to 100 mL methanol, and the mixture was ultrasonicated for 1 h. Melamine (10.0 g) was placed in 100 mL\nmethanol, and stirred for 1 h at room temperature before\n\ni n t e r n a t i o n a l j o u r n a l o f h y d r o g e n e n e r g y x x x ( x x x x ) x x x\nbeing mixed with GO solution. The mixture was ultrasonicated for another 1 h and stirred for 24 h. After that,\nmethanol was removed using a rotary evaporator with a water\nbath ay 70 \u0003C. The solid was further dried in a vacuum oven\novernight at 60 \u0003C. The resulting solid was ground to a powder\nand loaded into an alumina crucible. It was then heated to\n550 \u0003C in the muffle furnace with a ramp rate of 3 \u0003C min\u00041 and\nheld at 550 \u0003C for 4 h. The resulted powders were denoted NSCNM-x (x ¼ 0.1, 0.2, 0.3), where x represents the mass (g) of GO\nadded.\nSample characterization\nScanning electron microscopy (SEM) images were used to\nobtain the simples’ morphology information on a field\nemission\nscanning\nelectron\nmicroscope\nJSM-7900F.\nThe\ntransmission electron microscopy (TEM) images of the catalysts were collected on a JEM 2010 microscope operated at\n200 kV. The atomic force microscope (AFM) characterization\nwas conducted on a scanning probe microscope (Scanasystair mode, frequency of 1.0 Hz, Bruker Dimension Icon). The\nN2 adsorptionedesorption analysis was measured on a Tristar II 3020 analyzer. The surface area was calculated from the\nadsorption branch using the BrunauereEmmetteTeller (BET)\nmethod and the pore size distributions were derived from the\nadsorption\nbranch\nusing\nBarretteJoynereHalenda\n(BJH)\nmethod. The powder X-ray diffraction (XRD) patterns for\nphase analysis were obtained on a Rigaku MiniFlex II desktop\nX-ray diffractometer. The Pt contents were measured using\ninductively coupled plasma atomic emission spectroscopy\n(ICPeAES). The Fourier transform infrared (FTeIR) spectra\nwere recorded on a Bruker Tensor II spectrometer, the ratio of\nsample to KBr powder is 1:200 for the tablet molding. Raman\nspectra were recorded on a Labram HR800 Raman spectrometer. X-ray photoelectron spectroscopy (XPS) was performed on a Thermo ESCALAB 250 instrument, with an Al Ka\nmonochromator X-ray source (hn ¼ 1486.6 eV). The binding\nenergy\n(BE) values\nwere\ncalibrated\nwith\nthe signal of\ncontaminated carbon (C 1s) at 284.6 eV. The spectra were\ndecomposed using XPSPEAK software after applying a linear\nbackground\nsubtraction\nand\n80%\nLorentzianeGaussian\ndecomposition parameters. Atomic ratios of C, N and O\nwere calculated based on the peak areas calibrated from the\nsensitivity factors provided by the equipment manufacturer.\nThe UVevis diffuse reflectance spectra (UVevis DRS) were\nobserved on a Hitachi U-3900 spectrometer in the range of\n200e800 nm. The C, N, O and H contents were determined by\nelemental microanalysis (EA, vario EL CUBE, Elementar).\nSolid-state 13C nuclear magnetic resonance (NMR) spectra\nwere obtained on a Bruker Avance III 600 MHz wide bore\nspectrometer. Chemical shifts are referenced to TMS at\n0 ppm, 4 mm magiceangleespinning (MAS) probe, ZrO2 rotor\nwith MAS at 10 kHz. Electron paramagnetic resonance (EPR)\nspectra were obtained on a Bruker EMXPLUS 10/12 spectrometer. Steady-state photoluminescence (PL) spectra were\ncollected using a fluorescence spectrophotometer (F-700 FL\n220e240 eV, Tokyo, Japan) spectroscopy measured with\n355 nm excitation. The time-resolved photoluminescence\n(TRPL) and transient absorption (TA) spectra were collected\non an Edinburgh LP980 spectrometer equipped with a\nPlease cite this article as: Wang R et al., Facile one-step synthesis of porous graphene-like g-C3N4 rich in nitrogen vacancies for\nenhanced H2 production from photocatalytic aqueous-phase reforming of methanol, International Journal of Hydrogen Energy, https://\ndoi.org/10.1016/j.ijhydene.2020.09.156\nNd:YAG laser device pump and 150 W Xe lamp probe. In situ\ndiffuse reflectance infrared Fourier transform spectroscopy\n(DRIFTS) for the adsorption of H2O, CH3OH or reactant\nmixture (H2O þ CH3OH) on the catalysts was performed on a\nBruker Tensor II IR spectrometer equipped with MCT detector\nand a Praying Mantis™HVC accessory enclosed with a threewindow dome. Before the test, the catalyst was put into the\ncell and treated in situ at 120 \u0003C in argon flow (50 mL min\u00041) to\neliminate surface impurities. The background spectrum was\ncollected after the system cooled to ambient temperature.\nH2O or CH3OH or reactant mixture (H2O þ CH3OH) was then\nintroduced by bubbling argon (30 mL min\u00041) through a saturator kept at 25 \u0003C. A series of DRIFTS spectra were then\ncollected repeatedly at room temperature every 3 min until\nthe signal became constant. For the in situ reaction of H2O\nand CH3OH on the catalyst surface, the in situ cell was under\nxenon lamp irradiation for 1 min before the spectrum was\ncollected.\nPhotoelectrochemical measurements\nMotteSchottky plots, transient photocurrent (TP) and electrochemical impedance spectroscopy (EIS) were collected on a\nthree-electrode CHI 760D workstation. Preparation of the\nworking electrode: 3 mg of g-C3N4 was added into 0.5 mL\ndeionized H2O, 0.5 mL ethanol and 0.05 mL Nafion solution\n(5 wt%), and ultrasonicated for 10 min. Then, 0.03 mL slurry\nwas coated onto the glass electrode and dried in air overnight.\nThe TP measurements were performed under a 300 W Xenon\nlight irradiation with a 420 nm cutoff filter to remove ultraviolet irradiation. The as-prepared catalysts coated onto the\nfluorine-doped tin oxide (FTO) electrode were used as the\nworking electrodes. A Pt wire was used as the counter electrode, and a Ag/AgCl (3.5 mol L\u00041 KCl solution) electrode\nserved as the reference electrode.\nPhotocatalytic activity evaluation\nHydrogen production: the photocatalytic performance of H2\nproduction from methanol aqueous-phase reforming was\nevaluated in a 500 mL gas circulation device. Typically, 0.1 g\ncatalyst, 25 mL methanol, 75 mL deionized water and 800 m L\nchloroplatinic acid hexahydrate aqueous solution (0.02 M)\nwere loaded in the reactor equipped with a stirrer bar under N2\natmosphere. The reaction was conducted under a 300 W\nxenon lamp (0.3 W cm\u00042, 420e800 nm). The gas products were\nanalyzed using a GC-2014C equipped with two channels: H2\nwas analyzed using a thermal conductivity detector and 5 A\nmolecular sieve column. CO2, CO and CH4 were detected by a\nflame ionization detector and TDX-1 column. The apparent\nquantum yield (AQY) was measured using the 300 W xenon\nlamp with monochromatic light (385, 421, 451 and 521 nm).\nThe AQY was calculated as follows:\nAQYð%Þ ¼\n2 \u0005 A \u0005 NA\nS \u0005 W \u0005 t \u0005\nl\nh\u0005c\n\u0005 100%\nwhere, A represents the number of H2 molecules, NA is the\nAvogadro constant, S is the irradiation area, W is the light\nintensity, t is the time of irradiation, l is the light wavelength,\nh is the Planck constant, c is the speed of light.\n\ni n t e r n a t i o n a l j o u r n a l o f h y d r o g e n e n e r g y x x x ( x x x x ) x x x\n(100) peak also shifted to low 2q angles, demonstrating a\ndecreased degree of order for the in-plane structural unit,\nwhich may be caused by the porous structure. The\nchemical structure was determined by FT-IR technique. All the g-C3N4 samples exhibit a similar characteristic\nspectrum in the range of 400e4000 cm\u00041. The broad peaks\nlocated around 3000 to 3600 cm\u00041 belong to NeH stretching\nvibrations. The peaks of 1100e1700 cm\u00041 are aromatic CeN\nheterocycles in the framework. No characteristic peaks\nof GO are observed, confirming the GO template\nwas removed in the synthesis process. Solid-state 13C NMR\nfurther confirmed the heptazine structure. Two strong peaks\nat 156.7 and 164.4 ppm are shown in the NMR spectra,\nwhich can be identified as the chemical shifts of inner circle\ncarbons (C1) and external circle carbons (C2) in the heptazine\nunits, respectively.\nElements of C, N and O are observed in the survey XPS\nspectra. The N/C atomic ratio of g-C3N4 surface\ndecreased from 1.35 to 1.34, 1.26 and 1.19,, respectively, with the increase of GO template usage, indicating that\nthe loss of nitrogen atoms. Thus, nitrogen vacancies were\nformed in the framework during the pyrolysis process. The bulk\nratio of N/C showed a similar trend as determined using EA in\nTable S3. The N 1s spectrum was obtained to identify\nthe location of the nitrogen vacancy. Three peaks at 398.5, 399.2,\nand 400.7 eV are shown in the CNM sample, corresponding to\nbicoordinated, tricoordinated and N-Hx groups, respectively. The atomic ratio in Table S4 shows a decreased content of\nCeN]C from 58.79% for CNM to 52.75% for NS-CNM-0.3,\nimplying that the nitrogen vacancies are mainly located at\nCeN]C sites. Two peaks at 288.0 and 284.6 eV are shown in the\nC 1s spectrum of CNM, corresponding to carbon in the\nform of NeC]N and adventitious hydrocarbons, respectively. With the increase of GO template usage, the area of a\ngradually decreased peak of NeC]N was observed,\nand a new peak at 286.1 eV assigned to CeNHx began to emerge,\nwhich further confirmed the formation of nitrogen vacancies. In\naddition, the BEs shift (labeled in Fig. 4) of both N and C elements in the NS-CNM suggested that the chemical coordination\nenvironment is changed after the nitrogen vacancies were\nintroduced into the framework.",
      "section_header": "Experimental section",
      "word_count": 265,
      "word_count_raw": 1620,
      "confidence": "high",
      "notes": "OK",
      "manual_entry": false
    },
    {
      "id": "ndefects/ndefects_045.pdf",
      "filename": "ndefects_045.pdf",
      "folder": "ndefects",
      "title": NaN,
      "experimental_text": "2. Experimental\n2.1 Preparation. The precursor, flower-like melamine-cyanuric acid (MCA)\nsupramolecular aggregates, for the fabrication of flower-like gCN was prepared\naccording to literature. Briefly, 200 ml of DMSO solution containing 10.0 g of\ncyanuric acid was dropwise added into 400 ml of DMSO solution that has been\ndissolved 10.0 g of melamine under magnetic sitrring. Ten minutes later, the resulted\nprecipitates were collected by filtration. After washed with water and drying in an\nelectronic oven at 80 oC for 10 h, 7.2 g of the MCA precursor was obtained.\nFlower-like gCN was synthesized by calcining 10.0 g of MCA precursor at 500 oC\nfor certain time (2-14 h). The resulted flower-like gCN sample is denoted as Fx (see\nTable 1). F10 sample denotes the flower-like gCN which was obtained by calcination\nof MCA precursor at 500 oC for 10 h, while B10 is the bulk gCN that was prepared by\nACCEPTED MANUSCRIPT\ndirect calcination of melamine (10.0 g) at 500 oC for 10 h.",
      "experimental_text_raw": "2. Experimental\n2.1 Preparation. The precursor, flower-like melamine-cyanuric acid (MCA)\nsupramolecular aggregates, for the fabrication of flower-like gCN was prepared\naccording to literature. Briefly, 200 ml of DMSO solution containing 10.0 g of\ncyanuric acid was dropwise added into 400 ml of DMSO solution that has been\ndissolved 10.0 g of melamine under magnetic sitrring. Ten minutes later, the resulted\nprecipitates were collected by filtration. After washed with water and drying in an\nelectronic oven at 80 oC for 10 h, 7.2 g of the MCA precursor was obtained.\nFlower-like gCN was synthesized by calcining 10.0 g of MCA precursor at 500 oC\nfor certain time (2-14 h). The resulted flower-like gCN sample is denoted as Fx (see\nTable 1). F10 sample denotes the flower-like gCN which was obtained by calcination\nof MCA precursor at 500 oC for 10 h, while B10 is the bulk gCN that was prepared by\nACCEPTED MANUSCRIPT\ndirect calcination of melamine (10.0 g) at 500 oC for 10 h.\n2.2. Characterization. The morphology and microstructure of the photocatalyst\nwere observed by a field emission scanning electron microscope (SEM) (Hitachi,\nJapan) and a transmission electron microscope (TEM) (G20, Tecnai, USA). The phase\nACCEPTED MANUSCRIPT\nstructure of the photocatalyst was characterized by powder X-ray diffraction (XRD)\nin a Bruker D8 Advance using monochromatized Cu-Ka radiation with a scanning\nrate of 0.05°s-1. Fourier transform infrared spectroscopy (FTIR) was recorded on a\nspectrometer (NeXUS 470) using the KBr pellet technique. Uv-vis diffuse reflectance\nspectroscopy was measured via a spectrophotometer (Shimadzu UV-2550) using\nBaSO4 as background. The BET surface area and pore size distribution curve were\ndetermined by nitrogen sorption apparatus (ASAP 2020, Micromeritic Instruments,\nUSA). Prior to measurements, the photocatalysts were degassed at 150 oC. X-ray\nMultilab 2000 XPS system was used for photoelectron spectroscopy (XPS)\nmeasurement, and C1s peak at 284.4 eV of the surface adventitious carbonis used as\nreference. Electron paramagnetic resonance (EPR) was recorded by EPR spectrometer\n(JES-FA 200, JEOL), and specimens for electron spin-resonance (ESR) spectroscopy\nmeasurement was obtained in DMPO solution (methanol dispersion is used for\nDMPO-O2•- and aqueous dispersion is used for DMPO-•OH) under an LED lample\nirradiation (λ> 400 nm). F-700 fluorescence spectrophotometer (Hitachi, Japan) is\nused for photoluminescence (PL) spectrum measurement (λex = 380 nm). The\ntransient-PL spectrum was monitored at FLSP-920 fluorescence spectrophotometer\n(λex = 330 nm).\nACCEPTED MANUSCRIPT\n2.3. Photoelectrochemical measurements. Transient photocurrent, electrochemical\nimpedance (EIS) spectroscopy and Mott-schottky plots were performed on an\nelectrochemical workstation (CHI760e, Shanghai, China) equipped with a standard\nthere-electrode system, where a Pt wire, ITO/g-C3N4 electrode and Ag/AgCl (in\nACCEPTED MANUSCRIPT\nsaturated KCl) electrode were used as the counter electrode, working electrode and\nreference electrode, respectively. 0.4 molL-1 Na2SO4 aqueous solution was used as\nelectrolyte solution. The ITO/gCN electrode was prepared by a drip coating method,\nand a 3 W LED lamp (λ = 420 ± 10 nm) was used as the light source (Shenzhen\nLAMPLIC, China).\n2.4. Photocatalytic oxidation of NO. A continuous-flow reactor (30×15×10 cm)\nwas used for photocatalytic oxidation of NO, and a visible LED lamp (150 W)\nequipped with a cut-off filter (λ > 400 nm) was used as the light source. Firstly, 0.2 g\nof gCN photocatalyst was homogeneously deposited on the surface of a glass dish\n(diameter of 12.0 cm) by sonication and evaporation. Then the dish was moved into\nthe reactor. After the adsorption-desorption equilibrium of NO over gCN\nphotocatalyst was achieved, turn on the LED lamp to initiate the photocatalytic\noxidation of NO. The concentration of NO was adjusted to 600 ppb in air before\nentering the reactor, and the flow rate was kept at 1.0 Lmin-1. The concentration of\nNO after photocatalytic oxidation was online detected by a NOx analyzer (Advanced\nPollution Instrumentation, Model T200).\n3. Results and discussion.\nACCEPTED MANUSCRIPT\n3.1 Morphology and phase structure of MCA. Fig. 1a shows the digital image of\nMCA supramolecular aggregates. It can be seen that the MCA aggregates are\ncondense white powders. After calcination of MCA at 500 oC for 10 h, loose yellow\npowders (F10 sample) were obtained, which are flower-like gCN assembly\nACCEPTED MANUSCRIPT\nfrom nanosheets. When compared with flower-like gCN, the color of bulk gCN (B10)\nis much lighter, reflecting theimproved light-harvesting ability of flower-like\ngCN.\nSEM images show that these MCA aggregates are relatively monodisperse, which\nexhibit flower-like structures in diameters of about 1-2 um with the pedal thickness of\nca. 20 nm. Strong hydrogen bonds between melamine and cyanuric acid\nfacilitate the self-assembly, resulting in the formation of stable MCA supermolecular\naggregates. The structure of MCA supramolecular aggregates is confirmed\nby XRD and FTIR spectrum, corresponding to the results in\nliteratures.\n3.2 Transformation of MCA aggregates to gCN. After calcination of MCA at 500 oC\nin air, flower-like gCN was obtained (SEM in Fig. 3), indicating that the\ntransformation is a self-templated in-situ transformation process, although the petals\nbecome much thinner. Carefully view shows that the flower-like gCN has hollow\ninterials, and the building-blocks are porous nanosheets. The\nporous structures may be caused by the emission of the gases such as NH3 in the\npolymerization of MCA. Phase transformation (crystallization) usually begins from\nthe surface of the microsphere. With increase in the reaction time, hollow interials are\nACCEPTED MANUSCRIPT\nproduced due to redistribution of the mass from core to shell (Ostwald Rippening). When compared with that of flower-like gCN, the density of bulk gCN is much\nlarger (Fig. 1b and Fig. 1c), which is mainly due to its dense structure.\nAccording to AFM image, the thickness of a petal from F10 sample is\nACCEPTED MANUSCRIPT\nabout 2-3 nm, further confirming its sheet-like structure. The thickness of a gCN\nnanoparticle from bulk gCN (B10) was measured to be 10-20 nm, about\n5-10 times thicker than that of gCN nanosheet from F10.\nThe hollow interials and porous structures of flower-like gCN not only facilitate the\ndiffusion of the gas, but also result in multi-reflection of the light within the cave,\nwhich make it a good candidate photocatalyst for air purification.\nFig. 6A illustrates the effect of calcination time on the XRD patterns of the\nobtained flower-like gCN. It can be seen that all samples have two peaks at around\n27° and 13o, the typical XRD peaks of carbon nitride (gCN). The former intense peak\nis identified as the (002) peak of gCN originated from the interplanar stacking of\naromatic systems, while the latter weak peak is attributed to the in-plane structural\npacking motif.\nWhen compared with these of bulk gCN sample (B10), both the (002) and (100)\npeak intensities of the flower-like gCN (F10) are much weaker, which is\npossibly due to the fact that flower-like gCN is assembled from nanosheets. It can\nalso be seen from Fig. 6B that the diffraction angle of the (002) peak for F10 sample\nis 27.60o, larger than that of B10 sample (27.36o). That was to say, the polymerization\nof MCA aggregates results in a decrease in the interlayer stacking distance from 0.326\nACCEPTED MANUSCRIPT\nnm (B10) to 0.323 nm (F10), reflecting the stronger van der Waals attraction between\nthe neighboring heptazine layers of flower-like gCN. The potential barrier between\nthe layers were estimated to be 33.2 eV, which makes the electron transfer between\nlayers very difficult. Reducing the distance of π–π* layer stacking between\nACCEPTED MANUSCRIPT\nheptazine layers can improve the transport of lateral charge, beneficial to improve the\nphotoreactivity. On the contrary, the diffraction angle of the (100) peak for F10\nsample decreases from 12.88o to 12.72o, indicating an extended interplanar packing\ndistance of the flower-like gCN (0.696 nm) to that of bulk gCN (0.687 nm).\nExtending the interplanar packing distance can break the hydrogen bonds originate\nfrom the neighbouring melon strands, facilitating the electron transfer within layers.\nThe structures of flower-like gCN and bulk gCN were further confirmed by FTIR\nsepctra. The absorption peaks in the range of 3000-3300 cm-1 originate from\nthe stretching vibration of N-H, while the absorption in the range of 1200-1600 cm-1\nis attributed to the typical stretching vibration of C-N heterocycles, and the absorption\npeak at 810 cm-1 is attributed to the breathing mode of triazine units of gCN.\n3.3 UV-visible light absorption spectrum and nitrogen sorption. The efficiency of\nphotocatalysis mainly depends on the following three processes: (1) separation of\nphoto-generated carriers after absorption of the light, (2) migration of the\nphoto-generated electrons and holes to the surface of the photocatalyst, and (3)\ncapture of the carriers by surface adsorption substrates to initiate photoreaction.\nTherefore, light-harvesting ability plays an important role on the photoreactivity of\nACCEPTED MANUSCRIPT\nthe photocatalyst. Fig. 8A shows the UV-vis absorption spectra of the prepared gCN\nsamples. It can be seen that flower-like gCN photocatalysts exhibit improved\nlight-harvesting ability compared to bulk gCN both in UV and visible light regions.\nFig. 8B shows the UV-vis absorption spectra for flower-like gCN (F10) and bulk gCN\nACCEPTED MANUSCRIPT\n(B10) photocatalysts. From it we can see that the band absorption edge of flower-like\ngCN, which is originated from the π–π* electron transition upon irradiation, is 431 nm\n(bandgap of 2.88 eV). While the band adsorption edge of B10 is 456 nm,\ncorresponding to a reduced bandgap of 2.72 eV. The quantum confinement effect of\nthe building blocks of nanosheets is responsible for the blue-shifted\nadsorption edge or enlarged bandgap of flower-like gCN when compared with bulk\ngCN. In addition, obviously improved visible light absorption of flower-like gCN is\nalso observed. This is due to the introduction of nitrogen vacancy (Nv), which will be\nshown below.\nSurface area also plays very important role on the photoreactivity as larger specific\nsurface area means more active sites can participate in the photocatalytic reaction.\nFig. 9 compares the nitrogen adsorption isotherms of MCA, flow-like gCN (F10) and\nbulk gCN (B10) photocatalysts. We can see that the adsorption curve of flower-like\ngCN shifts upward, indicating its larger surface area. The BET surface area (SBET) of\nF10 is as high as 142.8 m2g-1, which is 8.8 and 22.7 times larger than that of bulk gCN\n(16.3 m2g-1) and precursor MCA (only 6.3 m2g-1), respectively.\nThe isotherm of flower-like gCN photocatalyst is type IV with a hysteresis loop at\nrelative high pressure range of 0.9-1.0. This H3 type mesopores is consistent with its\nACCEPTED MANUSCRIPT\nflower-like morphology. Inset of Fig. 9 shows the distribution curves\nof pore size for flower-like gCN and bulk gCN. It can be clearly seen that flower-like\ngCN has much larger pore volume (0.53 cm3g-1), exceeding that of bulk gCN sample\n(0.08 cm3g-1) by a factor of 6.6.\nACCEPTED MANUSCRIPT\nTable 1 lists SBET and pore structures of all the prepared gCN photocatalysts. It can\nbe observed that both SBET and pore volume (PV) of the photocatalyst increase with\nextending the calcination time of MCA precursor, and all the flower-like gCN sample\npossesses much larger SBET and PV than bulk gCN (B10), which benefit the\nadsorption and diffusion of the gas, enhancing the photoreactivity.\n3.4 Photocatalytic NO oxidation. As a typical pollutant in air, NO is mainly\nproduced from the incineration of fossil fuels and the emission of the vehicle exhaust,\nwhich can cause acid rain even photochemical smog, incurring irritation in respiratory\nsystem. Therefore, removal of NO from the air is of great importance. Then\nNO oxidation was used to evaluate the photoreactivity of the gCN photocatalyst.\nFrom Fig. 10A, it can be seen that the NO is very stable even under the irradiation of\nvisible LED lamp. However, obvious NO decay was observed in illuminated gCN.\nWith increase in the calcination time from 2 h (F2 sample) to 10 h (F10 sample), the\nNO removal rate over flower-like gCN steady increases from 32.16% (F2 sample) to\n59.7% (F10 sample) at illumination time of 30 min. Further increase in the calcination\ntime, the photoreactivity of the prepared flower-like gCN begins to decrease, which is\npossibly due to the collapse of the hierarchical structure. Under other identical\nconditions, the removal rate of NO over illuminated bulk gCN (B10) is only 45.8%.\nACCEPTED MANUSCRIPT\nTo evaluate the photo-stability of the gCN, recycling use of flower-like\ngCN (F10) for NO oxidation was also performed. It was found that NO\nremoval rate reduced from 59.7% to 50.6% after reuse for 5 times, which infers that\nflower-like gCN is relatively stable. The decrease in photoreactivity of flower-like\ngCN is possibly due to the lost of the photocatalyst during recyle.\nACCEPTED MANUSCRIPT\n3.5 XPS and EPR analysis. To account for the high photoreactivity of flower-like\ngCN, we also measured the XPS and EPR spectra. Fig.11A compares the XPS spectra\nof flower-like gCN and bulk gCN. Both photocatalysts contain C, N and O elements\nwith binding energies of 288 eV (C 1s), 399 eV (N 1s) and 533 eV (O 1s),\nrespectively.\nFig. 11B is the high resolution XPS spectra in N 1s region for flower-like gCN and\nbulk gCN. It can be seen that both samples contain three kinds of N element, namely,\ntwo-coordinated N-C2 (397.7 eV), three-coordinated N-C3 (398.7 eV), and N-H\n(400.2 eV), respectively. According to the XPS characterization results, F10\nsample contains a C:N molar ratio of 0.75, which is larger than B10 gCN sample (C:N\nmolar ratio of 0.70). The higher C/N molar ratio of F10 than that of B10 indicates the\nintroduction of Nv into the flower-like gCN photocatalyst. The peak-area ratio of\nN-C2 for F10 sample is 50.1%, much lower than that for B10 sample, indicating that\nNv mainly loactes at the N-C2 sites (Fig. 11 C).\nFig. 11D compares the high resolution XPS spectra of C 1s between bulk gCN\n(B10) and flower-like gCN (F10). It can be seen that each spectrum can be fitted with\nthree peaks corresponding to the sp2 C-C (284.6 eV), C-NH (285.9 eV) and C-N3\n(287.6 eV) species, respectively. Further observation shows that the peak intensity of\nC-NH species is weakened in F10 when compared with in B10 sample, further\nconfirming the formation of Nv in flower-like gCN sample.\nACCEPTED MANUSCRIPT\nThe formation of Nv in flower-like gCN is also confirmed by EPR spectra.\nGenerally, if there is no Nv in perfect gCN framework, the ESR signal will be very\nweak. However, if there is Nv in gCN framework, we can observe a Lorentzian line\nwith a g value of about 2. This is because the presence of Nv is accompanied\nwith the increase of the number of unpaired electrons. From Fig. 12, we can see\nACCEPTED MANUSCRIPT\nthat flower-like gCN sample exhibits much stronger EPR signal at g=1.9993\ncompared to bulk gCN, indicating the higher concentration of Nv in flower-like gCN\nphotocatalyst. As the intensity of EPR signal is positively related to the concentration\nof Nv in the g-C3N4 framework, the much stronger EPR signal in flower-like gCN\nthan in bulk gCN indicates that F10 sample possesses high concentrated Nv.\nIt was reported that the presence of Nv in gCN photocatalyst can facilitate the trap\nof photo-generated electrons, enhancing the photocatalytic activity. Therefore,\nwe can predict the high photoreactivity of flower-like gCN sample.\n3.6 (Photo)electrochemical measurements and photoluminescence analysis. Not\nonly the excitation, but also the separation and recombination of photo-generated\ncarriers can affect the photocatalytic efficiency. Therefore, we compared the\nphotocurrents, electrochemical impedance spectroscopy (EIS) spectra, steady and\ntransient photoluminescence spectra between flower-like gCN and bulk gCN samples.\nFrom Fig. 13A, it can be seen that the photocurrent of flower-like gCN can be as high\nas 37.4 nAcm-2, which is 3.5 times larger than that of bulk gCN (10.8 nAcm-2),\nreflecting the higher efficient separation of photo-generated carriers over illuminated\nflower-like gCN. Careful view shows that the shapes of the photocurrents for\nflower-like gCN and bulk gCN are totally different. The photocurrent of bulk gCN\nincreases smoothly before levelling off upon illumination (Zone 1 in Fig. 13A),\nindicating that almost all the holes are injected to the electrolyte. However, no steady\nACCEPTED MANUSCRIPT\nFaradaic current, but an obvious anodic photocurrent spike is observed on illuminated\nflower-like gCN electrode (Zone 2 in Fig. 13A), which reflects that photo-generated\nholes are accumulated at the electrode/electrolyte interface instead of injection to the\nelectrolyte due to the low potential.\nThe smaller arc radius on the EIS Nyquist plot of flower-like gCN than that of bulk\nACCEPTED MANUSCRIPT\ngCN also indicates the effective separation of the carrier and a faster interfacial charge\nmigration of flower-like gCN. The recombination of the photo-generated\ncarriers is also effectively retarded in flower-like gCN judging from its lower PL\nintensity and longer average life time.\n3.7 Band structures and mehansim. To compare the band structure of flower-like\ngCN with that of bulk gCN photocatalyst, Mott-Schottky analysis was employed to\ndetermine the flat band potentials (Efb), which is near the conduction band (CB)\nposition of the photocatalyst. From the Mott-schottky plots, the CB\npotentials of flower-like gCN and bulk gCN were determined to be -0.93 and -0.76 V\nvs Ag/AgCl, or -0.71 and -0.54 V vs NHE, respectively. By combination the band\nabsorption edge of UV-visible diffuse reflectance spectrum, the CB\npotentials of F10 and B10 were calculated to be +2.18V and +2.17 V vs. NHE,\nrespectively. That was to say, flower-like gCN and bulk gCN have similar VB\npotenials, while the CB position of flower-like gCN is more negatively shifted\ncompared to bulk gCN. The negatively shifted CB potential favors for the production\n−, an important ROSs that are responsible for the oxidation of NO.\nof •O2\nTo account for the increased absorption in visible region of the flower-like gCN to\nthat of bulk gCN, DFT was used to calculate the band structure. It was\nACCEPTED MANUSCRIPT\nfound that the calculated bandgap of pristine gCN is 0.72 eV, which is smaller than\nthat of gCN with Nv (0.99 eV). This confirms the enlarged bandgap of flower-like\ngCN with Nv (F14). In addition, the introduction of Nv also results in the formation\nof defect states. The Nv-induced sub-band excitation from defect states to the CB of\nACCEPTED MANUSCRIPT\ngCN therefore significantly changes the optical property of gCN, resulting in an\nbroadened visible-light-responsive region. The calcluated DOS results also\nconfirm the negatively-shifted CB potential of flower-like gCN with Nv.\nThe bandgap of flower-like gCN is 2.88 eV, which is 0.16 eV larger than that of\nbulk gCN (2.72 eV), which is originated from the π–π* electron transition in the\nconjugated aromatic ring system. However, the Nv-induced electron transition in\nflower-like gCN results in the formation of a smaller sub-bandgap (1.76 eV),\nbenefiting the visible photoreactivity of gCN photocatalyst.\nBoth hydroxyl radicals (.OH) and super oxygen radicals (O2\n.",
      "section_header": "2. Experimental",
      "word_count": 164,
      "word_count_raw": 3074,
      "confidence": "high",
      "notes": "OK",
      "manual_entry": false
    },
    {
      "id": "ndefects/ndefects_046.pdf",
      "filename": "ndefects_046.pdf",
      "folder": "ndefects",
      "title": "C3N4 with engineered three coordinated (N3C) nitrogen vacancy boosts the production of 1O2 for Efficient and stable NO photo-oxidation",
      "experimental_text": "2. Experimental section\n2.1. Sample preparation\nAll chemicals used in this research were analytical-grade reagents\nwithout further purification. C3N4 with nitrogen vacancy was synthesized by mixing different amount of AC with melamine (10 g) in 100 mL\ncrucible. The mixture was heated at 500 °C for 2 h. The AC modified\nC3N4 specimens were christen as AC-CNx, where x = 1, 2, 3, 4, 5 and 6.\nFor comparison, the bulk C3N4 (for simplicity: CN) was also prepared by\nheating the melamine (10 g) under the identical experimental procedure.",
