Repository: VasylChumachenko/defectsProject

# g-C3N4 Spectral Phenotyping

Automated analysis and clustering of graphitic carbon nitride (g-C3N4) optical spectra with synthesis condition correlation.

## Overview

This project extracts spectral fingerprints from UV-Vis/DRS data of g-C3N4 materials and groups them into "spectral phenotypes" using unsupervised clustering. The pipeline also extracts synthesis conditions from scientific PDF articles using LLM and correlates them with the identified clusters.

### 2. Analyze spectra from a data folder

```bash
python analyze_spectra.py <folder_path> --csv results.csv --plots
```

Input: folder with CSV files (absorption `_abs_` or Tauc `_tauc` data).

File: experimental_sections.json (part 21 of 28)
{
      "experimental_text_raw": "2. Experimental section\n2.1. Sample preparation\nAll chemicals used in this research were analytical-grade reagents\nwithout further purification. C3N4 with nitrogen vacancy was synthesized by mixing different amount of AC with melamine (10 g) in 100 mL\ncrucible. The mixture was heated at 500 °C for 2 h. The AC modified\nC3N4 specimens were christen as AC-CNx, where x = 1, 2, 3, 4, 5 and 6.\nFor comparison, the bulk C3N4 (for simplicity: CN) was also prepared by\nheating the melamine (10 g) under the identical experimental procedure.\n2.2. Material characterization\nBruker D8 Advance X-ray diffractometer (XRD) with Cu Kα radiation was employed to study the crystal structures of the as-obtained\nspecimens (at 40 KV and 40 mA). Scanning electron microscope (SEM,\nJEOL JSM-6490) and transmission electron microscopy (TEM, JEOL\nJSM-2010) were utilized to investigate the morphology of the photocatalysts. X-ray photoelectron spectroscopy (XPS, Perkin-Elmer PHI\n5000C, Al KR) was carried out to explore the surface composition,\nwhere the C 1 s peak at 284.4 eV (i.e. the surface adventitious carbon)\nY. Li, et al.\nChemical Engineering Journal 389 (2020) 124421\nwas used to be as the calibration peak. Electron paramagnetic resonance (EPR) signals were surveyed at ambient temperature by using a\nBruker ESR A300 spectrometer. A UV–vis spectrometer (Shimadzu UV3600) (BaSO4 as a reference background, absorbance was calculated by\nthe Kubelka-Munk method). A fluorescence spectrometer (Hitachi F4500)\nwas utilized\nto\nget\nthe photoluminescence\nspectra\n(PL).\nMicrometrics ASAP2020 system was applied to acquire N2 adsorption–desorption isotherms at 77 K, in which specimens should be\nvacuum dried at180 °C all-night. A Nicolet iS50 spectrometer (Thermo)\nequipped with a liquid N2 cooled MCT detector was exerted to obtain\nthe FTIR spectra. A fluorescence spectrophotometer (FLSP-920) can be\nused to investigate the time-resolved fluorescence emission spectra\n(TRPL) at room temperature. Meanwhile, the treatment process of\nphotoelectrochemical experiments was as the same as our previous\nreport.\n2.3. In situ DRIFTS spectra measurements of NO-oxidation\nA VERTEX 70 FTIR spectrometer (Bruker) equipped with an in situ\ndiffuse reflectance cell (Harrick) was employed to conduct in situ\nDRIFTS measurements. The equipment has three windows,\nnamely, two KBr windows for IR measurements and a quartz window\nfor light illumination comes from a KL 2500 LCD lamp (SCHOTT). The\nphotocatalyst bed is 3 mm deep and includes a 2.4 mm layer of inert\nsieved SiO2 particles (100–200 μm) with a 0.6 mm of photocatalyst\nlayer on the top of the SiO2. The gas flow rate was controlled at\n200 mL•min−1. The catalyst specimens were pretreated inside the cell\nunder He atmosphere at 250 °Cto remove the possibly residual hydrocarbons, CO2 and H2O. Next, the catalyst was cooled to 28 °Cwith a\nHe purge. Then, the reaction mixture (60 ppm NO and 10% of O2 in He)\nwas flowed into the cell. NO adsorption on the surface of photocatalyst\nwas performed both under NO flow and after extra He purging for\n5 min. The IR scanning range was 4000–600 cm−1 with averaging over\n100 scans. KBr was served as a background spectrum.\n2.4. Photocatalytic activity evaluation\nNO oxidation of the samples was conducted in a continuous flow\nreactor (normal temperature), in which is made up of stainless steel and\nwith a volume of 4.5 L (30 cm × 15 cm × 10 cm, L × W × H). As the visible-light source (λ ≥420 nm), a LED lamp was placed on\nthe reactor. 30 mL of deionized water was poured into a beaker with\n0.2 g of the specimen, sonicating for 30 min. The suspension was\npoured into a glass dish (12 cm in diameter), after that, water needs to\nbe evaporated at 60 °C. A compressed NO gas cylinder (50 ppm) affords\nthe NO gas with 600 ppb, which air stream supplied from a zero-air\nScheme 1. The schematic diagram of NO photo-oxidation.\ngenerator (Teledyne Technologies Company, Model 701) was employed\nto diluted the initial NO concentration. A gas blender was used to\npremix the gas stream, meanwhile, and the flow rate needs to be controlled at 1.0 L/min by using a mass flow controller. After the adsorption–desorption equilibrate, the lamp was turned on. To keep NO\nand NOx (NOx = NO + NO2) at a sampling rate of 1.0 L/min, a chemiluminescence\nNOx\nanalyzer\n(Teledyne\nTechnologies\nCompany,\nModel T200) was applied to sequentially monitor NO concentration.\nThe removal ratio (η) of NO was calculated as η (%) = (1–C/C0) × 100,\nin which C and C0 are the concentrations of NO in the outlet and\nfeeding streams, respectively.\n2.5. Trapping measurement of active species\nFor the sake of exploring the NO-oxidation mechanism, we investigate all the related active species and thus the trapping experiments were integrally carried out. Potassium dichromate (K2Cr2O7),\npotassium iodide (KI), mannitol, tryptophan, catalase (CAT), and superoxide dismutase (SOD) were used as scavengers for photo-induced\nelectrons, holes, hydroxide radicals (•OH), singlet oxygen (1O2), hydrogen peroxide (H2O2) and superoxide radical (•O2\n–), respectively.\nSpecifically, the photocatalyst (0.2 g) with 1 wt% of the above mentioned scavengers was dispersed in 30 mL of water in the sample dish,\nrespectively, following by the photocatalytic activity test.\n2.6. DFT simulations\nAll calculations were carried out using the density of functional\ntheory (DFT) with the exchange–correlation functional described by\nGGA-PBE. The Vienna ab initio simulation package (VASP code 5.4.1)\nwith a generalized gradient correlation functional was employed to\ninvestigate the electronic structure of the as-prepared C3N4 samples. The calculations were implemented by the VASP 5.4.1 code in\nwhich the projector augmented wave (PAW) method represented the\nelectron–ion interaction with a kinetic energy cutoff of 400 eV. During\ngeometry optimization, the energy and force converged to 10-4 eV/\natom and 0.05 eV/Å, respectively. The Brillouin zone was separately\nsampled at 3 × 3 × 1 Monkhorst-Pack k-points. The simulated calculations of 2D C3N4 crystal structure were applied by using 2 × 2 × 3\nsupercell model and 10 Å vacuum slab crystal. During the establishment of the C3N4 geometric model, the existence of nitrogen vacancy\nwould exert an influence on its local electronic structure. Therefore, the\nconstruction of C3N4 crystal model with nitrogen vacancy came from\nremoving a three-coordinated nitrogen atom. The simulated calculations contain two parts: Firstly, the structure of the initial cell was\noptimized to find the most stable crystal structure, on which built\nY. Li, et al.\nChemical Engineering Journal 389 (2020) 124421\nnitrogen vacancies based on different positions and found N3C coordinated C3N4 with an energy minimum. Next, the energy calculation\nwas conducted to investigate the energy band structure and electron\nstate density (DOS). All the calculations were performed in the reciprocal k space to enhance the efficiency and accuracy of the simulation.\nThe O2, NO, NO2, HNO2 and HNO3 adsorption energies (ΔEads) for\nthe model C3N4 crystal without and with nitrogen vacancy were calculated using the following equation: 1) ΔEads = Etotal – ECN – Emolecule.\nWhere ΔEads stands for the adsorption energy, Etotal represents the total\nenergies of the model C3N4 crystal with O2 or NO or NO2 or HNO2 or\nHNO3 adsorbed on its surface, Emolecule is the adsorbed molecular O2 or\nNO or NO2 or HNO2 or HNO3.",
      "section_header": "2. Experimental section",
      "word_count": 89,
      "word_count_raw": 1187,
      "confidence": "high",
      "notes": "OK",
      "manual_entry": false
    },
    {
      "id": "ndefects/ndefects_047.pdf",
      "filename": "ndefects_047.pdf",
      "folder": "ndefects",
      "title": "Insights into Photocatalytic CO2 Reduction on C3N4: Strategy of Simultaneous B, K co-doping and Enhancement by N Vacancies",
      "experimental_text": "Experimental\n4.1 Materials and preparation\nAll chemicals used in this work were analytical grade or equivalent without further\npurification. Dicyandiamide (DCDA), KBH4, KNO3 were purchased from the Acros\nOrganics and B2O3 from the Sigma Aldrich. Ultrapure water (resistivity ≥18.2 MΩ)\nwas used through our experiments. For synthesis of K, B co-doped C3N4 with\nnitrogen vacancy (Nv) due to in situ H2 treatment (KBH-C3N4), 4g DCDA was\ntransferred into the agate mortar to mix with specific amounts of KBH4 by 30 min\ngrinding. The powder was then placed inside a ceramic crucible with lid. After\nannealing inside the muffle furnace at 550 oC for 2h (ramping rate 2.3 oC min−1), the\nKBH-C3N4 was successfully prepared. (Safety note: Although most of the H2\ngenerated by the thermal decomposition of KBH4 will be consumed by the C3N4, it is\nstill important to restrict the total amount of KBH4 to safe level.) The syntheses of the\ncontrol group samples, K doped C3N4 (3% K-C3N4), B doped C3N4 (3% B-C3N4), the\nprocess is the same except replacing the KBH with KNO3 or B2O3. To verify the role\nof Nv, another control group B, K co-doped C3N4 without Nv (3% KB-C3N4) was\nsynthesized via drying the DCDA and KBH4 aqueous solution together at 100 °C to\ncompletely convert the KBH4 to KBO2 before thermal polymerization process.\nACCEPTED MANUSCRIPT\n4.2 Photocatalysts characterization\nThe crystal structure was characterized with an X-ray diffractometer (XRD, Bruker D2\nPhaser). The surface chemical states and valence band maximum (VBM) positions of\nprepared samples were measured by the X-ray photoelectron spectrometer (XPS,\nThermoFisher K-Alpha) with the monochromatic Al Kα source. All XPS data have\nbeen calibrated referring to the C1s peak (284.8 eV) derived from the adventitious\ncarbon source to rule out the influence of surface charging. The C, H, N\nelemental ratio measurements were conducted on an organic elemental analyser\n(Carlo Erba NA 2500). The optical absorption was measured with the diffuse\nreflectance spectroscopy (DRS) method on a UV-Vis-NIR spectrometer (Shimadzu,\nUV-3600Plus) equipped with a praying mantis accessory (Harrick Scientific). The\ninfra-red (IR) transmission spectra were measured on a Fourier transform infrared\nspectrometer (FITR, Shimadzu IRTracer-100) using a standard KBr pellet protocol\nwith the DLATGS detector. Photoluminescence (PL) spectra was measured on a\nfluorescence spectrometer (RF6000, Shimadzu) with the excitation wavelength of\n320 nm. The time-resolved fluorescence spectroscopy was conducted on the\nfluorescence spectrometer (FLS980, Edinburgh Instrument) with a pulsed excitation\nsource and monitoring the fluorescence intensity decay at the corresponding PL peak\nwavelength. The samples were protected by the Ar inert atmosphere. The surface\narea was determined via the N2 physical adsorption-desorption experiments at 77K\n(Quantachrome, Autosorb-iQ). The CO2 temperature-programmed desorption (TPD)\nwere conducted on the same equipment with following procedures: 0.1 g samples\nare placed into a U-shape reactor and further treated under He flow (50 sccm) at 300\noC for 30 min. CO2 was introduced and adsorbed on the samples for 45 min at room\ntemperature. During the desorption process, the cell was heated to 400 oC with a\nramping rate of 10 oC min-1 under the flowing He (50 sccm). A mass spectrometer\n(MS, HAL 201, Hiden Analytical) is used to monitor the evolution of CO2 by signalling\nACCEPTED MANUSCRIPT\nm/z = 44. Scanning electron microscope (SEM, JEOL JSM-6390A) equipped with Xray energy dispersive spectrometer (EDS, JEOL) was used to analyse the spatial\ndistribution of K and B dopants.\n4.3 In-situ DRIFTS measurement\nIn-situ diffuse reflectance infrared Fourier-transform spectroscopy (in-situ DRIFTS)\nwas conducted using a commercial reactor (Praying Mantis HVC-DRP-5, Harrick)\nplaced inside the infrared spectrometer (Shimadzu IRTracer-100) with a liquid\nnitrogen cooled MCT (Mercury Cadmium Telluride) detector. A Xenon\nlamp (SLS400, Thorlab) coupled with a collimator and liquid light guide was used to\nprovide the UV-Vis light to drive the in-situ photocatalytic reaction. A KG-1 IR cut-off\nfilter (Schott AG) is used to eliminate the thermal effects brought by the light source.\nThe power of the light is measured via the pyroelectric optical power meter (PM16401, Thorlab) and reaches ~40.3 mW cm-2 on the surface of photocatalysts. Around\n20 mg of sample are placed into the sample cup and the reaction temperature is\nfixed at 30 oC controlled by the chilled-water circulation and a PID controlled\ncartridge heater underneath the sample cup. The chamber was firstly purged with 20\nsccm Ar flow and the samples were heated up to 300 oC with 30 min soaking time to\nget a clean surface. The baseline for the DRIFT spectra was recorded after the\nsamples cooling down to 30 oC. The spectra for mechanism investigations were\nconducted using the following procedure: 5% CO2/Ar was flowing through a water\nbubbler in the flow rate of 10 sccm for 20 min under darkness. Then the reactor\nvalves are shut off to simulate the batch reaction for 60 min with UV-Vis light. 116\nscans with the resolution of 4 cm-1 were averaged for one curve to ensure a high\nsignal to noise ratio and the time interval of obtained curves was 1 minute.\n4.4 Catalytic evaluation",
      "experimental_text_raw": "Experimental\n4.1 Materials and preparation\nAll chemicals used in this work were analytical grade or equivalent without further\npurification. Dicyandiamide (DCDA), KBH4, KNO3 were purchased from the Acros\nOrganics and B2O3 from the Sigma Aldrich. Ultrapure water (resistivity ≥18.2 MΩ)\nwas used through our experiments. For synthesis of K, B co-doped C3N4 with\nnitrogen vacancy (Nv) due to in situ H2 treatment (KBH-C3N4), 4g DCDA was\ntransferred into the agate mortar to mix with specific amounts of KBH4 by 30 min\ngrinding. The powder was then placed inside a ceramic crucible with lid. After\nannealing inside the muffle furnace at 550 oC for 2h (ramping rate 2.3 oC min−1), the\nKBH-C3N4 was successfully prepared. (Safety note: Although most of the H2\ngenerated by the thermal decomposition of KBH4 will be consumed by the C3N4, it is\nstill important to restrict the total amount of KBH4 to safe level.) The syntheses of the\ncontrol group samples, K doped C3N4 (3% K-C3N4), B doped C3N4 (3% B-C3N4), the\nprocess is the same except replacing the KBH with KNO3 or B2O3. To verify the role\nof Nv, another control group B, K co-doped C3N4 without Nv (3% KB-C3N4) was\nsynthesized via drying the DCDA and KBH4 aqueous solution together at 100 °C to\ncompletely convert the KBH4 to KBO2 before thermal polymerization process.\nACCEPTED MANUSCRIPT\n4.2 Photocatalysts characterization\nThe crystal structure was characterized with an X-ray diffractometer (XRD, Bruker D2\nPhaser). The surface chemical states and valence band maximum (VBM) positions of\nprepared samples were measured by the X-ray photoelectron spectrometer (XPS,\nThermoFisher K-Alpha) with the monochromatic Al Kα source. All XPS data have\nbeen calibrated referring to the C1s peak (284.8 eV) derived from the adventitious\ncarbon source to rule out the influence of surface charging. The C, H, N\nelemental ratio measurements were conducted on an organic elemental analyser\n(Carlo Erba NA 2500). The optical absorption was measured with the diffuse\nreflectance spectroscopy (DRS) method on a UV-Vis-NIR spectrometer (Shimadzu,\nUV-3600Plus) equipped with a praying mantis accessory (Harrick Scientific). The\ninfra-red (IR) transmission spectra were measured on a Fourier transform infrared\nspectrometer (FITR, Shimadzu IRTracer-100) using a standard KBr pellet protocol\nwith the DLATGS detector. Photoluminescence (PL) spectra was measured on a\nfluorescence spectrometer (RF6000, Shimadzu) with the excitation wavelength of\n320 nm. The time-resolved fluorescence spectroscopy was conducted on the\nfluorescence spectrometer (FLS980, Edinburgh Instrument) with a pulsed excitation\nsource and monitoring the fluorescence intensity decay at the corresponding PL peak\nwavelength. The samples were protected by the Ar inert atmosphere. The surface\narea was determined via the N2 physical adsorption-desorption experiments at 77K\n(Quantachrome, Autosorb-iQ). The CO2 temperature-programmed desorption (TPD)\nwere conducted on the same equipment with following procedures: 0.1 g samples\nare placed into a U-shape reactor and further treated under He flow (50 sccm) at 300\noC for 30 min. CO2 was introduced and adsorbed on the samples for 45 min at room\ntemperature. During the desorption process, the cell was heated to 400 oC with a\nramping rate of 10 oC min-1 under the flowing He (50 sccm). A mass spectrometer\n(MS, HAL 201, Hiden Analytical) is used to monitor the evolution of CO2 by signalling\nACCEPTED MANUSCRIPT\nm/z = 44. Scanning electron microscope (SEM, JEOL JSM-6390A) equipped with Xray energy dispersive spectrometer (EDS, JEOL) was used to analyse the spatial\ndistribution of K and B dopants.\n4.3 In-situ DRIFTS measurement\nIn-situ diffuse reflectance infrared Fourier-transform spectroscopy (in-situ DRIFTS)\nwas conducted using a commercial reactor (Praying Mantis HVC-DRP-5, Harrick)\nplaced inside the infrared spectrometer (Shimadzu IRTracer-100) with a liquid\nnitrogen cooled MCT (Mercury Cadmium Telluride) detector. A Xenon\nlamp (SLS400, Thorlab) coupled with a collimator and liquid light guide was used to\nprovide the UV-Vis light to drive the in-situ photocatalytic reaction. A KG-1 IR cut-off\nfilter (Schott AG) is used to eliminate the thermal effects brought by the light source.\nThe power of the light is measured via the pyroelectric optical power meter (PM16401, Thorlab) and reaches ~40.3 mW cm-2 on the surface of photocatalysts. Around\n20 mg of sample are placed into the sample cup and the reaction temperature is\nfixed at 30 oC controlled by the chilled-water circulation and a PID controlled\ncartridge heater underneath the sample cup. The chamber was firstly purged with 20\nsccm Ar flow and the samples were heated up to 300 oC with 30 min soaking time to\nget a clean surface. The baseline for the DRIFT spectra was recorded after the\nsamples cooling down to 30 oC. The spectra for mechanism investigations were\nconducted using the following procedure: 5% CO2/Ar was flowing through a water\nbubbler in the flow rate of 10 sccm for 20 min under darkness. Then the reactor\nvalves are shut off to simulate the batch reaction for 60 min with UV-Vis light. 116\nscans with the resolution of 4 cm-1 were averaged for one curve to ensure a high\nsignal to noise ratio and the time interval of obtained curves was 1 minute.\n4.4 Catalytic evaluation\nPhotocatalytic performance on CO2 reduction with water was evaluated with a\nACCEPTED MANUSCRIPT\nstainless steel batch reactor with quartz window (diameter of 50 mm) under UV-Vis\nlight irradiation (as presented in Scheme S1 in supporting information). 0.1 g\nphotocatalysts were loaded on borosilicate fibre filter (Fisher scientific) by vacuum\nfiltration and drying at 100 oC in the oven. After loading the photocatalysts into\nreactor, the UV-Vis light was irradiated on the photocatalysts under flowing Ar for 20\nmin to remove possible surface contamination. Then 0.8 mL water was added to the\nreactor and purged with CO2 for 10 times before reaction. CO2 is introduced in the\nreactor with the pressure of 2 bar after the last time of purge and the pressure is\nmonitored by a digital compound gauge (DPGM8001-1V6, Omega engineering). A\n300 W Xenon lamp (PE300, Excalitas Technologies) is used to mimic the solar light\nwith UV-Vis light output and ~430 mW cm-2 light power density is achieved at the\nsurface of the photocatalysts. All the reactions are conducted at the room\ntemperature by forced air cooling the reactor with strong convection. The products\nwere analysed with a gas chromatograph (GC-2010PLUS, Shimadzu) equipped with\na TCD (thermal conductivity detector) and a FID (Flame ionisation detector) serially\nconnected. A Shincarbon ST micropacked column (Restek Corporation) was used to\nseparate the CO, CO2, CH4 from permanent gases.\n4.5 Computational detail\nFirst principle calculations based on DFT theory have been implemented with the\nQuantum Espresso package. The PAW (projector-augmented wave)\npseudopotentials and plane-wave basis are used. The kinetic energy cut33\n\noffs for plane-wave basis sets and charge density and potential were 60 and 540 Ry\nrespectively. The generalized gradient approximation (GGA) in form of the PerdewBurke-Ernzerhof (PBE) functional was used as the treatment of electron\nexchange and correlation for the geometry relaxation. Heyd-Scuseria-Ernzerhof\n(HSE06) hybrid functional with 25% Hartree-Fock exchange was used in the\nACCEPTED MANUSCRIPT\nelectronic structure calculations based on the optimized structure. And long-range\nvan der Waals (vdW) force was introduced to the system by using the Grimme-D3\ndispersion correction for all calculations. A gaussian smearing of 0.01 Ry was\nexerted on the orbital occupation of all calculations. The self-consistency\nconvergence threshold for each electronic step was 1×10-6 Ry. Geometry relaxations\nwere conducted for all the structures until the force reached less than the criteria of\n2×10-3 Ry Bohr-1. A 1×1×4 supercell of C3N4 with the repeated heptazine unit\nstructure and 56 atoms in total was used to represent the pristine C3N4 before\ndoping. B, K atoms were introduced into the supercell as substitutional or interstitial\ndopants for comparison. Slab models were built up by cleaving the (001) facet of\noptimized bulk structure and adding a vacuum layer of 15 Å to prevent the\nintervention. The bottom layer atoms were fixed and surface 3 layers were free to\nrelax. The 4×4×4 Monkhorst-Pack k-points grids were chosen to sample the Brillouin\nzone for bulk and 4×4×1 mesh for slab models. All the plots related to the\ncalculations were produced with the VESTA.",
      "section_header": "Experimental",
      "word_count": 833,
      "word_count_raw": 1335,
      "confidence": "high",
      "notes": "OK",
      "manual_entry": false
    },
    {
      "id": "ndefects/ndefects_048.pdf",
      "filename": "ndefects_048.pdf",
      "folder": "ndefects",
      "title": "Nitrogen vacancy engineered graphitic C3N4-based polymers for photocatalytic oxidation of aromatic alcohols to aldehydes",
      "experimental_text": "2. Experimental\n2.1. Materials\nMelamine (99.0%, AR), nitric acid (65.0%, AR) and p-nitro benzyl\nalcohol (98.0%, AR) were purchased from Aladdin Industrial Inc.\nBenzyl alcohol (99.0%, AR), benzaldehyde (98.5%, AR), p-methyl\nbenzyl alcohol (99.0%, AR), toluene (99.5%, AR), acetonitrile (99.0%,\nAR), dimethyl carbonate (99.0%, AR) and tributyl phosphate (98.5%,\nAR) were purchased from Sinopharm Chemical Reagent Co. Ltd. All of\nthe reagents were analytical grade and used without any further purification.\n2.2. Catalyst preparation\nMelamine powder (7.57 g, 0.06 mol) was dispersed in 50 mL deionized water and heated at 65 °C for 1 h under stirring. Then, a certain\namount of nitric acid (65.0 wt.%) were added to the above solution and\nkept at 65 °C until white solid precipitation was obtained and the\ntemperature was risen to 100 °C for complete water evaporation, followed by milling and annealing at 550 °C under air atmosphere for 3 h\nwith ramping rate of 5 °C/min. After cooling to room temperature, the\nproducts were obtained. The as-prepared defective g-C3N4 catalysts\nwere denoted as CNNA (X) in which X stood for the mole ratio of nitric\nacid to melamine. Meanwhile, pure g-C3N4 nanosheets (CN) were prepared under identical conditions as the synthesis of CNNA (X) but\nwithout nitric acid addition. The detailed schematic illustration of the\nsynthesis of CNNA (X) could be identified during the preparation process, as described in Scheme 1.",
      "experimental_text_raw": "2. Experimental\n2.1. Materials\nMelamine (99.0%, AR), nitric acid (65.0%, AR) and p-nitro benzyl\nalcohol (98.0%, AR) were purchased from Aladdin Industrial Inc.\nBenzyl alcohol (99.0%, AR), benzaldehyde (98.5%, AR), p-methyl\nbenzyl alcohol (99.0%, AR), toluene (99.5%, AR), acetonitrile (99.0%,\nAR), dimethyl carbonate (99.0%, AR) and tributyl phosphate (98.5%,\nAR) were purchased from Sinopharm Chemical Reagent Co. Ltd. All of\nthe reagents were analytical grade and used without any further purification.\n2.2. Catalyst preparation\nMelamine powder (7.57 g, 0.06 mol) was dispersed in 50 mL deionized water and heated at 65 °C for 1 h under stirring. Then, a certain\namount of nitric acid (65.0 wt.%) were added to the above solution and\nkept at 65 °C until white solid precipitation was obtained and the\ntemperature was risen to 100 °C for complete water evaporation, followed by milling and annealing at 550 °C under air atmosphere for 3 h\nwith ramping rate of 5 °C/min. After cooling to room temperature, the\nproducts were obtained. The as-prepared defective g-C3N4 catalysts\nwere denoted as CNNA (X) in which X stood for the mole ratio of nitric\nacid to melamine. Meanwhile, pure g-C3N4 nanosheets (CN) were prepared under identical conditions as the synthesis of CNNA (X) but\nwithout nitric acid addition. The detailed schematic illustration of the\nsynthesis of CNNA (X) could be identified during the preparation process, as described in Scheme 1.\n2.3. Characterizations\nThe X-ray diffraction (XRD) patterns were recorded on a Bruker D8\nadvance spectrometer with Cu Kα radiation (λ = 0.154 nm), operated\nat 40 mA and 40 kV. The FT-IR spectra were carried out on a Nicolet\nAvatar-360 FT-IR spectrometer. The X-ray photoelectron spectra (XPS)\nwere obtained on a RBD 147 upgraded PHI 5000C ESCA system\nequipped with a dual X-ray source, of which the Mg Kα (1253.6 eV)\nanode and a hemispherical energy analyzer were used. The background\npressure\nduring\ndata\nacquisition\nwas\nmaintained\nat < 10−6 Pa.\nMeasurements were performed at a pass energy of 93.90 eV. All binding\nenergies were calibrated using contaminant carbon (C1s = 284.6 eV).\nTransmission electron microscope (TEM) images were obtained on a\nJOEL JEM 2010 transmission electron microscope. The samples were\nScheme 1. The detailed illustration of the synthesis of CNNA (X) system.\nJ. Ding et al.\nApplied Catalysis B: Environmental 221 (2018) 626–634\ndecrease in the interlayer stacking distance and an increase of interlayer stacking density happened, well aligned with the literatures reported previously. Simultaneously, the (100) diffraction peak of\nCNNA (X) at around 13.1° also grew weaker than that of pure g-C3N4,\nespecially CNNA (0.9), further implying that much lowered long-range\norder of the in-plane structural packing of CNNA sample existed.\nTherefore, the direct condensation of the nitric acid pretreated melamine certainly resulted in the partial loss of lattice nitrogen so that the\ndistance between the interlayer stacking of g-C3N4 decreased.\nThe chemical structure of g-C3N4 and CNNA (X) samples were further analyzed by FTIR spectra, as presented in Fig. 2. Both g-C3N4 and\nCNNA (X) samples exhibited the typical IR patterns of graphitic carbon\nnitride, illustrating that the basic atomic structure of g-C3N4 still remained after the precursor melamine pre-treated with nitric acid. A\nbroad peak at around 3000–3500 cm−1 revealed the existence of the\nprimary and secondary amines and OeH stretching vibrations of surface-absorption water molecules. Since the primary and secondary\namines stretching vibrations were completely shrouded by hydroxyl\nspecies in the same location region, it was difficult to judge the variation of the primary and secondary amines. Meanwhile, the sharp absorption band centered at around 810 cm−1 originated from the out-ofplane bending mode of heptazine rings, indicating the existence of the\nbasic melon units with eNH/eNH2 groups. Additionally, the absorption bands in the region ranging from 900 to 1800 cm−1 were assigned to CeNeC and C]N stretching vibration modes of heterocycles,\nassociated with skeletal stretching vibrations of aromatic rings.\nObviously, the peak at around 810 cm−1 shifted toward low frequency\nand the intensities of the absorption peaks below 2000 cm−1 decreased\nafter the precursor melamine pretreated with nitric acid, suggesting the\nexistence of nitrogen vacancies in the framework of g-C3N4.\nTo better understand the effects of nitrogen vacancies on the electronic band structure and optical properties of g-C3N4, UV–vis diffuse\nreflectance spectra (UV–vis DRS) was carried out. As demonstrated in\nFig. 3a, pure g-C3N4 showed a typical semiconductor absorption in a\nwide range of UV to visible light wavelength, whose absorption edge\nwas located approximately at 460 nm. Interestingly, with the introduction of nitrogen vacancies in g-C3N4 skeleton, the absorption\nedges of CNNA (X) samples exhibited a significant red-shift absorption.\nThe CNNA (X) samples displayed improved light absorption in UV and\nvisible-light regions. Undoubtedly, the introduction of nitrogen vacancies remarkably altered its own electronic structure and light-harvesting ability, conducive to the production of more photogenerated\nelectrons and holes needed for the photocatalytic reactions, further\nresulting in enhanced photocatalytic properties. In addition, the band\ngaps energies calculated based on the Oregan and Gratzel\nmethod of g-C3N4, CNNA (0.3), CNNA (0.9), CNNA (1.5) and CNNA\n(2.1) samples were 2.70 eV, 2.62 eV, 2.45 eV, 2.25 eV and 2.06 eV,\nrespectively. Obviously, the nitrogen vacancies existing in the bulk gC3N4 presumably created a partial overlap of defect-related states and\nthe band gap energies slightly narrowed accompanied with the increasing ratio of nitric acid and melamine as precursors, implying that\nthe introduction of nitrogen vacancies in the g-C3N4 matrix strongly\naffected the optical property and electronic band structure of g-C3N4\nphotocatalyst.\nThe Raman spectra, as shown in Fig. 4, illustrated additional information for the structures of g-C3N4 and CNNA (X) samples. The\ncharacteristic peaks of g-C3N4 at 712, 988, 1217 and 1570 cm−1 were\nobserved (see Fig. 4a). The observed Raman bands at approximately\n712 and 988 cm−1 were indexed to the different types of ring breathing\nmodes of s-triazine in the g-C3N4 crystal structure. The peak at around\n1570 cm−1 could be assigned to the stretching vibration of s-triazine\nring. Notably, when the nitrogen vacancies were introduced into the\nskeleton of g-C3N4, there was no obvious change in the Raman pattern\nof CNNA samples compared with g-C3N4. However, the absorption\npeaks at 712 and 988 cm−1 for CNNA samples became broader and\nweaker and a distinct shift to higher wavenumber appeared, as shown\nsupported on carbon-coated copper grids for the experiment. The Laser\nRaman experiments were performed with a Jobin Yvon Dilor Labram I\nRaman spectrometer equipped with a holographic notch filter, CCD\ndetector, and He-Ne laser radiating at 632.8 nm. UV–vis diffuse reflectance spectroscopy measurement was carried out on a Shimadzu\nUV-3600 UV-vis-NIR spectrophotometer with BaSO4 as a reflectance\nstandard. The specific surface areas (SBET) were obtained from N2 adsorption-desorption isotherms at 77 K (ASAP 2010, Micromeritics USA)\non the samples preheated at 120 °C for 12 h in vacuum. The SBET values\nwere calculated using the Brunauer, Emmett and Teller (BET) method.\nCHN elemental analysis was performed on a Vario EL Cube elemental\nanalyzer. Time-resolved PL fluorescence spectra of the solution were\nobtained using a FLS920 spectrometer (Edinburgh Instruments). The\nexcitation wavelength is 360 nm and the probe wavelength is 460 nm.\nPhotoluminescence spectra (PL) of the samples were obtained using a\nfluorescence spectrometer (Hitachi F-4500) using a Xe lamp as excitation source. Electrochemical impedance spectroscopy (EIS), performed\non\nCHI\n660C\nelectrochemical\nworkstation\n(Shanghai\nChenhua\nInstruments Co.), were interpreted by a nonlinear least-squares fitting\nprocedure using the Zsimpwin software at an AC voltage magnitude of\n5 mV in the frequency of 10−1 Hz–106 Hz. The photocurrent performances were assessed via an I-T curve (a function of current to time) on\nthe\nCHI\n660C\nelectrochemical\nworkstation\n(Shanghai\nChenhua\nInstruments Co.). Four cycles were applied and the intermission for turn\non/offlight was 30 s.\n2.4. Evaluation of photocatalytic performance\nThe photooxidation of aromatic alcohols was performed in a 100 mL\nof homemade quartz reactor with O2 atmosphere under simulated\nsunlight irradiation at different temperature. The specific reactor is\nshown in Fig. S1. For each measurement, the photocatalyst (20 mg) was\nsuspended\nin\n10 mL\nof\nsolvent.\nSubsequently,\naromatic\nalcohol\n(1 mmol) as reactant and methylbenzene (0.37 mmol) as internal\nstandard were added into the above solution. Prior to irradiation, the\nreactor was saturated with O2 and magnetically stirred in the darkness\nfor 30 min to reach the absorption–desorption equilibrium. The reaction was performed under the irradiation of a 300 W Xe lamp without\nUV and IR cut-offfilters. During the photooxidation reaction, 10 μL of\nsuspension with catalyst was sampled at constant intervals and centrifuged to remove the solid particles. The obtained products were determined by a gas chromatograph (GC7900, Techcomp. Ltd., China)\nwith an InertCap WAX capillary column and a FID detector. The values\nof the conversion of aromatic alcohols, selectivity and yield of aromatic\naldehydes were calculated based on three parallel experiments. In the\nphotooxidation stability experiments, the catalysts were centrifuged,\nwashed several times with alcohol and water, dried and then re-dispersed in solution with aromatic alcohols for next cycle.",
      "section_header": "2. Experimental",
      "word_count": 230,
      "word_count_raw": 1493,
      "confidence": "high",
      "notes": "OK",
      "manual_entry": false
    },
    {
      "id": "ndefects/ndefects_050.pdf",
      "filename": "ndefects_050.pdf",
      "folder": "ndefects",
      "title": "Enhancing visible light photocatalytic activity of nitrogen-deficient g-C3N4 via thermal polymerization of acetic acid-treated melamine",
      "experimental_text": "2. Experiments\n2.1. Preparation of photocatalysts\n5.0 g melamine was dispersed in 100 mL acetic acid, and then\nthe solution was heated at 120 \u0003C in oil bath under magnetic stirring to get a solid. The obtained sample was put into an alumina\ncrucible with a cover, and then heated in a Muffle furnace at a\nheating rate of 3 \u0003C/min to 550 \u0003C for 4 h. The obtained solid was\nground in an agate mortar. For simplicity, the as-prepared sample\nwas denoted as CN-HAc. For comparison, bulk g-C3N4 was prepared by direct calcination of melamine (5.0 g) which was loosely\npacked in an alumina crucible with a cover, and then heated in a\nMuffle furnace at a heating rate of 3 \u0003C/min to 550 \u0003C for 4 h. The sample was denoted as CN.",
      "experimental_text_raw": "2. Experiments\n2.1. Preparation of photocatalysts\n5.0 g melamine was dispersed in 100 mL acetic acid, and then\nthe solution was heated at 120 \u0003C in oil bath under magnetic stirring to get a solid. The obtained sample was put into an alumina\ncrucible with a cover, and then heated in a Muffle furnace at a\nheating rate of 3 \u0003C/min to 550 \u0003C for 4 h. The obtained solid was\nground in an agate mortar. For simplicity, the as-prepared sample\nwas denoted as CN-HAc. For comparison, bulk g-C3N4 was prepared by direct calcination of melamine (5.0 g) which was loosely\npacked in an alumina crucible with a cover, and then heated in a\nMuffle furnace at a heating rate of 3 \u0003C/min to 550 \u0003C for 4 h. The sample was denoted as CN.\n2.2. Characterization\nThe crystal structures of the samples were determined by Bruker GADDS powder X-ray diffractometer. Fourier transform infrared\n(FTIR)\nspectra\nwere\nrecorded\non\nan\nIR\nAffiniy-1\nFTIR\nspectrometer. The microstructures and morphologies of the samples were observed by scanning electron microscopy (SEM, Merlin,\nZeiss). UV–vis diffuse reflectance spectra (DRS) were taken on a\nUV–vis spectrometer (Hitachi U-3010) using BaSO4 as a reference.\nX-ray photo-electron spectroscopy (XPS) was recorded on a\nThermo Scientific ESCALAB 250 spectrometer with Al Ka radiation\nas the excitation source. The binding energy of the samples was\ncalibrated by setting C 1s to 284.8 eV. Brunauer\u0001Emmett\u0001Teller\nsurface\nareas\nof\nthe\nsamples\nwere\nmeasured\nby\nnitrogen\nadsorption-desorption isotherms at 77 K (Micromeritics TriStar II\n3020, USA). Elemental analysis (C, H, and N) was carried out on a\nVARIO EL CUBE microanalyzer. Solid-state 13C MAS NMR spectra\nwere taken on a Bruker Advance III 600 spectrometer. Photoluminescence (PL) spectra and time-resolved PL spectra were recorded\non a FLS-980 fluorescence spectrophotometer (Edinburgh Instruments) at room temperature. Electron paramagnetic resonance\n(EPR) spectra were taken using a Bruker model ER200-SRC spectrometer. Thermogravimetry and differential thermal analysis\n(TG–DTA) was conducted on a Netzsch STA449 thermal analysis\ninstrument at a heating rate of 10 \u0003C/min.\n2.3. Photoelectrochemical property\nThe photocurrent was measured on a CHI 660C electrochemical\nworkstation (Shanghai, China). The procedure details can be seen\nin supplementary materials.\n2.4. Photocatalytic performance of the catalysts\n2.4.1. Photocatalytic degradation of rhodamine B (RhB)\nPhotocatalytic activity of the samples was determined by the\ndecomposition of organic dye RhB under visible light irradiation.\nA\n300 W\nmetal\nhalide\nlamp\nwith\na\n420 nm\ncutoff\nfilter\n(k > 420 nm) was used as the light source. 200 mL of 5 mg/L RhB\naqueous solution and 50 mg catalyst were put in a reactor. Dark\npre-adsorption was performed for 60 min under continuous stirring to ensure adsorption-desorption equilibrium. After visible\nlight illumination, 5 mL of the reaction suspension solution was\ntaken out at regular time intervals, and then filtered using a\n0.45 lm Millipore filter. The concentration of RhB was analyzed\nby UV-1800 UV–vis spectroscopy.\n2.4.2. Photocatalytic activity of H2 evolution\nWater splitting experiments was performed in a quartz reactor\nwith a closed-cycle circulation system at room temperature (Labsolar III AG, Beijing Perfectlight Technology Co. Ltd). Typically,\n50 mg CN or CN-HAc was suspended in 100 mL of aqueous solution\ncontaining 10 vol% triethanolamine as a scavenger. Co-catalyst Pt\n(3 wt%) was photodeposited on the samples by directly dissolving\nH2PtCl6 into the above solution. Then, the suspension was evacuated for 30 min to remove dissolved oxygen by a vacuum pump.\nA 300 W Xe arc lamp with an UV cutoff filter (k > 420 nm) was used\nas light source. The visible light intensity was set to 100 mW/cm2.\n\nC.-Q. Xu et al. / Journal of Colloid and Interface Science 495 (2017) 27–36\nThe generated H2 was analyzed by an online gas chromatograph\n(GC7806, N2 as a carrier) with a thermal conductivity detector.",
      "section_header": "2. Experiments",
      "word_count": 135,
      "word_count_raw": 630,
      "confidence": "high",
      "notes": "OK",
      "manual_entry": false
    },
    {
      "id": "ndefects/ndefects_051.pdf",
      "filename": "ndefects_051.pdf",
      "folder": "ndefects",
