Repository: VasylChumachenko/defectsProject

# g-C3N4 Spectral Phenotyping

Automated analysis and clustering of graphitic carbon nitride (g-C3N4) optical spectra with synthesis condition correlation.

## Overview

This project extracts spectral fingerprints from UV-Vis/DRS data of g-C3N4 materials and groups them into "spectral phenotypes" using unsupervised clustering. The pipeline also extracts synthesis conditions from scientific PDF articles using LLM and correlates them with the identified clusters.

### 2. Analyze spectra from a data folder

```bash
python analyze_spectra.py <folder_path> --csv results.csv --plots
```

Input: folder with CSV files (absorption `_abs_` or Tauc `_tauc` data).

File: experimental_sections.json (part 22 of 28)
{
      "title": "One-pot thermal polymerization route to prepare N-deficient modified g-C3N4 for the degradation of tetracycline by the synergistic effect of photocatalysis and persulfate-based advanced oxidation process",
      "experimental_text": "2. Experimental\n2.1. Preparation of photocatalysts\nN-deficient g-C3N4 (denoted as CNx) photocatalysts were prepared\naccording to the following steps: First of all, 10 g urea was\ndissolved in 20 mL deionized water. Then, a certain mass of oxamide\n(0.1, 0.3, 0.5 and 1 g) was added into the solution and stirred with 500\nr/min for 6 h until completely dissolved. After that, the obtained solution was heated to 95 °C to remove water via water bathe heating.\nThe precipitate was heated by a muffle furnace to 550 °C (heating rate:\n5 °C/min) for 1 h. Finally, the products prepared after cooling were\ngrounded with an agate mortar to obtain CNx photocatalysts, and based\non the weight of oxamide, different samples were abbreviated as and\nCNx-0.1, CNx-0.3, CNx-0.5 and CNx-1, respectively. The pristine CN\nphotocatalyst was prepared by the same method without adding oxamide. The detail characterizations have been given in the Supporting\nInformation.",
      "experimental_text_raw": "2. Experimental\n2.1. Preparation of photocatalysts\nN-deficient g-C3N4 (denoted as CNx) photocatalysts were prepared\naccording to the following steps: First of all, 10 g urea was\ndissolved in 20 mL deionized water. Then, a certain mass of oxamide\n(0.1, 0.3, 0.5 and 1 g) was added into the solution and stirred with 500\nr/min for 6 h until completely dissolved. After that, the obtained solution was heated to 95 °C to remove water via water bathe heating.\nThe precipitate was heated by a muffle furnace to 550 °C (heating rate:\n5 °C/min) for 1 h. Finally, the products prepared after cooling were\ngrounded with an agate mortar to obtain CNx photocatalysts, and based\non the weight of oxamide, different samples were abbreviated as and\nCNx-0.1, CNx-0.3, CNx-0.5 and CNx-1, respectively. The pristine CN\nphotocatalyst was prepared by the same method without adding oxamide. The detail characterizations have been given in the Supporting\nInformation.\n2.2. Photocatalytic activity experiments\nThe photocatalyst powder and a certain amount of Na2S2O8 were\nadded into TC aqueous solution (50 mL) and stirred under the darkness\nH. Sun, et al.\nChemical Engineering Journal 406 (2021) 126844\nfor 30 min to reach adsorption–desorption equilibrium. The photocatalytic experiments were performed using the parallel photochemical\nreaction\napparatus\n(CEL-LAB200E7,\nBeijing\nZhongjiao\nJinyuan\nTechnology Co., Ltd.) with a 30 W LED lamp as the visible light source\n(λ: 410–760 nm). The photocatalytic degradation experiments of prepared samples were carried out with TC as the target solution for\n60 min continuously under visible light irradiation. The degree of\nphotocatalytic degradation of TC were evaluated by UV–vis spectrophotometer (UV-2450) at max wavelength of 357 nm with interval\nwithdrawn samples from the suspension solution and centrifuged. In\naddition, the pH of suspension solution was adjusted by 0.1 M HCl and\nNaOH at room temperature.\n2.3. Active species capturing tests\nDuring the capturing tests, a series of scavengers, such as tert-butanol (TBA), vitamin C (VC), disodium ethylenediamine tetra-acetic\nacid (EDTA) and 2-propanol (IPA) were selected to determine the active\nspecies of hydroxyl radicals (•OH), superoxide radicals (•O2\n−), holes\n(h+), and •OH and sulfate radicals (•SO4\n−), respectively. The detailed\nexperimental procedure is the same as the photocatalytic activity tests\nexcept for the addition of 1 mmol scavengers.\nFig. 2. FT-IR spectra of CN and CNx-0.5.\n2160 cm−1 was observed in CNx-0.5, corresponding to the tensile vibration of cyano groups (C≡N) due to the decomposition of CN at high\ntemperature that reduce ammonia on the surface, which is a solid\nevidence of existing the N vacancies on the surface of CN.\nX-ray photoelectron spectroscopy (XPS) was employed to confirm\nthe surface chemical elements compositions and states of CN and CNx0.5. As shown in Fig. 3a, three main elements of C, N, and O were\ndetected in the XPS survey of above photocatalysts and not mixed with\nany impurities. A small amount of O elements can be attributed to the\nineluctable adsorbed water. Moreover, Fig. 3b exhibits the percentage\nof C and N in CN and CNx-0.5 through the elemental analysis. The results show that the lower N content in the CNx-0.5 leads to a higher C/N\nratio, indicating the loss of nitrogen atoms in the CN network when\noxamide is added during thermal polymerization. The high-resolution C\n1 s and N 1 s spectra of CN and CNx-0.5 are shown in Fig. 3c and d. The\nspectrum of C 1 s for CN can be decomposed into three peaks that located at 287.8 eV, 285.7 eV and 284.3 eV, attributing to the sp2 C atoms\nbonded to N in the triazine ring (N-C=N), C-NHx species and graphitic\ncarbon (C–C/C=C), respectively. As displayed in Table S1, it can\nbe seen that compared with CN, the area of C-NHx is increased in CNx0.5, which can further prove the formation of cyano groups. The N\n1 s spectrum of CN at 398.2 eV, 399.1 eV, 400.4 eV and 404.1 eV can be\nassigned to sp2 hybridized nitrogen in triazine rings (C-N=C, N2c), the\ntertiary nitrogen (N3C) groups, terminal amino groups (NHx groups)\nand N-N bonds, respectively. Then, compared with C 1 s and N\n1 s in spectra of CN, it can be seen a slight binding energy shift in the\nsample CNx-0.5, implying that N defects incorporation would change\nthe chemical and physical environment of CN obviously. Next, Table 1",
      "section_header": "2. Experimental",
      "word_count": 153,
      "word_count_raw": 722,
      "confidence": "high",
      "notes": "OK",
      "manual_entry": false
    },
    {
      "id": "ndefects/ndefects_052.pdf",
      "filename": "ndefects_052.pdf",
      "folder": "ndefects",
      "title": "One-step synthesis of sulfur-doped and nitrogen-deficient g-C3N4 photocatalyst for enhanced hydrogen evolution under visible light",
      "experimental_text": "2. Experimental\nPure g-C3N4, denoted as CN, was prepared by heating melamine\nat 550 1C for 4 h under flowing argon gas (50 mL/min). Sulfur-doped\nand nitrogen-deficient g-C3N4, denoted as CN-S, was synthesized\n\nJ. Chen et al. / Materials Letters ∎(∎∎∎∎) ∎∎∎–∎∎∎\n1\n3\n5\n7\n9\n11\n13\n15\n17\n19\n21\n23\n25\n27\n29\n31\n33\n35\n37\n39\n41\n43\n45\n47\n49\n51\n53\n55\n57\n59\n61\n63\n65\n67\n69\n71\n73\n75\n77\n79\n81\n83\n85\n87\n89\n91\n93\n95\n97\n99\n101\n103\n105\n107\n109\n111\n113\n115\n117\n119\n121\n123\n125\n127\n129\n131\nFig. 1. XRD patterns (a), typical SEM micrographs (b), S 2p XPS spectra (c) and EPR spectra (d) of catalysts.\nwith the identical heat-treatment procedure aforementioned by\nusing trithiocyanuric acid as the precursor.\nThe samples were investigated by X-ray powder diffraction\n(XRD, Rigaku D/MAX-RB), scanning electron microscopy (SEM, FEI\nXL-30 ESEM), BET analyzer (Quantochrome autosorb iQ), X-ray\nphotoelectron spectroscopy (XPS, Thermo Fisher ESCALAB250),\nelemental analysis (EA, Vario EL III), electron paramagnetic resonance (EPR, Bruker A300), UV/vis diffuse reflectance spectra (DRS,\nShimadzu 2550) and photoluminescence (PL, Edinburgh FLS-920).\nThe photocurrent curves and Mott–Schottky plots were collected\nby a CHI660C electrochemical analyzer, as described in our\nprevious work. The photocatalytic H2-evolution experiment\nwas carried out, according to our previous report.",
      "experimental_text_raw": "2. Experimental\nPure g-C3N4, denoted as CN, was prepared by heating melamine\nat 550 1C for 4 h under flowing argon gas (50 mL/min). Sulfur-doped\nand nitrogen-deficient g-C3N4, denoted as CN-S, was synthesized\n\nJ. Chen et al. / Materials Letters ∎(∎∎∎∎) ∎∎∎–∎∎∎\n1\n3\n5\n7\n9\n11\n13\n15\n17\n19\n21\n23\n25\n27\n29\n31\n33\n35\n37\n39\n41\n43\n45\n47\n49\n51\n53\n55\n57\n59\n61\n63\n65\n67\n69\n71\n73\n75\n77\n79\n81\n83\n85\n87\n89\n91\n93\n95\n97\n99\n101\n103\n105\n107\n109\n111\n113\n115\n117\n119\n121\n123\n125\n127\n129\n131\nFig. 1. XRD patterns (a), typical SEM micrographs (b), S 2p XPS spectra (c) and EPR spectra (d) of catalysts.\nwith the identical heat-treatment procedure aforementioned by\nusing trithiocyanuric acid as the precursor.\nThe samples were investigated by X-ray powder diffraction\n(XRD, Rigaku D/MAX-RB), scanning electron microscopy (SEM, FEI\nXL-30 ESEM), BET analyzer (Quantochrome autosorb iQ), X-ray\nphotoelectron spectroscopy (XPS, Thermo Fisher ESCALAB250),\nelemental analysis (EA, Vario EL III), electron paramagnetic resonance (EPR, Bruker A300), UV/vis diffuse reflectance spectra (DRS,\nShimadzu 2550) and photoluminescence (PL, Edinburgh FLS-920).\nThe photocurrent curves and Mott–Schottky plots were collected\nby a CHI660C electrochemical analyzer, as described in our\nprevious work. The photocatalytic H2-evolution experiment\nwas carried out, according to our previous report.",
      "section_header": "2. Experimental",
      "word_count": 226,
      "word_count_raw": 226,
      "confidence": "high",
      "notes": "OK",
      "manual_entry": false
    },
    {
      "id": "ndefects/ndefects_053.pdf",
      "filename": "ndefects_053.pdf",
      "folder": "ndefects",
      "title": NaN,
      "experimental_text": "",
      "experimental_text_raw": "",
      "section_header": "",
      "word_count": 0,
      "word_count_raw": 0,
      "confidence": "none",
      "notes": "Broken PDF (download error / paywall page)",
      "manual_entry": true
    },
    {
      "id": "ndefects/ndefects_054.pdf",
      "filename": "ndefects_054.pdf",
      "folder": "ndefects",
      "title": NaN,
      "experimental_text": "STAR+METHODS\nDetailed methods are provided in the online version of this paper and include the following:\nd KEY RESOURCES TABLE\nd RESOURCE AVAILABILITY\nB Lead contact\nB Materials availability\nB Data and code availability\nd EXPERIMENTAL MODEL AND STUDY PARTICIPANT DETAILS\nd METHOD DETAILS\nB Catalyst preparation method\nB Characterization methods\nB Photocatalytic water splitting test\nB Photoelectrochemical test\nB Photocurrent Characterization (i-t)\nB Electrochemical Impedance Spectroscopy (EIS)\nSUPPLEMENTAL INFORMATION\nSupplemental information can be found online at",
      "experimental_text_raw": "STAR+METHODS\nDetailed methods are provided in the online version of this paper and include the following:\nd KEY RESOURCES TABLE\nd RESOURCE AVAILABILITY\nB Lead contact\nB Materials availability\nB Data and code availability\nd EXPERIMENTAL MODEL AND STUDY PARTICIPANT DETAILS\nd METHOD DETAILS\nB Catalyst preparation method\nB Characterization methods\nB Photocatalytic water splitting test\nB Photoelectrochemical test\nB Photocurrent Characterization (i-t)\nB Electrochemical Impedance Spectroscopy (EIS)\nSUPPLEMENTAL INFORMATION\nSupplemental information can be found online at",
      "section_header": "STAR+METHODS",
      "word_count": 77,
      "word_count_raw": 77,
      "confidence": "medium",
      "notes": "Short section",
      "manual_entry": false
    },
    {
      "id": "ndefects/ndefects_055.pdf",
      "filename": "ndefects_055.pdf",
      "folder": "ndefects",
      "title": "Effect of N content in g-C3N4 as metal-free catalyst on H2O2 decomposition for MB degradation",
      "experimental_text": "2.2 Synthesis of g-C3N4 with different contents of N\nBased on the reference, g-C3N4 was synthesized as the following. 10 g of\nurea in a crucible with the cover was annealed at 550 °C for 2 h under static air. After\ndropped to normal temperature, the catalyst was acquired and named as CN-S.\nAnother g-C3N4 catalyst was prepared by the similar method as the CN-S, which\nnitrogen (N2) atmosphere was used to replace the static air. The sample was named as\nCN-N.",
      "experimental_text_raw": "2.2 Synthesis of g-C3N4 with different contents of N\nBased on the reference, g-C3N4 was synthesized as the following. 10 g of\nurea in a crucible with the cover was annealed at 550 °C for 2 h under static air. After\ndropped to normal temperature, the catalyst was acquired and named as CN-S.\nAnother g-C3N4 catalyst was prepared by the similar method as the CN-S, which\nnitrogen (N2) atmosphere was used to replace the static air. The sample was named as\nCN-N.\n2.3 Characterization\nThe structures of the as-synthesized catalysts were measured by X-ray powder\ndiffractometer (D8 Advance with Cu Ka radiation, λ= 1.5418 Å, Bruker).\nMorphologies and microstructures of the sample were monitored on standard\ntransmission electron microscopy (TEM) under an acceleration voltage of 120 KV. N2\nadsorption–desorption curves were obtained by Omnisorp 100 CX. Fourier transform\ninfrared spectra were measured between 400 and 4000 cm−1 using Nicolet Aexus 470\ninfrared spectrometer with KBr as the reference background. X-ray photoelectron\nspectroscopy (XPS) was used by Escalab 250Xi (ThermoFisher Scientific) with\nmonochromatized Al Ka (1486.8 eV) excitation. The C1s peak at BE = 284.8 eV was\napplied to calibrate the binding energy. The UV–vis diffuse reflectance spectra were\noperated on a Cary 5000 UV–vis spectrophotometer, which BaSO4 was as the\nreference (Varian Corporation, USA). The Laser confocal Raman spectrometer\n(Renishaw inVia, British) was used for obtaining chemical bond information.\nA300-10/12 (Bruker Corporation, German) was used to detect unpaired electrons.\nSolid-state 13C MAS NMR spectra was obtained on AVANCE III 400WB (Bruker\nCorporation, German). Electron spin resonance (ESR) spectra were collected using\nA300-10/12 (Bruker, Germany) at room temperature. Oxygen-containing radicals\nwere captured by 5, 5-dimethyl-1-pyrroline-N-oxide (DMPO). The specific ESR\nparameters were as follows: 9.84 GHz of microwave frequency, microwave power\nwith 20.06 mW, sweep width with 100 G, 3507.11 G of center field. Vario TOC cube\n(Elementar Company) was used to determine total organic carbon content in the\nsolution.\n2.4 Photocurrent test\nPhotocurrent density was collected using a CHI660D electrochemical\nworkstation with a standard three-electrode configuration. A drip-coating method was\nemployed to prepare working electrodes. 0.01g of sample was dissolved in 1 mL\nethanol, dried naturally after drip-coating to ITO glass. The measurements were\nperformed in 2 M solution of Na2SO4. The light source was 300W Xe lamp\n(PLS-SXE300/300UV, BoFeiLai Technology Co., Ltd.).\n2.5 Electrochemical impedance spectroscopy (EIS) detection\nEIS characterization was analyzed by Interface 5000E electrochemical\nworkstation (Gamry, United States) with a classic three-electrode loop, which the\nas-prepared sample was working electrode, platinum was counter electrode, and\nAg/AgCl (3 M KCl) was reference electrode. Electrolyte and specific parameters were\nas follows: KCl solution (0.1 mol/L), 2.5 mmol/L K3[Fe(CN)6] and K4[Fe(CN)6]\nunder the frequency range between 10-1 and 105 Hz at 0.5 V, and 5 mV as the\namplitude potential.\n2.6 Catalytic processes\nThe catalyst performance for activating H2O2 was evaluated, which methylene\nblue (MB) was as the contaminant model. 50 mg of catalyst was dispersed in the MB\n(50 mL, 20 mg/L) solution. The suspensions were stirred for 1 h in dark to reach\nadsorption-desorption equilibrium. H2O2 (30 %) was added to the system before the\nlight turned on. A 250 W xenon lamp with 420 nm cutoff filter was used to imitate\nvisible light irradiation. At predetermined intervals, 4 mL of solutions were taken out\nand centrifuged immediately. Finally, ultraviolet-visible spectrophotometer (UV-2550,\nShimadzu) was operated to acquire the MB concentration.\n3. Results and analysis\nXRD patterns of the CN-S and CN-N were shown in Fig.1A, which the peaks at\n12.8 and 27.3° were indexed to (100) and (002) crystal planes of g-C3N4 (JCPDS\n87-1526), respectively. The (100) and (002) planes were related to stacking unit\nof in-plane structure and interplanar stack-up of the conjugated system, respectively.\nA broad diffraction peak at 42.0°for the CN-S was caused by the graphitic C-C bond\nunit in the structure. Compared to the CN-S, the characteristic peak of (002)\nfor the CN-N was weakened and slight right-shift from 27.3 to 27.7 ° as shown in the\ninset. These results demonstrated that the order of inter-planar stacking in CN-S\nimproved significantly and higher crystallinity than the CN-N. According to the\n(002) facet, the interlayer distances were calculated to be 0.322 and 326 nm for CN-N\nand CN-S, respectively. The peak at 42.0 ° disappeared for the CN-N, which indicated\nthat the C-C conversed to the C-N bond during the CN-N formation process.\nSimultaneously, the replacement of C by N induced the C vacancy formation as\ndemonstrated by the following FTIR analysis.\nElemental analyses for the CN-S and CN-N were performed on Elemental\nAnalyzer (Vario EL cube, Germany). The sample was oxidized and burning at high\ntemperature to generate nitrogen, nitrogen oxides, and carbon dioxide. The contents of\nC and N in the sample were calculated based on the gas. The element composition and\nstoichiometry for C and N were observed as the following, 61.8 (N wt%), 34.0 (C\nwt%) and C3.00N4.67 for the CN-S; 63.1 (N wt%), 34.4 (C wt%) and C3.00N4.72 for the\nCN-N. The above discussion confirmed that the N content in CN-S is lower than that\nin CN-N.\nTo research the difference of morphologies and microstructures of CN-S and\nCN-N, TEM measurements were acquired as shown in Fig. 2. It is clearly seen that\nboth CN-S and CN-N were typical two-dimensional sheet-like structures with\nwrinkles, which indicated the formation of the original planar 3-s-triazine molecular\nstructure. CN-N sheet-like structure displayed smoother and thinner layer than CN-S,\nwhich was identical to the results obtained by XRD. The movement path of\nphoto-generated electron and hole was shortened in thinner layer structure.\nFTIR spectra of CN-S and CN-N are in Fig. 3. The broad peaks between 3000 and\n3500 cm-1 are attributed to the stretch-vibration models of N-H or O-H bonds. From\n1200 to 1800 cm-1, the peaks correspond to different types of C-N stretching vibration\nmodels, such as C-N telescopic vibrations located at 1242 and 1327 cm-1,\nstretching vibrational modes of basic component heptazine at 1411, 1568, and 1635\ncm-1. The characteristic peak on 810 cm-1 reflects the out-of-plane breathing vibration\nof heptazine basic units. These results demonstrated that the CN-S and CN-N kept its\noriginal framework. From the enlarged image as an inset, the peaks at about 1243 and\n1321 cm-1 for the CN-N have a slight right-shift about 10 cm-1 than the CN-S, which\nwas caused by partial carbon vacancies in the 3-s-triazine ring.\nTo further investigate the difference between the CN-N and CN-S, Raman spectra\nwere determined as shown in Fig. 4A. Two weak modes at 710.6 and 1236.1 cm−1\nwere observed, which originated from stretching pattern of the heptazine ring and\nC=N, C-N heterocyclics breathing vibration in g-C3N4. Raman analysis\nresults indicated that the fundamental structure framework was preserved in the CN-N\nand CN-S. The peaks right-shift and strengthening for the CN-N than the CN-S were\nobserved as shown in Fig. 4B and C, respectively, which were caused by conversion\nfrom C-C bond to C-N bond.\nN2 adsorption–desorption isotherms of CN-N and CN-S were displayed in Fig. 5.\nBoth of samples showed common IV isotherms accompanied by the H3 hysteresis\nloop, which proved slit-like pores formed by mesoporous or tabular grain aggregates\namong both materials. The specific surface areas were calculated according to\nBrunauer-Emmett-Teller (BET) theory as 60.2 and 66.1 m3/g for CN-S and CN-N,\nrespectively. The thickness decreased for the CN-N than the CN-S, which leaded to\nhigher surface area. The higher surface area always means more active sites at the\ncatalyst surface, which may enhance catalytic activity.\nFig. 6 illustrated the optical properties of the CN-N and CN-S, which reflected\nthe intrinsic absorption edge at about 430 nm for the CN-S and CN-N. The specific\nband gap values (Eg) were 2.90 and 2.91 eV based on the UV–vis DRS data for CN-S\nand CN-N, respectively, which were similar with 2.88 eV for g-C3N4. The\nresults revealed that effect of N content in the g-C3N4 was not significant on the Eg\nvalue.\nXPS characterization was determined as Fig. 7. Fig. 7A revealed survey XPS\nspectrum of CN-S and CN-N, which confirmed that the samples were composed of C,\nN and O elements. The atomic ratios of C/N in CN-S and CN-N were 0.53 and 0.43,\nrespectively. This result is consistent with those obtained by XRD, FT-IR and Raman,\nwhich the N replaced the C in the CN-N.\nFor O1s spectra in Fig. 7B, the peaks at 531.1, 532.1 and 533.0 eV for CN-S\nbelong to the C-O-C bonds, the surface adsorbed H2O molecules or hydroxyl groups,\nand the C=O bonds, respectively. For CN-N, a peak at 532.1 eV was only\nfound. These results indicated that CN-N contained only surface adsorbed H2O\nmolecules or hydroxyl groups, and CN-S contained different kinds of C-O bonds.\nFig. 7C shows peak fitting of the C1s spectra, in which the peaks at 284.7, 286.0\nand 288.1 eV for CN-S are ascribed to C-C, N-C=N (sp2) and C-NHx bonds,\nrespectively. For CN-N, no peak for the C-C bond was observed, which\nfurther demonstrated the conversion from the C-C to the C-N bonds. Table 1 listed the\nspecific proportion of the C atom contained in different bonds, which was calculated\nbased on lorentzian-gaussion fitting. The C1s spectrum further confirmed the\nC-C bond in CN-S changed to N-C=N and C-NHx in CN-N, in which the main C-C\nwas replaced by the N-C=N.\nFig. 7D delivered the high-resolution of N1s spectra, in which the peaks at 398.3\n(398.5), 398.7 (399.1), and 400.6 (400.7) eV were indexed to the sp2-hybridized N\natoms (C-N=C) in the heptazine ring, sp3-hybridized N atoms (N-C3), and amino N\n(C-NHx) in CN-N and CN-S, respectively. Table 2 lists the detailed data of the N\natoms based on the lorentzian-gaussion fitting. These results indicated that the N atom\nin the N-C3 was significantly increased from 31.87 to 39.24 % for CN-N than CN-S.\nCompared with CN-S, the N atoms in C-NHx for CN-N was slightly increased from\n16.71 to 17.58 %, which was consist with the data listed in Table 1. The\nsp2-hybridized N atoms were decreased for CN-N than CN-S as given in Table 2.\nIn order to further prove the conversion of C-C to C-N bond in CN-S and CN-N,\nsolid-state 13C MAS NMR spectra were determined as indicated in Fig. 8. Two strong\nclassic peaks at about 156 and 165 ppm were derived from the chemical shifts of\nthree-coordinated C atoms and C-N-HX in the heptazine unites, respectively. The\nN atom has stronger electron-absorbing ability, which caused lower electron cloud\ndensity around the adjacent C nucleus, and the shielding effect is also reduced. When\nthe C atom in the C-C chemical bond was replaced by N atom to form new C-N bond,\nthe resonance absorption peak for the three-coordinated C shifted to the low field, and\nthe chemical shift of C-N will increase from 156.790 to 156.902 ppm.\nThe catalytic properties of CN-S and CN-N were evaluated by activation H2O2\nfor degradation of MB under different conditions as displayed in Fig. 9A. Only 7.35 %\nof MB was removed by visible light/H2O2 after 180 min without any catalyst owing to\nthe limited oxidation power of H2O2. Compared to CN-S, the adsorption capacity\nand photo-catalytic efficiency increased from 11.01 to 12.61 % and 6.62 to 8.29 % for\nCN-N, respectively. The different surface areas may lead to the adsorption capacity\nchange. When the H2O2 was added in the system, the photo-catalytic performances of\nCN-S and CN-N were significantly enhanced. The detailed catalytic data of CN-S and\nCN-N at different intervals are shown in Fig. 9B. After 10 min, the MB decolorization\nefficiency reached to 70.71% for CN-N, which was about 4.6 times of CN-S. The MB\ndecolorization efficiencies were determined to be 84.55, 96.21 and 99.03 % after 30,\n60 and 90 min for CN-N, which were significantly higher than 23.01, 34.71 and\n42.73 % for CN-S, respectively. The classic first-order kinetic model, ln(C0/C)= kt,\nwas employed to study these processes as shown in Fig. 9C, which the rate constant (k)\nof CN-N (0.0508 min-1) was about 8.7 times than CN-S (0.00585 min-1). To discuss\nthe function of vis-light in the H2O2 decomposition, we carried out comparative\nexperiments in the dark without changing other experimental conditions as descripted\nin Fig. 9A. The experimental data indicated that the degradation reaction was still\ncarried out in the dark. To clearly distinguish the distinction between with and without\nlight, the decolorization efficiencies after 90 min are described in Table 3. The\nresearch results indicated that the catalytic efficiency with the light was about 1.7\ntimes higher than without the light for CN-N and CN-S.\nFig. 10 described effects of pH, H2O2 and MB concentrations, and amounts of\ncatalysts on MB degradation under irradiation for CN-N. From Fig. 10A, the MB\nremoval efficiency increased from 68.38 to 99.96 % after 60 min as the H2O2\nconcentration raised from 99.7 to 199.4 mM. When H2O2 concentration further\nincreased from 199.4 to 299.1 mM, no significantly enhanced MB removal efficiency\nwas observed. This may be attributed to that the excess of H2O2 can trap •OH during\nthe reaction. Fig. 10B indicated that the increase of MB concentration lowered\nthe removal efficiency. Fig. 10C demonstrated that to increase the catalyst amount\nimproved the MB removal efficiency. The reason was that when the catalyst increased,\nthe active sites of the catalytic process became higher, and more radical reactive\ngroups were generated. Influence of pH on the MB decomposition efficiency was\nrevealed in Fig. 10D. No significant difference was observed for the adsorption of\nMB on CN-N at various pH values. Similar result was reported for adsorption of RhB\non g-C3N4. CN-N showed lower catalytic activity under acidic or basic\nconditions compared to neutral pH values. The pH values in the range of 7-8 were\nmore suitable for the photo-degradation of MB by the carbon nitride. However,\nenhanced efficiency was reported for the degradation of RhB on the g-C3N4 in the\nacidic condition. These results revealed that H+ or OH- in the solution played\ndifferent actions in various reaction systems.\nTo study the present catalytic mechanism, quenching experiments were carried out\nto analysis free radicals with irradiation for CN-N as shown in Fig. 11A, such as\nisopropanol (IPA) for •OH, AgNO3 for electron (e-), p-benzoquinone (p-BQ) for\n-) and ethylenediamine tetraacetate (EDTA-2Na) for hole (h+)\nsuperoxide radical (•O2. Compared with the residual MB (~ 1.1 %) for 90 min without any scavenger,\nthe residual MB was 89.5, 83.4, 49.5 and 9.1 % with IPA, AgNO3, EDTA-2Na and\np-BQ, respectively. These results revealed that the main intermediates for MB\ndegradation were •OH, e- and h+.\nBased on above investigation and references, a possible mechanism was\nproposed as follows:\nCN+ hv → CN(e−) + CN(h+) (1)\nH2O2 + e− → •OH+OH− (2)\nh+ + OH− → •OH (3)\nH2O2+ hv→2•OH (4)\nH2O2→2H2O + O2 (5)\ne-+ O2 → •O2\n- (6)\n•OH + MB → degradation product (7)\n- + MB →degradation product (8)\n•O2\nThe Eg was determined as 2.91 eV for CN-N, which indicated that CN-N can generate\nelectron-hole carriers after adsorb visible light as eq. (1). The photo-generated e- was\ntransported to the surface through C-N/C=N chemical bonds, which induced the\nenhanced catalytic activity for CN-N than CN-S. The H2O2 adsorbed at CN-N surface\nbecame the acceptor of the e- to generate •OH by eq. (2). At the same time, the h+\ndirectly reacted with OH- to generate •OH as eq. (3). The H2O2 can adsorb light to\nproduce •OH as eq. (4). Simultaneously, the H2O2 also decomposed to O2 and H2O,\nwhich the O2 got the e- to generate the •O2\nthe •OH showed higher activity for MB degraded as eqs. (7) and (8). •O2\nstrong oxidant as •OH for oxidizing organic molecule.\nTo study the catalytic process without light, quenching experiments were also\ncarried as shown in Fig. 11B. Compared with the residual MB (~ 34.0 %) for 180 min\nwithout any scavenger, the residual MB was 90.9, 89.2, 78.6 and 55.8 % with AgNO3,\nEDTA-2Na, IPA and p-BQ, respectively. These results demonstrated that different\nprocesses occurred with and without light. The adsorption capacity of CN-N was\nabout 12.61 % as shown in Fig. 9A, which indicated that MB cannot be degraded\nwithout e- and h+ in the dark condition. These results demonstrated that no radicals\nwere formed without e- and h+ in the present conditions. Miller et al. reported that\nH2O2 may be dissociated on the surface of the catalyst as follows:\nC+ + H2O2 → C + H+ +HO2• (9)\nC + H2O2 → C++OH- + •OH (10)\nC+ + •O2\n-→C +O2 (11)\nC + HO2•→C+ + HO2\n- (12)\nC + •OH →C+ + OH- (13)\n(C+ = Oxidized Surface, C = Reduced Surface)\n- as eqs. (5) and (6). Compared with the •O2\n-,\n- was not as\n\nSince the electron donor-acceptor nature, C (reduced carbon states) was as the reducer\nand C+ (oxidized carbon states) as the oxidant on the carbon surface. H2O2 was\nactivated by C and C+ redox electron pair similar to Fe3+ and Fe2+ in the classic\nFenton reaction. Similarly mechanism was reported for activated carbons, in\nwhich C and C+ were Lewis base and acid, respectively. At the present study, the C+\nwas formed through eq. (10). No radical formation was observed without the e- and h+.\n- were produced as eqs. (10) and (6). The MB degradation\nThe •OH and •O2\n- were about 44.2 and 21.4 % as shown in Fig. 11B.\nefficiencies of the •OH and •O2\nAt the same time, C vacancy formation in CN-N as shown in Fig. 1B leaded to a\nhigher decomposition rate for H2O2 because of an enhanced concentration of unpaired\nelectron active sites.\n- during the catalytic\nIn order to further prove the production of •OH and •O2\nprocess, free radicals were detected under light and dark conditions by ESR as Fig.\n11C and D, respectively. The experimental data further indicated that the •OH and\n- were produced. But the process of free radical formation was different under light\n•O2\nand dark conditions as shown in Fig.12.\nMott-Schottky tests, electrochemical impedance spectroscopy (EIS) and\nphotocurrent response of CN-S and CN-N are shown in Fig. 13. Positive slopes in\nMott−Schottky curves reflected n-type semiconductors for CN-N and CN-S.\nThe acquired flat-band potentials of CN-S and CN-N were about -0.66 and -0.56 eV\nas shown in Fig. 13A, which were converted to -0.42 and -0.32 eV (NHE) with the\nNernst formula (E (V vs NHE) = E (V vs SCE) + 0.24 eV), respectively. Therefore,\nthe valence bands of CN-S and CN-N are 2.48 and 2.59 eV, respectively. The more\npositive of valence state, the stronger of oxidizing ability was. Simultaneously, the\nposition of the maximum valence band was calculated from the corresponding\nformula, EVBM = χ - Ee + 1/2Eg, where EVBM, χ, Ee and Eg were the valence band\npotential, the absolute electronegativity of semiconductor, the constant value (∼4.5eV)\nof free electrons on the standard hydrogen electrode, band gap value for catalyst,\nrespectively. The",
      "section_header": "2.2 Synthesis of g-C3N4 with different contents of N",
      "word_count": 82,
      "word_count_raw": 3174,
      "confidence": "medium",
      "notes": "Matched subsection header",
      "manual_entry": false
    },
    {
      "id": "ndefects/ndefects_056.pdf",
      "filename": "ndefects_056.pdf",
      "folder": "ndefects",
      "title": "Whether Corrugated Or Planar Vacancy Graphene Like Carbon Nitride (g-C3N4) Is More Effective For Nitrogen Reduction Reaction?",
      "experimental_text": "",
      "experimental_text_raw": "",
      "section_header": "",
      "word_count": 0,
      "word_count_raw": 0,
      "confidence": "none",
      "notes": "Experimental section not found",
      "manual_entry": true
    },
    {
      "id": "ndefects/ndefects_057.pdf",
      "filename": "ndefects_057.pdf",
      "folder": "ndefects",
      "title": "Roles of N-Vacancies over Porous g-C3N4 Microtubes during Photocatalytic NOx Removal",
      "experimental_text": "■MATERIALS AND METHODS\nIntrinsic anionic vacancies are important for heterogeneous\nreactions because they improve the light-absorbing abilities of\nmaterials while acting as specific sites that adsorption-activate\nreactant molecules and capture electrons.24,25 The positive\nroles of oxygen vacancies (O-vacancies), typical anionic\nvacancies in oxides, in O2 activation, electron capture, and\nthe efficient use of incident light have been actively\npursued.26−29 Hence, inspired by findings related to O-vacancy\nmaterials, nitrogen vacancies (N-vacancies, typical anionic\nvacancies in nitrides) in g-C3N4 have the potential to\neffectively activate target pollutants, capture photogenerated\ncharge carriers, and engineer the band structure; however,\nchallenges still remain. Current approaches for introducing Nvacancies into g-C3N4 involve calcining processors under\ndifferent atmospheric conditions or calcining at different\ntemperatures in inert gases;30,31 however, these approaches\ncannot engineering the morphology of the material. In\naddition, the roles of N-vacancies in electronic structure\nengineering and in accelerating photogenerated charge-carrier\nseparation have been investigated,32,33 but the effect of the Nvacancy spatial distribution on electron-separation efficiency\nwas ignored. Notably, the adsorption activation behavior of\ntarget reactants (O2 and NO) on N-deficient surfaces has not\nbeen investigated.\nRecently, the morphology engineering of irregular architectures into one-dimensional (1D) tubular structures has\nattracted interest in the oriented transfer of charge carriers.34\nSynthesis of Porous g-C3N4 Microtubes with Various NVacancy Concentrations. Synthetic materials for g-C3N4 and other\nrelated chemicals were bought from Shanghai Aladdin Bio-Chem\nTechnology Co., Ltd. All chemicals were used without further\npurification. First, 1 g of melamine was added to 70 mL of deionized\nwater and then the suspension liquid was heated to 60 °C in a water\nbath kettle with vigorous stirring until dissolution. Then, the obtained\nsolution was transferred into a 100 mL Teflon-lined autoclave and\nheated at 180 °C for 6, 7, 8, 12, or 16 h; the precursors prepared in\nthis matter are designated as M-6, M-7, M-8, M-12, and M-16,\nrespectively. The hydrothermal products were filtered and washed\nwith deionized water and absolute ethanol three times and\nsubsequently dried at 60 °C for 12 h. Finally, 1 g of M-8, M-12,\nand M-16 were separately calcined to 550 °C in a muffle furnace for 3\nh under a flow of nitrogen (2.5 °C/min); the resulting materials are\ndesignated as CNT-8, CNT-12, and CNT-16, respectively. For\ncomparison, pristine g-C3N4 (designated as CN) was synthesized by\ndirectly calcining 1 g of the precursor prepared by drying solution A at\n60 °C.",
