Repository: VasylChumachenko/defectsProject

# g-C3N4 Spectral Phenotyping

Automated analysis and clustering of graphitic carbon nitride (g-C3N4) optical spectra with synthesis condition correlation.

## Overview

This project extracts spectral fingerprints from UV-Vis/DRS data of g-C3N4 materials and groups them into "spectral phenotypes" using unsupervised clustering. The pipeline also extracts synthesis conditions from scientific PDF articles using LLM and correlates them with the identified clusters.

### 2. Analyze spectra from a data folder

```bash
python analyze_spectra.py <folder_path> --csv results.csv --plots
```

Input: folder with CSV files (absorption `_abs_` or Tauc `_tauc` data).

File: experimental_sections.json (part 23 of 28)
{
      "experimental_text_raw": "■MATERIALS AND METHODS\nIntrinsic anionic vacancies are important for heterogeneous\nreactions because they improve the light-absorbing abilities of\nmaterials while acting as specific sites that adsorption-activate\nreactant molecules and capture electrons.24,25 The positive\nroles of oxygen vacancies (O-vacancies), typical anionic\nvacancies in oxides, in O2 activation, electron capture, and\nthe efficient use of incident light have been actively\npursued.26−29 Hence, inspired by findings related to O-vacancy\nmaterials, nitrogen vacancies (N-vacancies, typical anionic\nvacancies in nitrides) in g-C3N4 have the potential to\neffectively activate target pollutants, capture photogenerated\ncharge carriers, and engineer the band structure; however,\nchallenges still remain. Current approaches for introducing Nvacancies into g-C3N4 involve calcining processors under\ndifferent atmospheric conditions or calcining at different\ntemperatures in inert gases;30,31 however, these approaches\ncannot engineering the morphology of the material. In\naddition, the roles of N-vacancies in electronic structure\nengineering and in accelerating photogenerated charge-carrier\nseparation have been investigated,32,33 but the effect of the Nvacancy spatial distribution on electron-separation efficiency\nwas ignored. Notably, the adsorption activation behavior of\ntarget reactants (O2 and NO) on N-deficient surfaces has not\nbeen investigated.\nRecently, the morphology engineering of irregular architectures into one-dimensional (1D) tubular structures has\nattracted interest in the oriented transfer of charge carriers.34\nSynthesis of Porous g-C3N4 Microtubes with Various NVacancy Concentrations. Synthetic materials for g-C3N4 and other\nrelated chemicals were bought from Shanghai Aladdin Bio-Chem\nTechnology Co., Ltd. All chemicals were used without further\npurification. First, 1 g of melamine was added to 70 mL of deionized\nwater and then the suspension liquid was heated to 60 °C in a water\nbath kettle with vigorous stirring until dissolution. Then, the obtained\nsolution was transferred into a 100 mL Teflon-lined autoclave and\nheated at 180 °C for 6, 7, 8, 12, or 16 h; the precursors prepared in\nthis matter are designated as M-6, M-7, M-8, M-12, and M-16,\nrespectively. The hydrothermal products were filtered and washed\nwith deionized water and absolute ethanol three times and\nsubsequently dried at 60 °C for 12 h. Finally, 1 g of M-8, M-12,\nand M-16 were separately calcined to 550 °C in a muffle furnace for 3\nh under a flow of nitrogen (2.5 °C/min); the resulting materials are\ndesignated as CNT-8, CNT-12, and CNT-16, respectively. For\ncomparison, pristine g-C3N4 (designated as CN) was synthesized by\ndirectly calcining 1 g of the precursor prepared by drying solution A at\n60 °C.\nCharacterization. X-ray diffraction (XRD) of the samples was\nconducted on an X’Pert PRO X-ray diffractometer using Cu Kα\nradiation (PANalytical, U.K., 2θ scan rate = 0.05°/s, λ = 1.5406 Å, 40\nkV, 40 mA). Elemental compositions of the samples were performed\non an Elementar Vario EL instrument (Vario EL III, Germany;\ndetection limit, 0.015%; standard deviation, ≤0.1% abs). Fourier\ntransform infrared (FT-IR) spectroscopy of all samples was\nconducted on a VERTEX 70 FT-IR spectrometer (Bruker, Germany).\nThe surface elemental compositions and states of the samples were\nconducted on an ESCALAB 250 X-ray photoelectron spectrometer\n(XPS) (Thermo Fisher). All binding energies were calibrated against\nthe C 1s peak (284.6 eV), which arises from surface adventitious\ncarbon. The morphologies of the samples were examined by scanning\nelectron microscopy (SEM, JEOL JSM-6490, Japan) and transmission\nelectron microscopy (TEM, JEOL JEM-2100HR CM-120, Japan).\nThe Brunauer−Emmett−Teller (BET) surface areas of samples were\nrecorded on an ASAP 2020 nitrogen adsorption analyzer (Micromeritics); the samples were degassed at 250 °C prior to analysis. The\nfree radicals were detected by sample trapping with a 25 mM solution\nof 5,5′-dimethyl-1-pyrroline-N-oxide (DMPO) on an ER200-SRC\nelectron spin resonance (ESR) spectrometer (Bruker, Germany) at\nlow temperature (130 K); aqueous dispersions were used for\nDMPO−•OH, and alcohol dispersions for DMPO−•O2\n−. The UV−\nvis absorption spectra of the samples were recorded on a Varian Cary\n100 Scan UV−visible spectrophotometer (Agilent, Australia). The\nintermediate and final products were detected using ion chromatography (IC) on a Dionex-600 Ion Chromatograph (Dionex Inc.,\nOne of the pioneering studies in this area reported that the 1D\ntubular structure of TiO2 acted as a highway for the oriented\ntransfer of electrons and exhibited superior charge-carrier\nseparation and transport capabilities as a consequence.35\nTherefore, constructing 1D tubular g-C3N4 structures that\nconstrain random photogenerated charge-carrier diffusion is\nfeasible. In recent years, calcining rodlike melamine·cyanuric\nacid (M·CA) complex precursors to produce tubular g-C3N4\nhas been regarded as a simple and reliable method because it\navoids tedious steps and the introduction of impurities. The\nrodlike precursor of supramolecular M·CA is fabricated by\nmixing equal amounts of melamine and cyanuric acid, followed\nby heating at 180 °C.36,37 Melamine is well known to\nspontaneously transform into cyanuric acid under suitable\nconditions. Expensive cyanuric acid is avoided if monomeric\nmelamine is used to fabricate supramolecular M·CA in an in\nsitu self-conversion process. To date, the easy transfer of\nelectrons in the longitudinal direction of tubular g-C3N4 has\nbeen widely confirmed; however, charge-carrier separation\nefficiency remains unsatisfactory unless g-C3N4 is doped with\nforeign atoms or by constructing isotypical heterostructures.38−40 In addition, the enhancement of reactant diffusion\nis another important function of morphology engineering, and\nthe formation of porous structures is an effective strategy to\nachieve this. In our previous work, we fabricated honeycomblike g-C3N4 that exhibited improved NOx-diffusion abilities\ncompared to pristine g-C3N4.41 Therefore, the preparation of\nporous g-C3N4 with a 1D tubular architecture is highly\ndesirable and is expected to accelerate the simultaneous\noriented transfer of photoinduced e−−h+ pairs, as well as\nreactant diffusion.\nIn this work, a series of g-C3N4 microtubes with tunable Nvacancy concentrations and porous wall structures were\nsynthesized by an in situ soft-chemical method. The novel\nsynthesis involved calcining N-deficient rodlike precursors,\nwhich were synthesized by the self-conversion of monomeric\n\nACS Appl. Mater. Interfaces 2019, 11, 10651−10662\nACS Applied Materials & Interfaces\nResearch Article\nFigure 1. (a) XRD patterns, and (b) FT-IR, (c) high-resolution C 1s and N 1s XPS, and (e) ESR spectra of CN, CNT-8, CNT-12, and CNT-16.\n(d) Calculated EDD diagrams of g-C3N4 (left) and N2c-deficient g-C3N4 (right).\nSunnyvale, CA) fitted with an IonPac AS14A column. Photoluminescence (PL) spectra were acquired on an FLS980 fluorescence\nspectrophotometer (Edinburgh, U.K.).\nComputational Modeling. Density functional theory (DFT)\ncalculations were made using the Cambridge Sequential Total Energy\nPackage (CASTEP) software package. The plane-wave basis sets were\nused to treat valence electrons, while norm-conserving pseudopotentials were used to approximate the potential field.42,43 A model of the\ng-C3N4 crystal was built through cleavage of the (001) lattice plane,\nfollowed by the construction of a 10 Å vacuum slab crystal, as shown\nin Figure S1a. The g-C3N4 crystal model with N-vacancy was\nconstructed by removing a two-coordinated nitrogen atom. The exchange−correlation Perdew−Burke−Ernzerhof functional was implemented to describe the exchange−correlation energy\nand electron interactions.44 The Brillouin zone was separately\nsampled at 4 × 4 × 1 Monkhorst−Pack k-points.45 A plane-wave\ncutoffwas set to 380 eV for all of the calculations. During geometry\noptimization, the convergence criterion was set to 1.0 e−6 eV/atom for\nenergy, and 0.05 eV/Å for residual force. The electron density\ndifference (EDD) and Mulliken population analysis were used to\ncalculate charge-transfer quantity.46\n(−869.17 eV) of molecular O2 in the gas phase, and ENO is the energy\n(−705.07 eV) of molecular NO in the gas phase.\nPhotocatalytic Activity Experiments. The photocatalytic\nactivities of the as-prepared samples toward NOx removal were\nconducted in a continuous-flow reactor system. The as-prepared\nsamples (0.1 g) were coated onto a 10.0 cm diameter vitreous culture\ndish and then placed in a 4.5 L (30 cm × 15 cm × 10 cm) rectangular\nreactor. The initial NO gas was supplied from a compressed gas\ncylinder (48 ppm N2 balance) and diluted to 400 ppb by a zero air\ngenerator (Model 1001, Sabio Instruments Inc., Georgetown, TX). A\n300 W commercial Xe arc lamp (Perfectlight, China) fitted with a UV\ncutofffilter was placed vertically outside the reactor and turned on\nfollowing NO adsorption−desorption equilibrium. The optical power\ndensity at the sample surface was calibrated to be 25.28 mW/cm2\nusing an optical power meter (Thorlabs PM100D, Newton, NJ). The\nchange of NOx concentrations was recorded online on a Model 42c\nchemiluminescence NO analyzer (Thermo Environmental Instruments Inc., Franklin, MA). The removal ratio (η) of NO was\ncalculated as η (%) = (1 −C/C0) × 100, where C and C0 are the\nconcentrations of NO in the outlet and feed streams, respectively.\nPhotoelectrochemical Measurements. The photoelectrochemical experiments were evaluated using a Parstat 4000 electrochemical\nworkstation fitted with three-electrode cell configuration: platinum\nplate electrode is the counter electrode and the Ag/AgCl electrode is\nthe reference electrode; the as-prepared sample was coated on indium\ntin oxide substrate and used as the working electrode. For the\ntransient photocurrent measurement, the Na2SO3 solution (0.5 mol/\nL) served as the electrolyte and the photocurrent−time curves were\nmeasured at 0.2 V vs Ag/AgCl at ambient temperature under a\nperiodic visible light illumination (Xe lamp, 300 W, Perfectlight,\nChina). For the electrochemical impedance spectroscopy (EIS)\nmeasurement, the working electrode was immersed in a 1 mmol/L\nThe O2 and NO adsorption energies (ΔEads) for the model g-C3N4\ncrystal without and with N-vacancy were calculated using eqs 1 and 2\nΔ\n=\n−\n−\n+\nE\nE\nE\nEads\nO\nC N\nO\nC N\n3\n2\n4\n(1)\nΔ\n=\n−\n−\n+\nE\nE\nE\nE\nads\nNO\nC N\nNO\nC N\n4\n4\n(2)\nwhere ΔEads is the O2 or NO adsorption energy, EO2 +C3N4 and\nENO+C3N4 are the total energies of the model g-C3N4 crystal with\nmolecular O2 and NO adsorbed on its surface, respectively, ΔEC3N4 is\nthe total energy of the model pure g-C3N4 crystal, EO2 is the energy\n\nACS Appl. Mater. Interfaces 2019, 11, 10651−10662\nACS Applied Materials & Interfaces\nResearch Article\nK3Fe(CN)6 and K4Fe(CN)6 solution and subjected to 5 mV voltage\namplitude in the frequency range of 0.1 Hz to 100 kHz.\nIn Situ DRIFTS for NO Adsorption−Oxidation. The DRIFTS\nmeasurement was performed on a VERTEX 70 FT-IR spectrometer\n(Bruker, Germany) fitted with a Harrick in situ diffuse reflectance cell\nand a high-sensitivity mercury cadmium telluride detector. The asprepared sample was preheated in helium at 250 °C for 45 min to\nremove surface adsorbates. After cooling to room temperature, the\nbackground measurement was conducted. Then, a gas mixture (40%\nNO and 60% O2) was fed into the reaction chamber with a total flow\nof 50 mL/min. After 20 min, visible light was introduced into the\nreaction chamber and removed after 30 min.",
      "section_header": "■MATERIALS AND METHODS",
      "word_count": 397,
      "word_count_raw": 1725,
      "confidence": "high",
      "notes": "OK",
      "manual_entry": false
    },
    {
      "id": "ndefects/ndefects_059.pdf",
      "filename": "ndefects_059.pdf",
      "folder": "ndefects",
      "title": "Engineering the High Concentration of N3C Nitrogen Vacancies Toward Strong Solar Light-Driven Photocatalyst-Based g-C3N4",
      "experimental_text": "Synthesis of Isotype Triazine-/heptazine Based g-C3N4 Heterojunctions With Highly Enhanced \nPhotocatalytic Hydrogen Evolution Performance. Applied Catalysis B: Environmental 2017, 203, \n300-313. \n29. \nKurpil, B.; Savateev, A.; Papaefthimiou, V.; Zafeiratos, S.; Heil, T.; Özenler, S.; \nDontsova, D.; Antonietti, M., Hexaazatriphenylene Doped Carbon Nitrides—Biomimetic \nPhotocatalyst With Superior Oxidation Power. Applied Catalysis B: Environmental 2017, 217, \n622-628. \n30. \nTian, N.; Zhang, Y.; Li, X.; Xiao, K.; Du, X.; Dong, F.; Waterhouse, G. I. N.; Zhang, T.; \nHuang, H., Precursor-Reforming Protocol to 3D Mesoporous g-C3N4 Established by Ultrathin \nSelf-Doped Nanosheets for Superior Hydrogen Evolution. Nano Energy 2017, 38, 72-81. \n31. \nYe, C.; Li, J.-X.; Li, Z.-J.; Li, X.-B.; Fan, X.-B.; Zhang, L.-P.; Chen, B.; Tung, C.-H.; \nWu, L.-Z., Enhanced Driving Force and Charge Separation Efficiency of Protonated g-C3N4 for",
      "experimental_text_raw": "Synthesis of Isotype Triazine-/heptazine Based g-C3N4 Heterojunctions With Highly Enhanced \nPhotocatalytic Hydrogen Evolution Performance. Applied Catalysis B: Environmental 2017, 203, \n300-313. \n29. \nKurpil, B.; Savateev, A.; Papaefthimiou, V.; Zafeiratos, S.; Heil, T.; Özenler, S.; \nDontsova, D.; Antonietti, M., Hexaazatriphenylene Doped Carbon Nitrides—Biomimetic \nPhotocatalyst With Superior Oxidation Power. Applied Catalysis B: Environmental 2017, 217, \n622-628. \n30. \nTian, N.; Zhang, Y.; Li, X.; Xiao, K.; Du, X.; Dong, F.; Waterhouse, G. I. N.; Zhang, T.; \nHuang, H., Precursor-Reforming Protocol to 3D Mesoporous g-C3N4 Established by Ultrathin \nSelf-Doped Nanosheets for Superior Hydrogen Evolution. Nano Energy 2017, 38, 72-81. \n31. \nYe, C.; Li, J.-X.; Li, Z.-J.; Li, X.-B.; Fan, X.-B.; Zhang, L.-P.; Chen, B.; Tung, C.-H.; \nWu, L.-Z., Enhanced Driving Force and Charge Separation Efficiency of Protonated g-C3N4 for \nPhotocatalytic O2 Evolution. ACS Catalysis 2015, 5, 6973-6979. \n32. \nGuo, Y.; Li, J.; Yuan, Y.; Li, L.; Zhang, M.; Zhou, C.; Lin, Z., A Rapid Microwave‐\nAssisted Thermolysis Route to Highly Crystalline Carbon Nitrides for Efficient Hydrogen \nGeneration. Angewandte Chemie International Edition 2016, 55, 14693-14697. \n33. \nDong, G.; Jacobs, D. L.; Zang, L.; Wang, C., Carbon Vacancy Regulated Photoreduction \nof NO to N2 Over Ultrathin g-C3N4 Nanosheets. Applied Catalysis B: Environmental 2017, 218, \n515-524. \n34. \nKang, Y.; Yang, Y.; Yin, L. C.; Kang, X.; Wang, L.; Liu, G.; Cheng, H. M., Selective \nBreaking of Hydrogen Bonds of Layered Carbon Nitride for Visible Light Photocatalysis. \nAdvanced Materials 2016, 28, 6471-6477. \n35. \nDong, F.; Wu, L.; Sun, Y.; Fu, M.; Wu, Z.; Lee, S., Efficient Synthesis of Polymeric gC3N4 Layered Materials as Novel Efficient Visible Light Driven Photocatalysts. Journal of \nMaterials Chemistry 2011, 21, 15171-15174. \n36. \nLi, Y.; Ouyang, S.; Xu, H.; Wang, X.; Bi, Y.; Zhang, Y.; Ye, J., Constructing Solid–GasInterfacial Fenton Reaction Over Alkalinized-C3N4 Photocatalyst to Achieve Apparent Quantum \nYield of 49% at 420 nm. Journal of the American Chemical Society 2016, 138, 13289-13297. \n37. \nHan, Q.; Wang, B.; Gao, J.; Cheng, Z.; Zhao, Y.; Zhang, Z.; Qu, L., Atomically Thin \nMesoporous Nanomesh of Graphitic C3N4 for High-Efficiency Photocatalytic Hydrogen \nEvolution. ACS nano 2016, 10, 2745-2751. \n38. \nHo, W.; Zhang, Z.; Lin, W.; Huang, S.; Zhang, X.; Wang, X.; Huang, Y., \nCopolymerization With 2,4,6-Triaminopyrimidine for the Rolling-Up the Layer Structure, \nTunable Electronic Properties, and Photocatalysis of g-C3N4. ACS Applied Materials & \nInterfaces 2015, 7, 5497-5505.\nACS Paragon Plus Environment\n\nPage 17 of 19\nACS Applied Energy Materials\n2\n4\n6\n8\n10\n12\n14\n16\n18\n20\n22\n24\n26\n28\n30\n32\n34\n36\n38\n40\n42\n44\n46\n48\n50\n52\n54\n56\n58\n60\n39. \nLei, W.; Portehault, D.; Dimova, R.; Antonietti, M., Boron Carbon Nitride \nNanostructures from Salt Melts: Tunable Water-Soluble Phosphors. Journal of the American \nChemical Society 2011, 133, 7121-7127. \n40. \nFu, J.; Zhu, B.; Jiang, C.; Cheng, B.; You, W.; Yu, J., Hierarchical Porous O-Doped gC3N4 with Enhanced Photocatalytic CO2 Reduction Activity. Small 2017, 13, 1603938. \n41. \nHan, Q., Cheng, Z., Wang, B., Zhang, H.; Qu, L. Significant Enhancement of VisibleLight-Driven Hydrogen Evolution by Structure Regulation of Carbon Nitrides. ACS Nano 2018, \n12, 5221-5227 \n42. \nLiu, Q.; Chen, T.; Guo, Y.; Zhang, Z.; Fang, X., Ultrathin g-C3N4 Nanosheets Coupled \nWith Carbon Nanodots as 2D/0D Composites for Efficient Photocatalytic H2 Evolution. Applied \nCatalysis B: Environmental 2016, 193, 248-258. \n43. \nWang, F.; Wang, Y.; Feng, Y.; Zeng, Y.; Xie, Z.; Zhang, Q.; Su, Y.; Chen, P.; Liu, Y.; \nYao, K.; Lv, W.; Liu, G., Novel Ternary Photocatalyst of Single Atom-Dispersed Silver and \nCarbon Quantum Dots Co-Loaded With Ultrathin g-C3N4 for Broad Spectrum Photocatalytic \nDegradation of Naproxen. Applied Catalysis B: Environmental 2018, 221, 510-520. \n44. \nXu, Q.; Zhu, B.; Jiang, C.; Cheng, B.; Yu, J., Constructing 2D/2D Fe2O3/g-C3N4 Direct \nZ-Scheme Photocatalysts with Enhanced H2 Generation Performance. Solar RRL 2018, 2, \n1800006. \n45. \nWang, F.; Chen, P.; Feng, Y.; Xie, Z.; Liu, Y.; Su, Y.; Zhang, Q.; Wang, Y.; Yao, K.; Lv, \nW.; Liu, G., Facile Synthesis of N-Doped Carbon Dots/g-C3N4 Photocatalyst With Enhanced \nVisible-Light Photocatalytic Activity for the Degradation of Indomethacin. Applied Catalysis B: \nEnvironmental 2017, 207, 103-113. \n46. \nLan, H.; Li, L.; An, X.; Liu, F.; Chen, C.; Liu, H.; Qu, J., Microstructure of Carbon \nNitride Affecting Synergetic Photocatalytic Activity: Hydrogen Bonds vs. Structural Defects. \nApplied Catalysis B: Environmental 2017, 204, 49-57. \n47. \nShi, L.; Yang, L.; Zhou, W.; Liu, Y.; Yin, L.; Hai, X.; Song, H.; Ye, J., Photoassisted \nConstruction of Holey Defective g-C3N4 Photocatalysts for Efficient Visible-Light-Driven H2O2 \nProduction. Small, 2018,14, 1703142. \n48. \nYu, Y.; Yan, W.; Wang, X.; Li, P.; Gao, W.; Zou, H.; Wu, S.; Ding, K., Surface \nEngineering for Extremely Enhanced Charge Separation and Photocatalytic Hydrogen Evolution \non g-C3N4. Advanced Materials, 2018, 30, 1705060. \n49. \nLiu, J.; Liu, Y.; Liu, N.; Han, Y.; Zhang, X.; Huang, H.; Lifshitz, Y.; Lee, S.-T.; Zhong, \nJ.; Kang, Z., Metal-Free Efficient Photocatalyst for Stable Visible Water Splitting via a TwoElectron Pathway. Science 2015, 347, 970-974. \n50. \nMa, W.; Han, D.; Zhou, M.; Sun, H.; Wang, L.; Dong, X.; Niu, L., Ultrathin g-C3N4/TiO2 \nComposites as Photoelectrochemical Elements for the Real-Time Evaluation of Global \nAntioxidant Capacity. Chemical Science 2014, 5, 3946-3951. \n51. \nWu, W.; Zhang, J.; Fan, W.; Li, Z.; Wang, L.; Li, X.; Wang, Y.; Wang, R.; Zheng, J.; \nWu, M., Remedying Defects in Carbon Nitride to Improve Both Photooxidation and H2 \nGeneration Efficiencies. ACS Catalysis 2016, 6, 3365-3371. \n52. \nLiu, J.; Zhang, T.; Wang, Z.; Dawson, G.; Chen, W., Simple Pyrolysis of Urea Into \nGraphitic Carbon Nitride With Recyclable Adsorption and Photocatalytic Activity. Journal of \nMaterials Chemistry 2011, 21, 14398-14401. \n53. \nLi, Y.; Zhang, H.; Liu, P.; Wang, D.; Li, Y.; Zhao, H., Cross-Linked g-C3N4/rGO \nNanocomposites with Tunable Band Structure and Enhanced Visible Light Photocatalytic \nActivity. Small 2013, 9, 3336-3344.\nACS Paragon Plus Environment\n\nACS Applied Energy Materials\nPage 18 of 19\n2\n4\n6\n8\n10\n12\n14\n16\n18\n20\n22\n24\n26\n28\n30\n32\n34\n36\n38\n40\n42\n44\n46\n48\n50\n52\n54\n56\n58\n60\n54. \nChen, J.; Mao, Z.; Zhang, L.; Wang, D.; Xu, R.; Bie, L.; Fahlman, B. D., NitrogenDeficient Graphitic Carbon Nitride with Enhanced Performance for Lithium Ion Battery Anodes. \nACS Nano 2017, 11, 12650-12657. \n55. \nNiu, P.; Yin, L.-C.; Yang, Y.-Q.; Liu, G.; Cheng, H.-M., Increasing the Visible Light \nAbsorption of Graphitic Carbon Nitride (Melon) Photocatalysts by Homogeneous SelfModification with Nitrogen Vacancies. Advanced Materials 2014, 26, 8046-8052. \n56. \nFang, W.; Liu, J.; Yu, L.; Jiang, Z.; Shangguan, W., Novel (Na, O) Co-Doped g-C3N4 \nWith Simultaneously Enhanced Absorption and Narrowed Bandgap for Highly Efficient \nHydrogen Evolution. Applied Catalysis B: Environmental 2017, 209, 631-636. \n57. \nYang, L.; Huang, J.; Shi, L.; Cao, L.; Yu, Q.; Jie, Y.; Fei, J.; Ouyang, H.; Ye, J., A \nSurface Modification Resultant Thermally Oxidized Porous g-C3N4 With Enhanced \nPhotocatalytic Hydrogen Production. Applied Catalysis B: Environmental 2017, 204, 335-345. \n58. \nHisatomi, T.; Kubota, J.; Domen, K., Recent Advances in Semiconductors for \nPhotocatalytic and Photoelectrochemical Water Splitting. Chemical Society Reviews 2014, 43, \n7520-7535. \n59. \nBhandary, N.; Singh, A. P.; Kumar, S.; Ingole, P. P.; Thakur, G. S.; Ganguli, A. K.; Basu, \nS., In Situ Solid-State Synthesis of a AgNi/g-C3N4 Nanocomposite for Enhanced \nPhotoelectrochemical and Photocatalytic Activity. ChemSusChem 2016, 9, 2816-2823. \n60. \nWang, L.; Zheng, X.; Chen, L.; Xiong, Y.; Xu, H., Van der Waals Heterostructures \nComprised of Ultrathin Polymer Nanosheets for Efficient Z-Scheme Overall Water Splitting. \nAngewandte Chemie International Edition, 2018, 57,3454 –3458. \n61. \nNiu, P.; Zhang, L.; Liu, G.; Cheng, H.-M., Graphene-Like Carbon Nitride Nanosheets for \nImproved Photocatalytic Activities. Advanced Functional Materials 2012, 22, 4763-4770. \n62. \nCao, S.-W.; Liu, X.-F.; Yuan, Y.-P.; Zhang, Z.-Y.; Liao, Y.-S.; Fang, J.; Loo, S. C. J.; \nSum, T. C.; Xue, C., Solar-to-Fuels Conversion Over In2O3/g-C3N4 Hybrid Photocatalysts. \nApplied Catalysis B: Environmental 2014, 147, 940-946. \n63. \nXiong, T.; Cen, W.; Zhang, Y.; Dong, F., Bridging the g-C3N4 Interlayers for Enhanced \nPhotocatalysis. ACS Catalysis 2016, 6, 2462-2472. \n64. \nSun, N.; Liang, Y.; Ma, X.; Chen, F., Reduced Oxygenated g-C3N4 with Abundant \nNitrogen Vacancies for Visible-Light Photocatalytic Applications. Chemistry – A European \nJournal 2017, 23, 15466-15473. \n65. \nMeng, N.; Ren, J.; Liu, Y.; Huang, Y.; Petit, T.; Zhang, B., Engineering OxygenContaining and Amino Groups Into Two-Dimensional Atomically-Thin Porous Polymeric \nCarbon Nitrogen for Enhanced Photocatalytic Hydrogen Production. Energy & Environmental \nScience 2018, 11, 566-571.\nACS Paragon Plus Environment\n\nPage 19 of 19\nACS Applied Energy Materials\n2\n4\n6\n8\n10\n12\n14\n16\n18\n20\n22\n24\n26\n28\n30\n32\n34\n36\n38\n40\n42\n44\n46\n48\n50\n52\n54\n56\n58\n60\nTOC\nACS Paragon Plus Environment",
      "section_header": "Synthesis of Isotype Triazine-/heptazine Based g-C3N4 Heterojunctions With Highly Enhanced",
      "word_count": 125,
      "word_count_raw": 1406,
      "confidence": "medium",
      "notes": "End boundary estimated; Matched subsection header",
      "manual_entry": false
    },
    {
      "id": "ndefects/ndefects_060.pdf",
      "filename": "ndefects_060.pdf",
      "folder": "ndefects",
      "title": "am9b19338 1..11",
      "experimental_text": "2. EXPERIMENTAL DETAILS\n2.1. Chemicals. The reagents used in this experiment include\nmelamine (MA) (>99%), cyanuric acid (CA) (>99%), and 2,4,6triaminopyrimidine (TAP) (>99%). All raw chemicals were purchased\nfrom Aladdin, Shanghai, China (analytical reagent grade) and used as\nreceived without further purification.\n2.2. Experimental Instrumentation. The microtopography was\nstudied using SEM (scanning electron microscopy) (SU-8010). The\ncrystal phases of presamples were tested through X-ray diffraction\n(D2 PHASER, BRUKER) using Cu Kα radiation. The UV−visible\ndiffuse reflectance spectra from 300 to 1300 nm were measured by a\nspectrophotometer (UV-3600). The measurement of fluorescence\nspectra of samples were performed by a fluorescence spectrometer (JY: FL3−211-P) in the range of 400−700 nm. All tests in the\nexperimental procedure were conducted at room temperature.\n2.3. Sample Preparation. The pristine g-C3N4 (GCN) and TAPmodified g-C3N4 (xTAP-GCN) (x = 0, 0.25, 0.5, 0.75, and 1 g of\nTAP) samples were synthesized by traditional high-temperature\nthermal condensation polymerization. The as-prepared samples were\nobtained as a mixed reaction of melamine (MA), cyanuric acid (CA),\nand 2,4,6-triaminopyrimidine (TAP). Three raw materials, MA (1 g),\nCA (1 g), and TAP (0, 0.25, 0.5, 0.75, and 1 g) were placed in mortar,\nwhich were thoroughly grounded to serve as a reaction precursor that\nwere named as GCN (1 g of MA), GCN-0TAP (1 g of MA, 1 g of\nCA, and 0 g of TAP), GCN-0.25TAP (1 g of MA, 1 g of CA, and 0.25\ng of TAP), GCN-0.5TAP (1 g of MA, 1 g of CA, and 0.5 g of TAP),\nGCN-0.75TAP (1 g of MA, 1 g of CA, and 0.75 g of TAP), and GCN1TAP (1 g of MA, 1 g of CA, and 1 g of TAP). These reaction\nprecursors were poured into alumina crucible and placed in a tube\nfurnace at 550 °C (ramp rate is 4 °C/min) for 4 h with mixed\natmosphere of (95%)N2/(5%)H2. After the reactions were completed,\nit was naturally cooled down to room temperature and thoroughly\ngrounded to powder form for further test.",
      "experimental_text_raw": "2. EXPERIMENTAL DETAILS\n2.1. Chemicals. The reagents used in this experiment include\nmelamine (MA) (>99%), cyanuric acid (CA) (>99%), and 2,4,6triaminopyrimidine (TAP) (>99%). All raw chemicals were purchased\nfrom Aladdin, Shanghai, China (analytical reagent grade) and used as\nreceived without further purification.\n2.2. Experimental Instrumentation. The microtopography was\nstudied using SEM (scanning electron microscopy) (SU-8010). The\ncrystal phases of presamples were tested through X-ray diffraction\n(D2 PHASER, BRUKER) using Cu Kα radiation. The UV−visible\ndiffuse reflectance spectra from 300 to 1300 nm were measured by a\nspectrophotometer (UV-3600). The measurement of fluorescence\nspectra of samples were performed by a fluorescence spectrometer (JY: FL3−211-P) in the range of 400−700 nm. All tests in the\nexperimental procedure were conducted at room temperature.\n2.3. Sample Preparation. The pristine g-C3N4 (GCN) and TAPmodified g-C3N4 (xTAP-GCN) (x = 0, 0.25, 0.5, 0.75, and 1 g of\nTAP) samples were synthesized by traditional high-temperature\nthermal condensation polymerization. The as-prepared samples were\nobtained as a mixed reaction of melamine (MA), cyanuric acid (CA),\nand 2,4,6-triaminopyrimidine (TAP). Three raw materials, MA (1 g),\nCA (1 g), and TAP (0, 0.25, 0.5, 0.75, and 1 g) were placed in mortar,\nwhich were thoroughly grounded to serve as a reaction precursor that\nwere named as GCN (1 g of MA), GCN-0TAP (1 g of MA, 1 g of\nCA, and 0 g of TAP), GCN-0.25TAP (1 g of MA, 1 g of CA, and 0.25\ng of TAP), GCN-0.5TAP (1 g of MA, 1 g of CA, and 0.5 g of TAP),\nGCN-0.75TAP (1 g of MA, 1 g of CA, and 0.75 g of TAP), and GCN1TAP (1 g of MA, 1 g of CA, and 1 g of TAP). These reaction\nprecursors were poured into alumina crucible and placed in a tube\nfurnace at 550 °C (ramp rate is 4 °C/min) for 4 h with mixed\natmosphere of (95%)N2/(5%)H2. After the reactions were completed,\nit was naturally cooled down to room temperature and thoroughly\ngrounded to powder form for further test.",
      "section_header": "2. EXPERIMENTAL DETAILS",
      "word_count": 333,
      "word_count_raw": 333,
      "confidence": "high",
      "notes": "OK",
      "manual_entry": false
    },
    {
      "id": "ndefects/ndefects_061.pdf",
      "filename": "ndefects_061.pdf",
      "folder": "ndefects",
      "title": NaN,
      "experimental_text": "EXPERIMENTAL SECTION\nMaterial Synthesis\nThe urea-derived g-C3N4 specimen (CN) was prepared by directly heating 20 g of\nurea (J. T. Baker, USA) at 550 ºC for 3 h, at a ramp rate of 1 ºC min−1, in a quartz\ncrucible with a cover (in static air). For CNS preparation, we mixed 20 g of urea and 3\ng of NH4Cl (Macron, USA) with 5 mL of water, and then evaporated the water at 80\nºC, followed by heating at 550 ºC for 3 h at a rate of 1 ºC min−1 in static air. The\nC-aCNS specimen was synthesized by blending 0.5 g of a CNS with 50 mL of 99.5%\nethanol (Echo, Taiwan) stirred for 6 h, followed by filtration and washing with\nACS Paragon Plus Environment\n\nACS Sustainable Chemistry & Engineering\nPage 6 of 32\n2\n4\n6\n8\n10\n12\n14\n16\n18\n20\n22\n24\n26\n28\n30\n32\n34\n36\n38\n40\n42\n44\n46\n48\n50\n52\n54\n56\n58\n60\nethanol several times. Afterward, the muddy mixture was annealed at 550 ºC for 3 h\nin a tube furnace flowed with argon. In addition, 0.5 g of a CNS was annealed, but\nwithout blending with ethanol, in the same manner at 600 ºC to produce an aCNS\nspecimen. All products were collected after they were naturally cooled to room\ntemperature.",
      "experimental_text_raw": "EXPERIMENTAL SECTION\nMaterial Synthesis\nThe urea-derived g-C3N4 specimen (CN) was prepared by directly heating 20 g of\nurea (J. T. Baker, USA) at 550 ºC for 3 h, at a ramp rate of 1 ºC min−1, in a quartz\ncrucible with a cover (in static air). For CNS preparation, we mixed 20 g of urea and 3\ng of NH4Cl (Macron, USA) with 5 mL of water, and then evaporated the water at 80\nºC, followed by heating at 550 ºC for 3 h at a rate of 1 ºC min−1 in static air. The\nC-aCNS specimen was synthesized by blending 0.5 g of a CNS with 50 mL of 99.5%\nethanol (Echo, Taiwan) stirred for 6 h, followed by filtration and washing with\nACS Paragon Plus Environment\n\nACS Sustainable Chemistry & Engineering\nPage 6 of 32\n2\n4\n6\n8\n10\n12\n14\n16\n18\n20\n22\n24\n26\n28\n30\n32\n34\n36\n38\n40\n42\n44\n46\n48\n50\n52\n54\n56\n58\n60\nethanol several times. Afterward, the muddy mixture was annealed at 550 ºC for 3 h\nin a tube furnace flowed with argon. In addition, 0.5 g of a CNS was annealed, but\nwithout blending with ethanol, in the same manner at 600 ºC to produce an aCNS\nspecimen. All products were collected after they were naturally cooled to room\ntemperature.\nCharacterization of the Specimens\nThe structures and morphology of the specimens were inspected using\nfield-emission scanning electron microscopy (SEM; Hitachi SU8010, Japan) and\ntransmission \nelectron \nmicroscopy \n(TEM; \nJeol \n2100F, \nJapan). \nMoreover,\nenergy-dispersive X-ray spectroscopy (EDS) profiles were recorded. The specific\nsurface area and pore volume were determined according to N2 adsorption at 77 K by\nusing an adsorption apparatus (Micromeritics ASAP 2020, USA). The crystalline\nstructure of the specimens was characterized by powder X-ray diffraction (XRD) by\nusing a Rigaku RINT-2000 (Japan) diffractometer with Cu Ka radiation excited at 40\nkV and 40 mA. X-Ray photoelectron spectroscopy (XPS; Kratos AXIS Ultra DLD,\nUK) with Al Ka radiation was used to quantitatively analyze the chemical\ncomposition of the specimens. Fourier-transform infrared (FTIR) spectroscopic\nanalysis was conducted in diffuse reflectance mode on a Jasco FTIR-4100 (Japan)\nspectrometer. Solid-state 13C-NMR spectra were collected using a Bruker Avance III\nHD Spectrometer. Electron paramagnetic resonance (EPR) spectra were recorded on a\nBruker model E-580 spectrometer (Germany), with a 400-W mercury lamp (Oriel\nInstrument, USA) as a light source. The optical absorption spectra of the specimen\npowders were obtained using a Hitachi U-4100 (Japan) spectrophotometer. The\nphotoluminescence (PL) spectra of the powders were measured at an ambient\nACS Paragon Plus Environment\n\nPage 7 of 32\nACS Sustainable Chemistry & Engineering\n2\n4\n6\n8\n10\n12\n14\n16\n18\n20\n22\n24\n26\n28\n30\n32\n34\n36\n38\n40\n42\n44\n46\n48\n50\n52\n54\n56\n58\n60\ntemperature by using a fluorescence spectrophotometer (Hitachi F-700, Japan)\nequipped with a Xenon lamp for excitation and 900-mm−1 grating. The slit widths for\nexcitation and emission were 10 and 5 nm, respectively.\nElectrochemical Analysis of the Specimens\nThe electronic structure of the specimens was analyzed with an electrochemical\nimpedance spectroscope (Zahner IM6e, Germany) and Thales software. The\nspecimens were deposited on a glassy carbon electrode by drop-casting, and\nelectrochemical analysis was performed in a 0.5 M H2SO4 solution by using a Pt-foil\ncounter and a Ag/AgCl reference electrode. Measurements involved the application of\nsinusoidal potential perturbation with a small amplitude (10 mV) superimposed on a\nfixed DC potential, which varied within a potential range of −1 to 1 V (vs. Ag/AgCl).\nPhotocatalytic Activity Measurements\nPhotocatalytic reactions were conducted at approximately 25 ºC in a\ngas-enclosed system with side irradiation from a 300-W Xenon lamp (Oriel\nInstruments, model 66901, USA). The prepared catalysts (0.05 g) were suspended in a\n10 vol% TEOA aqueous solution (275 mL) containing H2PtCl6·6H2O (Alfa Aesar,\nUSA) stored in a Pyrex vessel to synthesize a 3 wt% Pt-deposited catalyst in situ\nduring the photocatalytic reaction. The wavelength of the incident light was limited to\n420−800 nm with a UV-cutoff filter (Asahi Spectra, XUL0422, USA) and an\nIR-cutoff filter (Asahi Spectra, XIS0810, USA). For AQY measurements, 420-, 450-,\n500-, and 550-nm band-pass filters (Newport, 20BPF10 series, USA) were used to\nobtain monochromatic irradiations. The intensity of the light irradiated on the reacting\nsystem was determined using a photodetector (Oriel Instrument, model 71964, USA).\nACS Paragon Plus Environment\n\nACS Sustainable Chemistry & Engineering\nPage 8 of 32\n2\n4\n6\n8\n10\n12\n14\n16\n18\n20\n22\n24\n26\n28\n30\n32\n34\n36\n38\n40\n42\n44\n46\n48\n50\n52\n54\n56\n58\n60\nThe \namount \nof \nH2 \nproduced \nwas \ndetermined \nby \ngas \nchromatography\n(Hewlett-Packard 6890, USA; molecular sieve 5A column, thermal conductivity\ndetector, argon carrier gas).",
      "section_header": "EXPERIMENTAL SECTION",
      "word_count": 227,
      "word_count_raw": 792,
      "confidence": "high",
      "notes": "OK",
      "manual_entry": false
    },
    {
      "id": "ndefects/ndefects_062.pdf",
      "filename": "ndefects_062.pdf",
      "folder": "ndefects",
      "title": "Facile synthesis of self-assembled g-C3N4 with abundant nitrogen defects for photocatalytic hydrogen evolution",
      "experimental_text": "Experimental section\nMaterials preparation\nPreparation of bulk g-C3N4: The bulk g-C3N4 was obtained from melamine by directly\nthermal polymerization according to a previously reported method. Typically, 5 g\nmelamine was calcined at 550°C for 4 h with a heating rate of 2.3°C·min-1 in static air.\nThe resulting yellow product was collected and ground into powder for further uses.\nThe prepared g-C3N4 were denoted as CN.\nPreparation of acidified g-C3N4: 2g melamine was immersed in 5 mL 1M HNO3\nsolution, followed by adding a certain amount of ethanol to a total volume of 60 ml,\nwhich was stirred for 3 h at room temperature, subsequently. Afterwards, the mixture\nwas transferred to a 100 mL Teflon-sealed autoclave and maintained at 180°C for 12 h.\nAfter cooling to room temperature, the white intermediates were collected by\ncentrifugation and washed with water and ethanol until neutral, then dried in vacuum\nat 60°C overnight. Finally, the obtained intermediates were calcined in tube furnace\nunder N2 atmosphere at 550°C for 4 h with a ramping rate of 2.3°C·min-1. The asobtained intermediate and final catalyst sample were denoted as CN-M-5, CN-5,\nrespectively. Simultaneously, melamine treated by 10, 15, 20 mL 1 M HNO3 solution\nwere prepared by the above method for comparison, which were labeled as CN-M-10,\nCN-M-15, CN-M-20 and CN-10, CN-15, CN-20, respectively. The process of sample\npreparation is described in Scheme 1.\nACS Paragon Plus Environment\n\nACS Sustainable Chemistry & Engineering\nPage 6 of 31\n2\n4\n6\n8\n10\n12\n14\n16\n18\n20\n22\n24\n26\n28\n30\n32\n34\n36\n38\n40\n42\n44\n46\n48\n50\n52\n54\n56\n58\n60\nScheme 1 Schematic diagram of catalyst synthesis process.",
