Repository: VasylChumachenko/defectsProject

# g-C3N4 Spectral Phenotyping

Automated analysis and clustering of graphitic carbon nitride (g-C3N4) optical spectra with synthesis condition correlation.

## Overview

This project extracts spectral fingerprints from UV-Vis/DRS data of g-C3N4 materials and groups them into "spectral phenotypes" using unsupervised clustering. The pipeline also extracts synthesis conditions from scientific PDF articles using LLM and correlates them with the identified clusters.

### 2. Analyze spectra from a data folder

```bash
python analyze_spectra.py <folder_path> --csv results.csv --plots
```

Input: folder with CSV files (absorption `_abs_` or Tauc `_tauc` data).

File: experimental_sections.json (part 24 of 28)
{
      "experimental_text_raw": "Experimental section\nMaterials preparation\nPreparation of bulk g-C3N4: The bulk g-C3N4 was obtained from melamine by directly\nthermal polymerization according to a previously reported method. Typically, 5 g\nmelamine was calcined at 550°C for 4 h with a heating rate of 2.3°C·min-1 in static air.\nThe resulting yellow product was collected and ground into powder for further uses.\nThe prepared g-C3N4 were denoted as CN.\nPreparation of acidified g-C3N4: 2g melamine was immersed in 5 mL 1M HNO3\nsolution, followed by adding a certain amount of ethanol to a total volume of 60 ml,\nwhich was stirred for 3 h at room temperature, subsequently. Afterwards, the mixture\nwas transferred to a 100 mL Teflon-sealed autoclave and maintained at 180°C for 12 h.\nAfter cooling to room temperature, the white intermediates were collected by\ncentrifugation and washed with water and ethanol until neutral, then dried in vacuum\nat 60°C overnight. Finally, the obtained intermediates were calcined in tube furnace\nunder N2 atmosphere at 550°C for 4 h with a ramping rate of 2.3°C·min-1. The asobtained intermediate and final catalyst sample were denoted as CN-M-5, CN-5,\nrespectively. Simultaneously, melamine treated by 10, 15, 20 mL 1 M HNO3 solution\nwere prepared by the above method for comparison, which were labeled as CN-M-10,\nCN-M-15, CN-M-20 and CN-10, CN-15, CN-20, respectively. The process of sample\npreparation is described in Scheme 1.\nACS Paragon Plus Environment\n\nACS Sustainable Chemistry & Engineering\nPage 6 of 31\n2\n4\n6\n8\n10\n12\n14\n16\n18\n20\n22\n24\n26\n28\n30\n32\n34\n36\n38\n40\n42\n44\n46\n48\n50\n52\n54\n56\n58\n60\nScheme 1 Schematic diagram of catalyst synthesis process.\nPhysicochemical characterization\nThe crystal phases were analyzed by powder X-ray diffraction (XRD, German Bruker\nAXS D8 ADVANCE X-ray diffractometer). Fourier-transform infrared (FTIR) spectra\nwere registered on Nicolet Model Nexus 470 IR equipment using the KBr pellet\ntechnique at room temperature. Diffuse reflectance spectra were registered by using a\nUV–vis spectrophotometer (Hitachi UV-3010) with BaSO4 as a standard. Scanning\nelectron microscopy (SEM, JEOL JSM-5600L) analyses were used to characterize the\nmorphology of the samples. Transmission electron microscopy (TEM) and highresolution transmission electron microscopy (HRTEM) images were taken on a JEM1230 microscope with an accelerating voltage of 200 kV. X-ray photoelectron\nspectroscopy (XPS) measurements were conducted via a Thermo ESCALAB 250Xi\nspectrometer with a monochromatic Al Kα source at 1486.6 eV to analyze the surface\nelectronic states. Steady-state photoluminescence (PL) spectra were analyzed with a\nShimadzu RF-5301 at room temperature using a fluorescence spectrophotometer under\nthe excitation of 380 nm. Time-resolved fluorescence emission spectra were recorded\non a FLS920 fluorescence lifetime spectrophotometer. The Brunauer-Emmett-Teller\n(BET) surface area was determined by nitrogen adsorption-desorption isotherm with an\nASAP 2020 surface area and porosity analyzer. In addition, electrochemical impedance\nACS Paragon Plus Environment\n\nPage 7 of 31\nACS Sustainable Chemistry & Engineering\n2\n4\n6\n8\n10\n12\n14\n16\n18\n20\n22\n24\n26\n28\n30\n32\n34\n36\n38\n40\n42\n44\n46\n48\n50\n52\n54\n56\n58\n60\nspectroscopy (EIS) was performed in a three-electrode battery system by using an\nelectrochemical station (CHI 660D, Chenhua Instrument). In a standard three-electrode\nsystem with Na2SO4 (0.5 M) as electrolyte, the Pt wire and the saturated calomel\nelectrode were used as the counter electrode and the reference electrode respectively,\nand a clean FTO glass deposited with a sample film as the working electrode for the\nphotoelectrochemical test.\nPhotocatalytic hydrogen generation performance\nPhotocatalytic activities were conducted in a Pyrex topped-irradiation reaction vessel\nusing a 300 W Xe lamp (PLS-SXE 300C, Perfect Light, Beijing) equipped with a 400\nnm cutoff filter as the visible light source aiming to emulate natural light harvesting\nprocesses. 50 mg of photocatalyst was added into 100 ml aqueous solution containing\nan optimized ratio of 9:1 for water:triethanolamine (TEOA), 3 wt% Pt acting as cocatalysts loaded by in situ photodeposition method for proton reduction. Before\nirradiation, the reaction solution was evacuated several times to remove the air\ncompletely, and reaction temperature was maintained at 279 K all the time. The amount\nof evolved H2 was evaluated by gas chromatography (GC 9890A, 5 Å molecular sieve\ncolumn, TCD detector) equipped with high-purity argon as carrier gas. To calculate the\napparent quantum yield (AQY), monochromatic light irradiation with band-pass filter\nof 420 nm was used. The light intensity was measured by CEL-NP2000 optical power\nmeter. The apparent quantum yield for H2 evolution was evaluated by the following\nequation:\nACS Paragon Plus Environment\n\nACS Sustainable Chemistry & Engineering\nPage 8 of 31\n2\n4\n6\n8\n10\n12\n14\n16\n18\n20\n22\n24\n26\n28\n30\n32\n34\n36\n38\n40\n42\n44\n46\n48\n50\n52\n54\n56\n58\n60\nWhere, nH2 is the moles of photo-generated H2, NA is Avogadro constant (6.02×1023\nmol-1), h (6.626×10-34 J S) and c (3×108 m/s) mean the Planck constant and the speed\nof light, respectively. I is the intensity of irradiation light (W/cm2), and the experimental\nintensity of irradiation was measured as 10.7 mW·cm-2. λ is the wavelength of the\nincident monochromatic light (m), S represents the irradiation area (cm2), t is the\nirradiation time (s).",
      "section_header": "Experimental section",
      "word_count": 278,
      "word_count_raw": 858,
      "confidence": "high",
      "notes": "OK",
      "manual_entry": false
    },
    {
      "id": "ndefects/ndefects_063.pdf",
      "filename": "ndefects_063.pdf",
      "folder": "ndefects",
      "title": NaN,
      "experimental_text": "Page 1 of 5\nChemistry of Materials\n2\n4\n6\n8\n10\n12\n14\n16\n18\n20\n22\n24\n26\n28\n30\n32\n34\n36\n38\n40\n42\n44\n46\n48\n50\n52\n54\n56\n58\n60\nDefect Engineered g-C3N4 for Efficient Visible Light Photocatalytic \nHydrogen Production\nQiuling Tay,a,‡ Pushkar Kanhere,a,‡ Chin Fan Ng,b Shi Chen,b Sudip Chakraborty,c Alfred Cheng \nHon Huan,b,d Tze Chien Sum,b Rajeev Ahuja,c and Zhong Chen*a\na School of Materials Science and Engineering, Nanyang Technological University, 50 Nanyang Avenue, Singapore \n639798, Singapore\nb Division of Physics and Applied Physics, School of Physical and Mathematical Sciences, Nanyang Technological \nUniversity, 21 Nanyang Link, Singapore 637371, Singapore\nc Department of Physics and Astronomy, Uppsala University, Box 516, Uppsala 75120, Sweden\nd Institute of High Performance Computing, Agency for Science, Technology and Research, 1 Fusionopolis Way, #1616 Connexis North, Singapore 138632, Singapore\nin this system. With this defect engineered g-C3N4, it \nshows 4.8 times enhanced hydrogen production under \nvisible light radiation as compared to pristine g-C3N4.\nEfficient hydrogen (H2) production from renewable energy source is the most important requirement to produce \nclean fuels. Developing materials systems with high activity and good stability for solar energy conversion has become one of the most prominent and challenging research fields in the interdisciplinary scientific community. \nRecently, metal-free and graphite-like carbon nitiride (gC3N4) based on tri-s-triazine (heptazine) units has received much attention in the photocatalysis research due \nto its low cost, good stability and excellent optical and \nelectronic properties.1 g-C3N4 has band gap energy of 2.7 \neV. The conduction and valence bands of g-C3N4 are cathodically and anodically sufficient for water reduction \nand oxidation respectively to produce hydrogen and oxygen.2 However, although g-C3N4 is able to reduce water to \nproduce hydrogen under visible light illumination, the \nhydrogen yield is low and unsatisfactory for industrial \napplications. Thus, extensive research has been carried \nout to enhance the photocatalytic activity of g-C3N4. Till \ndate, the most common approaches to improve g-C3N4 \nphotocatalytic activity include S doping for band gap narrowing,1 composite structures for effective charge separation,3 a single layer or a few atomic layers thick g-C3N4 \nnanosheets for large aspect ratios and high surface areas,4 \nand mesoporous g-C3N4 for high surface area and more \nactive sites for adsorption and photocatalytic reaction.5\nPristine g-C3N4 based on the condensation of tri-striazine rings (heptazine) was reported to form from \nthermal condensation of dicyandiamide under air and \nnitrogen atmosphere.2,4 For comparison, samples of gC3N4 were synthesized in different atmosphere (air, N2, \nforming gas (5 % H2 + 95 % Ar) and pure H2) with the \nsame temperature and heat treatment time, and are \nnamed as g-C3N4 (air), g-C3N4 (N2), g-C3N4 (forming) and \ng-C3N4 (H2) respectively in this paper. These samples were \ncharacterized by X-ray diffraction (XRD) and Fourier \ntransform infrared (FT-IR) spectroscopy, and all four \nsamples show graphite-like C3N4 structure (Figure S1 and \nS2). By introducing hydrogen gas in the polymerization \nprocess of g-C3N4, its color dramatically changes from \nlight yellow to darker yellow for the g-C3N4 (forming) \nsample and to brown for the g-C3N4 (H2) sample as shown \nin the insets of Figure 1a. From the UV-Vis diffuse reflectance spectra in Figure 1a and Kubelka Munk plots in Figure 1b, the adsorption edge is red-shifted with lower band \ngap energy of 2.67 eV for the g-C3N4 (N2) and g-C3N4 \n(forming) samples as compared to g-C3N4 (air). For g-C3N4 \n(H2), the absorption in the visible light region is enhanced \nwith absorption extending up to 700 nm and has band \ngap of 2.0 eV. The hydrogen treatment clearly leads to a \nsignificantly different electronic band structure of g-C3N4.\nHerein, we report an alternative approach to enhance \nphotocatalytic hydrogen evolution by introducing defects \nin g-C3N4 which reduces the g-C3N4 band gap from 2.7 eV \nto 2.0 eV. This defective g-C3N4 was synthesized by introducing hydrogen gas in the thermal condensation process \nof g-C3N4. Detailed investigations on the structural and \nchemical properties of defect engineered g-C3N4 along \nwith DFT based electronic structure calculations were \ncarried out to understand the structure-property relations\nIn order to investigate the reasons behind the shift in \nthe absorption and changes in electronic band structure, \nX-ray photoelectron spectroscopy (XPS) was used to determine the chemical states of carbon (C) and nitrogen \n(N) as shown in Figure 2. Figure S3 shows a single formula \nunit of tri-s-triazine ring based g-C3N4. XPS C 1s spectrum \ncan be deconvolved into two peaks with binding energies\nACS Paragon Plus Environment",
      "experimental_text_raw": "Page 1 of 5\nChemistry of Materials\n2\n4\n6\n8\n10\n12\n14\n16\n18\n20\n22\n24\n26\n28\n30\n32\n34\n36\n38\n40\n42\n44\n46\n48\n50\n52\n54\n56\n58\n60\nDefect Engineered g-C3N4 for Efficient Visible Light Photocatalytic \nHydrogen Production\nQiuling Tay,a,‡ Pushkar Kanhere,a,‡ Chin Fan Ng,b Shi Chen,b Sudip Chakraborty,c Alfred Cheng \nHon Huan,b,d Tze Chien Sum,b Rajeev Ahuja,c and Zhong Chen*a\na School of Materials Science and Engineering, Nanyang Technological University, 50 Nanyang Avenue, Singapore \n639798, Singapore\nb Division of Physics and Applied Physics, School of Physical and Mathematical Sciences, Nanyang Technological \nUniversity, 21 Nanyang Link, Singapore 637371, Singapore\nc Department of Physics and Astronomy, Uppsala University, Box 516, Uppsala 75120, Sweden\nd Institute of High Performance Computing, Agency for Science, Technology and Research, 1 Fusionopolis Way, #1616 Connexis North, Singapore 138632, Singapore\nin this system. With this defect engineered g-C3N4, it \nshows 4.8 times enhanced hydrogen production under \nvisible light radiation as compared to pristine g-C3N4.\nEfficient hydrogen (H2) production from renewable energy source is the most important requirement to produce \nclean fuels. Developing materials systems with high activity and good stability for solar energy conversion has become one of the most prominent and challenging research fields in the interdisciplinary scientific community. \nRecently, metal-free and graphite-like carbon nitiride (gC3N4) based on tri-s-triazine (heptazine) units has received much attention in the photocatalysis research due \nto its low cost, good stability and excellent optical and \nelectronic properties.1 g-C3N4 has band gap energy of 2.7 \neV. The conduction and valence bands of g-C3N4 are cathodically and anodically sufficient for water reduction \nand oxidation respectively to produce hydrogen and oxygen.2 However, although g-C3N4 is able to reduce water to \nproduce hydrogen under visible light illumination, the \nhydrogen yield is low and unsatisfactory for industrial \napplications. Thus, extensive research has been carried \nout to enhance the photocatalytic activity of g-C3N4. Till \ndate, the most common approaches to improve g-C3N4 \nphotocatalytic activity include S doping for band gap narrowing,1 composite structures for effective charge separation,3 a single layer or a few atomic layers thick g-C3N4 \nnanosheets for large aspect ratios and high surface areas,4 \nand mesoporous g-C3N4 for high surface area and more \nactive sites for adsorption and photocatalytic reaction.5\nPristine g-C3N4 based on the condensation of tri-striazine rings (heptazine) was reported to form from \nthermal condensation of dicyandiamide under air and \nnitrogen atmosphere.2,4 For comparison, samples of gC3N4 were synthesized in different atmosphere (air, N2, \nforming gas (5 % H2 + 95 % Ar) and pure H2) with the \nsame temperature and heat treatment time, and are \nnamed as g-C3N4 (air), g-C3N4 (N2), g-C3N4 (forming) and \ng-C3N4 (H2) respectively in this paper. These samples were \ncharacterized by X-ray diffraction (XRD) and Fourier \ntransform infrared (FT-IR) spectroscopy, and all four \nsamples show graphite-like C3N4 structure (Figure S1 and \nS2). By introducing hydrogen gas in the polymerization \nprocess of g-C3N4, its color dramatically changes from \nlight yellow to darker yellow for the g-C3N4 (forming) \nsample and to brown for the g-C3N4 (H2) sample as shown \nin the insets of Figure 1a. From the UV-Vis diffuse reflectance spectra in Figure 1a and Kubelka Munk plots in Figure 1b, the adsorption edge is red-shifted with lower band \ngap energy of 2.67 eV for the g-C3N4 (N2) and g-C3N4 \n(forming) samples as compared to g-C3N4 (air). For g-C3N4 \n(H2), the absorption in the visible light region is enhanced \nwith absorption extending up to 700 nm and has band \ngap of 2.0 eV. The hydrogen treatment clearly leads to a \nsignificantly different electronic band structure of g-C3N4.\nHerein, we report an alternative approach to enhance \nphotocatalytic hydrogen evolution by introducing defects \nin g-C3N4 which reduces the g-C3N4 band gap from 2.7 eV \nto 2.0 eV. This defective g-C3N4 was synthesized by introducing hydrogen gas in the thermal condensation process \nof g-C3N4. Detailed investigations on the structural and \nchemical properties of defect engineered g-C3N4 along \nwith DFT based electronic structure calculations were \ncarried out to understand the structure-property relations\nIn order to investigate the reasons behind the shift in \nthe absorption and changes in electronic band structure, \nX-ray photoelectron spectroscopy (XPS) was used to determine the chemical states of carbon (C) and nitrogen \n(N) as shown in Figure 2. Figure S3 shows a single formula \nunit of tri-s-triazine ring based g-C3N4. XPS C 1s spectrum \ncan be deconvolved into two peaks with binding energies\nACS Paragon Plus Environment",
      "section_header": "(paragraph fallback)",
      "word_count": 736,
      "word_count_raw": 736,
      "confidence": "medium",
      "notes": "No section header; synthesis paragraphs extracted by keyword",
      "manual_entry": false
    },
    {
      "id": "ndefects/ndefects_065.pdf",
      "filename": "ndefects_065.pdf",
      "folder": "ndefects",
      "title": "Preparation of Structure Vacancy Defect Modified Diatomic‐Layered g‐C3N4 Nanosheet with Enhanced Photocatalytic Performance",
      "experimental_text": "4. Experimental Section\nPreparation of Bulk g-C3N4 (GCN):\nBulk g-C3N4 was synthesized by\ndirect condensation of melamine. In a typical synthesis, melamine was\nground and placed into a covered alumina crucible, then thermally treated\nin air at 823 K for 2 h with a rate of 5 K min−1. After cooling down to room\ntemperature, the yellow GCN was ground and collected for further use.\nPreparation of Structure Vacancy Defect Modified Ultrathin g-C3N4\n(VCN):\nThe structure vacancy modified ultrathin g-C3N4 was prepared\nby thermal treatment of bulk g-C3N4 in a quartz tube with vacuum atmosphere, and the typical process is as follows: 500 mg of GCN was placed\ninto a porcelain boat, heated with 5 K min−1 to 863 K for 1 h in a quartz\ntube with vacuum degree at −0.098 MPa, and then cooled to room temperature. The sample obtained by thermal treatment GCN under N2 atmosphere (NCN) is used for comparison. Typically, 500 mg of as-synthesized\nGCN was thermally treated at 863 K for 1 h at a heating rate of 5 K min−1\nin nitrogen atmosphere, followed by cooling down to room temperature.",
      "experimental_text_raw": "4. Experimental Section\nPreparation of Bulk g-C3N4 (GCN):\nBulk g-C3N4 was synthesized by\ndirect condensation of melamine. In a typical synthesis, melamine was\nground and placed into a covered alumina crucible, then thermally treated\nin air at 823 K for 2 h with a rate of 5 K min−1. After cooling down to room\ntemperature, the yellow GCN was ground and collected for further use.\nPreparation of Structure Vacancy Defect Modified Ultrathin g-C3N4\n(VCN):\nThe structure vacancy modified ultrathin g-C3N4 was prepared\nby thermal treatment of bulk g-C3N4 in a quartz tube with vacuum atmosphere, and the typical process is as follows: 500 mg of GCN was placed\ninto a porcelain boat, heated with 5 K min−1 to 863 K for 1 h in a quartz\ntube with vacuum degree at −0.098 MPa, and then cooled to room temperature. The sample obtained by thermal treatment GCN under N2 atmosphere (NCN) is used for comparison. Typically, 500 mg of as-synthesized\nGCN was thermally treated at 863 K for 1 h at a heating rate of 5 K min−1\nin nitrogen atmosphere, followed by cooling down to room temperature.\nCharacterization:\nThe crystalline structures of the photocatalysts were\ndetermined by X-ray diffraction (XRD) using a Siemens D5005 Diffractometer with a Cu K𝛼radiation source (𝜆= 1.5418 Å). Fourier transform\ninfrared (FTIR) measurements from 4000 to 400 cm−1 were performed\nusing a Spotlight 400 spectrometer. Solid-state 13C and 1H magnetic resonance (NMR) spectra were recorded on a Bruker AVANCE III 400 MHz\nWB solid-state NMR spectrometer at room temperature. X-ray photoelectron spectroscopy (XPS) was performed using a Thermo Scientific K-Alpha\nXPS instrument with a standard monochromatic light source. The room\ntemperature electron paramagnetic resonance (EPR) spectra of the photocatalysts were measured by Bruker A300 spectrometer. N2 adsorption–\ndesorption isotherms were carried out by a Micromeritics ASAP 2020 plus\nanalyzer at 77.4 K. Scanning electron microscopy (SEM) images were\nperformed on XL30 ESEM FEG microscope. Transmission electron microscopy (TEM) images were obtained using a JEM-2100F microscope\nwith an accelerating voltage of 200 kV. Mott–Schottky plot, electrochemical\nimpedance spectroscopy (EIS), linear sweep voltammetry (LSV), and transient photocurrent response spectrum were conducted by using a standard three-electrode cell with probe solution as the electrolyte, platinum\nas a counter, saturated calomel electrode as a reference electrode, and ITO\nglass deposited with sample as a working electrode. The surface photovoltage spectra (SPV) of samples were tested using a solid junction apparatus equipped with a light source-monochromator-lock-in detection analyzer, and the samples were irradiated by a 500 W xenon lamp with a\ntriple-prism monochromator (Hiliger and Watt, D300). The photovoltage\ndata was collected by an amplifier (Brookdeal, 9503-SC). Transient photovoltage (TPV) was obtained by self-assembled surface photovoltaic testing\nequipment. UV–vis diffuse reflectance spectra (UV–vis DRS) were tested\nusing a Cary 500 spectrometer. Photo-luminescence (PL) spectra of solid\nsamples were measured using a FLSP920 Edinburgh Fluorescence Spectrometer. Time-resolved photoluminescence (TRPL) measurements were\ncarried out using time-correlated single-photon counting. The thickness\nand surface potential of VCN nanosheet were measured by Bruker Multimode 8 atomic force microscope (AFM).\nComputational Method:\nThe PAW pseudopotentials implemented in\nthe VASP were utilized for all DFT calculations. Exchange-correlation functions were determined using the PBE generalized gradient approximation. This study treated the valence electron configurations of C(2s22p2),\nN(2s22p3), Pt(5d96s1), and H(ultrasoft). The optimization structure was\nsubject to energy and force convergence criteria per atom of 10−5 eV and\n0.02 eV Å−1, respectively, with a cut-offenergy for plane wave basis set to\nAdv. Sci. 2023, 10, 2302503\n© 2023 The Authors. Advanced Science published by Wiley-VCH GmbH\n2302503 (8 of 10)\n21983844, 2023, 24, Downloaded from by Ukraine - Cochrane, Wiley Online Library on [09/02/2026]. See the Terms and Conditions ( on Wiley Online Library for rules of use; OA articles are governed by the applicable Creative Commons License\n600 eV. To calculate the electronic structure more accurately, it employed\nthe Monkhorst-Pack scheme point mesh and used finer k-point. For the\nmodified g-C3N4, it built a 4 × 4 large supercell of g-C3N4 to ensure sufficient space between two neighboring groups due to the periodic structure.\nTo eliminate periodic interaction between monolayer modified g-C3N4, it\nset the vacuum thickness to 15 Å in the z-direction. It is worth noting that\nin the modeling related to the cocatalyst Pt, it used zero valence rather\nthan cation to represent the state of obtaining electrons from the excited\nstate g-C3N4 under illumination.\nThe formulas for calculating the Gibbs free energy change are as follows:\nΔG (H∗) = G (H∗∕m −C3N4) −1\n2 G (H2) −G (m −C3N4)\n(2)\nG (298.15K) = 𝜀ele + ZPE + ΔG0K→298.15K\n(3)\nin which G(m-C3N4), G(H2), G(H*/m-C3N4) represent the Gibbs\nfree energy of unmodified/modified g-C3N4 with/without Pt as cocatalyst, gaseous hydrogen and H* absorbed unmodified/modified gC3N4 with/without Pt as cocatalyst, respectively. 𝜖ele denotes electronic energy calculated by DFT. ZPE symbolizes zero correction energy.\nΔG0K →298.15Krepresents Gibbs free energy correction from 0 to 298.15 K.",
      "section_header": "4. Experimental Section",
      "word_count": 187,
      "word_count_raw": 816,
      "confidence": "high",
      "notes": "OK",
      "manual_entry": false
    },
    {
      "id": "ndefects/ndefects_066.pdf",
      "filename": "ndefects_066.pdf",
      "folder": "ndefects",
      "title": NaN,
      "experimental_text": "Experimental procedure for bulk g-C3N4 nanosheets\nBulk g-C3N4 nanosheets (CN-B) were synthesized via thermal polymerization route with melamine \nas the precursor. 2g of melamine powder was transferred into a 50 ml alumina crucible with \nclosed lid. The crucible was placed in a muffle furnace and heated at a designated temperature \nof 550oC for 4 hours. Upon completion of reaction, the product was allowed to cool to room \ntemperature. The product was subsequently collected and washed with ethanol and deionized \nwater for several times to eliminate any unreacted residue. Lastly, the product was dried \novernight in a vacuum oven at 60oC, and CN-B in the form of yellow precipitate was obtained.\nS2\nNitrogen absorption-desorption isotherm and BJH pore size distribution of \nCNx-550\na\nb\nFig. S1 (a) Nitrogen adsorption-desorption isotherm and (b) BJH pore size distribution of CNx550.\nS1\n\nS3\nAFM topographic image of CN-B\nFig. S2 AFM topographic image and height profile of CN-B.\nS2\n\nS4\nFTIR characterization\nFTIR spectra in Fig. S3 depicts the molecular fingerprints of CN-U and CNx. The spectra exhibited \nthree characteristic absorption bands of a conventional g-C3N4 nanomaterials, which are \naffiliated to: (i) 800 cm-1 for stretching of tri-s-triazine units; (ii) 1200 – 1700 cm-1 for stretching \nof C-N heterocycles; and (iii) 3000 – 3400 cm-1 for stretching of N-H or O-H functional group. Since \nthe absorption band for N-H and O-H stretching vibrations was overlapped, this posed a challenge \nin justifying the variation of NH/NH2 species that was involved in the reduction process.1 The \nelimination of NH/NH2 species in CNx could be further evaluated through XPS characterization.\nFig. S3 FTIR spectra of CN-U and CNx.\nS3\n\nS5\nXPS characaterization of CNx-550\nFig. S4 Full survey XPS spectrum of CNx-550.\nTable S1 Elemental composition of CN-U and CNx.\nSample\nC at%\nN at%\nC:N Ratio\nCN-U\n40.33\n59.67\n0.676\nCNx-500\n40.95\n59.05\n0.693\nCNx-525\n42.04\n57.96\n0.725\nCNx-550\n42.57\n57.43\n0.741\nCNx-575\n43.54\n56.46\n0.771\nTable S2 XPS analysis of CN-U and CNx-550.\nC 1s\nN 1s\nSample\nPosition\nChem. State\nAt%\nPosition\nChem. State\nAt%\n284.73\nC-C\n4.73\n398.6\nN(sp2)\n68.62\n286.11\nC-NHx\n1.41\n399.76\nN(sp3)\n22.60\nCN-U\n288.19\nN-C-N\n93.86\n401.03\nNHx\n8.77\n284.88\nC-C\n1.67\n398.6\nN(sp2)\n68.42\n285.92\nC-NHx\n0.41\n399.86\nN(sp3)\n25.82\nCNx-550\n288.29\nN-C-N\n97.91\n401.13\nNHx\n5.75\nS4\n\nS6\nUV-Vis characterization\nS5\n\nS7",
      "experimental_text_raw": "Experimental procedure for bulk g-C3N4 nanosheets\nBulk g-C3N4 nanosheets (CN-B) were synthesized via thermal polymerization route with melamine \nas the precursor. 2g of melamine powder was transferred into a 50 ml alumina crucible with \nclosed lid. The crucible was placed in a muffle furnace and heated at a designated temperature \nof 550oC for 4 hours. Upon completion of reaction, the product was allowed to cool to room \ntemperature. The product was subsequently collected and washed with ethanol and deionized \nwater for several times to eliminate any unreacted residue. Lastly, the product was dried \novernight in a vacuum oven at 60oC, and CN-B in the form of yellow precipitate was obtained.\nS2\nNitrogen absorption-desorption isotherm and BJH pore size distribution of \nCNx-550\na\nb\nFig. S1 (a) Nitrogen adsorption-desorption isotherm and (b) BJH pore size distribution of CNx550.\nS1\n\nS3\nAFM topographic image of CN-B\nFig. S2 AFM topographic image and height profile of CN-B.\nS2\n\nS4\nFTIR characterization\nFTIR spectra in Fig. S3 depicts the molecular fingerprints of CN-U and CNx. The spectra exhibited \nthree characteristic absorption bands of a conventional g-C3N4 nanomaterials, which are \naffiliated to: (i) 800 cm-1 for stretching of tri-s-triazine units; (ii) 1200 – 1700 cm-1 for stretching \nof C-N heterocycles; and (iii) 3000 – 3400 cm-1 for stretching of N-H or O-H functional group. Since \nthe absorption band for N-H and O-H stretching vibrations was overlapped, this posed a challenge \nin justifying the variation of NH/NH2 species that was involved in the reduction process.1 The \nelimination of NH/NH2 species in CNx could be further evaluated through XPS characterization.\nFig. S3 FTIR spectra of CN-U and CNx.\nS3\n\nS5\nXPS characaterization of CNx-550\nFig. S4 Full survey XPS spectrum of CNx-550.\nTable S1 Elemental composition of CN-U and CNx.\nSample\nC at%\nN at%\nC:N Ratio\nCN-U\n40.33\n59.67\n0.676\nCNx-500\n40.95\n59.05\n0.693\nCNx-525\n42.04\n57.96\n0.725\nCNx-550\n42.57\n57.43\n0.741\nCNx-575\n43.54\n56.46\n0.771\nTable S2 XPS analysis of CN-U and CNx-550.\nC 1s\nN 1s\nSample\nPosition\nChem. State\nAt%\nPosition\nChem. State\nAt%\n284.73\nC-C\n4.73\n398.6\nN(sp2)\n68.62\n286.11\nC-NHx\n1.41\n399.76\nN(sp3)\n22.60\nCN-U\n288.19\nN-C-N\n93.86\n401.03\nNHx\n8.77\n284.88\nC-C\n1.67\n398.6\nN(sp2)\n68.42\n285.92\nC-NHx\n0.41\n399.86\nN(sp3)\n25.82\nCNx-550\n288.29\nN-C-N\n97.91\n401.13\nNHx\n5.75\nS4\n\nS6\nUV-Vis characterization\nS5\n\nS7\nElectrochemical characterization\nS6\n\nS8\nO2 evolution from photocatalytic CO2 reduction and control experiments\nAs photocatalytic conversion of CO2 to CH4 gas is a cascade system which involves the oxidation \nof H2O species and CO2 reduction, thereby a significant amount of O2 gas was detected during \nthe process. The photoreactor was purged thoroughly with humidified CO2 gas prior to \nphotocatalytic reaction for the removal of excess air in the reactor. Nevertheless, O2 and N2 \nresidues remained traceable in the reactor effluent gas. Volumetric ratio of O2 to N2 in the \neffluent gas was thus measured for better quantification of O2 evolution. As depicted in Fig. S7, \na sharp decline in O2:N2 ratio was observed in the first 1 hour of reaction. This drastic change can \nbe ascribed to the consumption of residual O2 to form O2- species, as explained in the following \nequation:2,3\n𝑂2 + 𝑒‒ →𝑂‒\nMeanwhile, generation of CH4 from CO2 reduction occurred concurrently upon photoirradiation. \nThe residual O2 competes with CO2 for photogenerated electrons, conducing to less O2 and CH4 \nproducts formed. Since the reactor was much concentrated with CO2 gas, there exists a greater \ntendency for CO2 conversion into CH4 by accepting the photogenerated electrons; while O2 was \ngenerated through H2O oxidation with photogenerated holes. O2 evolution eventually \noutcompetes the consumption of O2 gas, and O2:N2 ratio progressively increased as the reaction \nproceeded.\nFig. S7\nTime dependence of O2:N2 volumetric ratio during photocatalytic CO2 reduction \nexperiment over CNx-550 under visible light irradiation.\nS7\n\nFig. S8 Yield of photocatalytic CH4 evolution over CNx-550 under visible light illumination. \nControl experiments were performed under four scenarios: (i) under CO2 flow in the absence of \nH2O vapour, (ii) under N2/H2O vapour flow, (iii) under CO2/H2O vapour environment without \nphotocatalysts and lastly, (iv) in dark condition.",
      "section_header": "Experimental procedure for bulk g-C3N4 nanosheets",
      "word_count": 385,
      "word_count_raw": 679,
      "confidence": "medium",
      "notes": "Matched subsection header",
      "manual_entry": false
    },
    {
      "id": "ndefects/ndefects_067.pdf",
      "filename": "ndefects_067.pdf",
      "folder": "ndefects",
      "title": NaN,
      "experimental_text": "1. Experimental Section\n1.1 Materials\nMelamine (C3H6N6, 99%), NaCl ( ACS\nreagent,\n≥99.0%),\nKCl\n(ACS\nreagent,\n≥99.0%), and NafionTM 117 solution (~5% in a mixture of lower aliphatic alcohols\nand water) were purchased from Sigma-Aldrich. All chemicals were used as received\nwithout further purification.\n1.2 Synthesis of CCN-P and CCN-NP\nThe CCN-P was synthesized via the ion thermal pyrolysis of melamine, NaCl, and\nKCl in the form of a tablet. Typically, a mixture of NaCl and KCl was well ground in\na mortar at a mole ratio of 76:24, followed by a heating treatment under 200°C. After\ncooling to room temperature, melamine and NaCl/KCl were mixed in a mass ratio of\n1:4. Then, the white powder was pressed into a tablet with a diameter of 12 mm under\na pressure of 7 tons for 5 min. The tablets were wrapped with aluminium foil,\ntransferred into a porcelain combustion boat, and then heated at 550 °Cfor 4 h at a\nramping rate of 5 °Cmin-1 in Ar atmosphere. After cooling, the mixture was finely\nground and dissolved in hot water. Finally, the light-yellow or yellowish-green\npowder was obtained after filtering, washing, and drying. The resulting crystalline\ng-C3N4 with high-pressure regulation was named CCN-P. The controlled sample of\ncrystalline g-C3N4 without pressure regulation (CCN-NP) was pyrolyzed according to\nthe same procedures except for the precursor in the form of loosened powder.\n1.3 Synthesis of bulk g-C3N4 (CN-B)\nTo make a good comparison, CN-B was obtained by calcining melamine at 550 °Cfor\n4 h at a ramping rate of 5 °Cmin-1 in the Ar atmosphere.\n1.4 Preparation of photoelectrodes\nFor the synthesis of photoelectrodes, 10 mg of the as-prepared materials were\ndissolved in 1 mL of ethanol: Nafion (9: 1, by volume) and sonicated for 10 min.\nThen 30 uL of the suspension was coated on a 10 mm × 15 mm fluorine-doped tin\noxide (FTO) conducting glass by a spin coater (Laurell WS-400A-6NPP Lite, USA)\nwithin 2 min at 4000 r.p.m. The electrodes were then transferred into a tubular\nfurnace, followed by thermal treatment at 200 °C for 4 h under an N2 atmosphere.",
