Repository: VasylChumachenko/defectsProject

# g-C3N4 Spectral Phenotyping

Automated analysis and clustering of graphitic carbon nitride (g-C3N4) optical spectra with synthesis condition correlation.

## Overview

This project extracts spectral fingerprints from UV-Vis/DRS data of g-C3N4 materials and groups them into "spectral phenotypes" using unsupervised clustering. The pipeline also extracts synthesis conditions from scientific PDF articles using LLM and correlates them with the identified clusters.

### 2. Analyze spectra from a data folder

```bash
python analyze_spectra.py <folder_path> --csv results.csv --plots
```

Input: folder with CSV files (absorption `_abs_` or Tauc `_tauc` data).

File: experimental_sections.json (part 25 of 28)
{
      "experimental_text_raw": "1. Experimental Section\n1.1 Materials\nMelamine (C3H6N6, 99%), NaCl ( ACS\nreagent,\n≥99.0%),\nKCl\n(ACS\nreagent,\n≥99.0%), and NafionTM 117 solution (~5% in a mixture of lower aliphatic alcohols\nand water) were purchased from Sigma-Aldrich. All chemicals were used as received\nwithout further purification.\n1.2 Synthesis of CCN-P and CCN-NP\nThe CCN-P was synthesized via the ion thermal pyrolysis of melamine, NaCl, and\nKCl in the form of a tablet. Typically, a mixture of NaCl and KCl was well ground in\na mortar at a mole ratio of 76:24, followed by a heating treatment under 200°C. After\ncooling to room temperature, melamine and NaCl/KCl were mixed in a mass ratio of\n1:4. Then, the white powder was pressed into a tablet with a diameter of 12 mm under\na pressure of 7 tons for 5 min. The tablets were wrapped with aluminium foil,\ntransferred into a porcelain combustion boat, and then heated at 550 °Cfor 4 h at a\nramping rate of 5 °Cmin-1 in Ar atmosphere. After cooling, the mixture was finely\nground and dissolved in hot water. Finally, the light-yellow or yellowish-green\npowder was obtained after filtering, washing, and drying. The resulting crystalline\ng-C3N4 with high-pressure regulation was named CCN-P. The controlled sample of\ncrystalline g-C3N4 without pressure regulation (CCN-NP) was pyrolyzed according to\nthe same procedures except for the precursor in the form of loosened powder.\n1.3 Synthesis of bulk g-C3N4 (CN-B)\nTo make a good comparison, CN-B was obtained by calcining melamine at 550 °Cfor\n4 h at a ramping rate of 5 °Cmin-1 in the Ar atmosphere.\n1.4 Preparation of photoelectrodes\nFor the synthesis of photoelectrodes, 10 mg of the as-prepared materials were\ndissolved in 1 mL of ethanol: Nafion (9: 1, by volume) and sonicated for 10 min.\nThen 30 uL of the suspension was coated on a 10 mm × 15 mm fluorine-doped tin\noxide (FTO) conducting glass by a spin coater (Laurell WS-400A-6NPP Lite, USA)\nwithin 2 min at 4000 r.p.m. The electrodes were then transferred into a tubular\nfurnace, followed by thermal treatment at 200 °C for 4 h under an N2 atmosphere.\n1.5 Structural Characterizations\nThe scanning electron microscopy (SEM) images were collected on a Zeiss Supra\n55VP microscope operating under an acceleration voltage of 5~15 kV. The\nhigh-resolution transmission scanning electron microscopy (HRTEM) images were\nobserved\nusing\na\nTecnai-G2\nF30\nS-Twin\nmicroscope\nequipped\nwith\nan\n\nenergy-dispersive X-ray spectroscopy spectrometer. The X-ray diffraction (XRD)\npatterns were analyzed by a Bruker D8 diffractometer with Cu Kα radiation (λ =\n1.5418 Å). The Fourier transform infrared (FT-IR) spectra were acquired by a Nicolet\n6700 instrument. The N2 adsorption and desorption isotherms were carried out\nemploying a Micromeritics 3 Flex analyzer. The X-ray photoelectron spectroscopy\n(XPS) measurements were studied by an ESCALAB250Xi spectrometer with an\nachromatic Al Kα source, and all peaks were regulated at 284.6 eV. The\nultraviolet-visible diffuse reflectance spectra (UV-vis DRS) were investigated by a\nPerkin Elmer Lambda 950 spectrophotometer. The electron paramagnetic resonance\n(EPR) was performed on a Bruker A300-10/12 EPR spectrometer with f=9.853 GHz.\nThe photoluminescence (PL) spectra were carried out using a Varian Eclipse\nFluorescence Spectrometer.\n1.6 Photoelectrochemical measurements\nThe photoelectrochemical performance was measured in a standard three-electrode\ncell on a CHI 650D electrochemical workstation (CHI Instrument, USA). The FTO\nphotoelectrode, platinum wire, and Ag/AgCl (saturated KCl) electrode were\nemployed as the working electrode, counter electrode, and reference electrode in an\nelectrolyte of 0.35 M Na2S/0.25M Na2SO3 aqueous solution, respectively. A Xe arc\nlamp (PLS-SXE300C) equipped with an AM 1.5 G filter or UV-cutoff filter (λ > 420\nnm) was employed as the light source. The light was illuminated on the backside of\nthe FTO electrode with an intensity of 100 mW cm-2. Photovoltammogram curves and\nphotocurrents (i-t) were measured in a potential range from -0.4 V to 0.8 V at a scan\nrate of 10 mV s-1. Electrochemical impedance spectroscopy (EIS) was carried out by\napplying a 5 mV alternative signal with a frequency of 100 kHz~0.01 Hz. The\nMott-Schottky plots were analyzed in 0.5 M Na2SO4 aqueous solution (pH=7) and a\nfrequency of 1~3 kHz with an alternating voltage magnitude of 10 mV. The\ncalculated flat potential Ef vs. AgCl/Ag can be converted to E’f vs. RHE via the\nfollowing equation (1):1\nE’f=Ef+0.197+0.059pH\n(1)\n1.7 Photocatalytic hydrogen evolution\nThe photocatalytic performance of the synthetic catalysts was assessed by the\nhydrogen evolution rate at room temperature. Typically, 80 mg of the samples were\nfirstly dispersed in 80 mL of triethanolamine and water solution (volume ratio of 1:9)\nunder sonication. Afterwards, a certain amount of H2PtCl6 (1 wt% Pt) was added to\nthe solution to act as the co-catalyst. Then the solution was aerated with nitrogen for\n0.5 h to eliminate the air, and the flask was sealed with silicone rubber and parafilm.\nThe light source is a Xe arc lamp (PLS-SXE300C) equipped with an AM 1.5 G filter\nor UV-cutoff filter (λ > 420 nm) to trigger the photocatalytic reaction. The mixture\nwas under continuous magnetic stirring, and the flask was put in front of the lamp,\nwhere the light intensity was measured at ~ 100 mW cm-2. The amount of evolved H2\nwas analyzed by gas chromatography (GC2014, Shimadzu) after intermittently taking\nout 0.2 mL of gas.\n1.8 Photocathodic protection of 304 ss\n\nThe photocathodic protection of 304 ss was also evaluated in a three-electrode\ncorrosion cell coupled with a photoelectrochemical cell. The corrosion cell employed\nthe 304 ss electrode with a diameter of 10 mm as the working electrode, the Ag/AgCl\n(saturated KCl) electrode as the reference electrode, and Pt wire as the counter\nelectrode, respectively. The electrolyte is 3.5wt% NaCl solution. While in the\nphotoelectrochemical cell, the various g-C3N4 photoelectrodes were the only electrode\ncoupled with 304 ss via a salt bridge using the 0.1 M Na2S/0.2 M NaOH as electrolyte.\nThe open circle potential, photocurrent, and Tafel polarization tests were also\nperformed with the above set-up under solar irradiation. The polarization test was\nanalyzed in a potential range of -0.3V~0.3V vs. OCP at a scan rate of 0.5 mV s-1.\n\n2. Tables\nTable S1 Surface compositions of g-C3N4 samples obtained from XPS analysis\n(at. %).\nSample\nC1\nN1\nO1\nNa1\nK1\nCl1\nC/N2\nCCN-P\n38.59\n52.84\n4.57\n1.78\n1.66\n0.56\n0.73\nCCN-NP\n38.61\n54.32\n3.48\n1.77\n1.47\n0.54\n0.71\nCN-B\n42.03\n56.52\n1.45\n--\n--\n--\n0.74\n1Note: 1 is the atomic content (%); 2 is the atomic ratio of C/N.\nTable S2 The fractions of various C, and N species of CCN-P, CCN-NP, and CN-B\n(at. %).\nSpecies\nSample\nC1\nC2\nC3\nN1\nN2\nN3\nN4\nCCN-P\n19.7\n8.9\n71.4\n72.6\n12.5\n8.6\n6.3\nCCN-NP\n15.3\n11.8\n72.9\n74.4\n12.3\n9.4\n3.9\nCN-P\n12.8\n--\n87.2\n57.1\n24.8\n14.3\n3.8\n\nTable S3 Fitting parameters of g-C3N4 samples from time-resolved fluorescence\nspectra.\nSample\nτ1\nA1\nRel\n%\nCN-B\n1.94\n0.53\n55.4\n7.70\n11.3\n8.7\nCCN-P\n0.20\n0.33\n43.2\n0.90\n17.0\n1.1\nCCN-N\nP\n0.03\n1.00\n28.9\n0.42\nTable S4 EIS results of various g-C3N4 samples measured in dark.\nSamples\nRs (Ω cm2)\nRct,bulk\n(Ω cm2)\nCCN-P\n9.14\n6.27×104\n2.62×10-5\nCCN-NP\n8.71\n3.56×104\n2.54×10-5\nCCN-B\n13.53\n1.07×105\n2.22×10-5\nNote: The fitting parameters are based on the following equivalent circuit, which Rs\nand Rct, bulk represent the solution (electrolyte) resistance and bulk charge transfer\nresistance, respectively. While Rtrap is trapping resistance, another critical descriptor is\nto evaluate the recombination of photocarriers on the surface states induced by the\ndefects. The Ctrap is the capacitance associated with trapped photocarriers at the\nsurface state.\nτ2\nA2\nRel\n%\nτ3\nA3\nRel\n%\nτave\n0.08\n33.6\n48.68\n0.00\n0.07\n39.8\n3.825\n0.00\n0.41\n47.9\n2.454\n0.01\n23.2\n0.6\nCbulk\n(F cm-2)\n\nTable S5 EIS results of various g-C3N4 samples measured under solar irradiation.\nSamples\nRs (Ω cm2)\nRct,bulk\n(Ω cm2)\nRtrap\n(Ω cm2)\nCbulk\n(F cm-2)\nCtrap\n(F cm-2)\nCCN-P\n9.17\n4.60×103\n1.14×104\n3.23×10-5\n4.83×10-6\nCCN-NP\n8.71\n6.56×103\n5.57×103\n4.57×10-5\n5.03×10-6\nCN-B\n13.54\n2.55×104\n3.25×103\n3.12×10-5\n1.00×10-5",
      "section_header": "1. Experimental Section",
      "word_count": 352,
      "word_count_raw": 1320,
      "confidence": "high",
      "notes": "OK",
      "manual_entry": false
    },
    {
      "id": "ndefects/ndefects_069.pdf",
      "filename": "ndefects_069.pdf",
      "folder": "ndefects",
      "title": "Generation Mechanism of the Defects in g-C3N4 Synthesized in N2 Atmosphere and the Method for Improving Photocatalysis Activity",
      "experimental_text": "2. Materials and Methods\n2.1. Synthesis of HN-CN\nSince every reagent was of analytical grade, no additional purification was necessary.\nIn a typical synthesis, 3 g of melamine were dissolved into 30 mL of ethylene glycol solution\n(analytical reagent), followed by 30 mL of 65% nitric acid solution added drop by drop\n\nCatalysts 2023, 13, 269\n3 of 15\nand stirred for 8 h at room temperature. After stirring, the white precipitate was obtained\nby centrifugal washing with ethanol three times. The protonated melamine precursor\n(H-Me) was obtained by drying the collected precipitate for 8 h at 60 °C in a vacuum\ndrying oven. Subsequently, the H-Me was transferred into a covered ceramic crucible\nand heated to 550 °C in an N2 atmosphere at 5 °C/min and held for 2 h. After cooling\nto room temperature in the furnace, the product was ground to a powder in an agate\nmortar, and then, a high polymerization g-C3N4 with a moderate quantity of defects was\nobtained (noted as HN-CN).\n2.2. Synthesis of CN, N-CN, and H-CN\nIn order to investigate the effect of heat treatment in the N2 atmosphere and protonated precursor on the synthesized g-C3N4 separately, three control groups were prepared\nas follows:\n(1) The 3 g of melamine was placed directly into a covered ceramic crucible, heated in\nair atmosphere with the same temperature gradient. After cooling and thorough grinding,\nthe pristine g-C3N4 was obtained (noted as CN).\n(2) The 3 g melamine was placed directly into a covered ceramic crucible and heated\nin the N2 atmosphere with the same heat treatment conditions. After cooling and thorough\ngrinding, the g-C3N4 containing a large quantity of defects was obtained (noted as N-CN).\n(3) The same mass of H-Me was transferred in a covered ceramic crucible and heated\nin the air atmosphere with the same temperature gradient. After cooling and thorough\ngrinding, the high polymerization g-C3N4 was obtained (noted as H-CN).",
      "experimental_text_raw": "2. Materials and Methods\n2.1. Synthesis of HN-CN\nSince every reagent was of analytical grade, no additional purification was necessary.\nIn a typical synthesis, 3 g of melamine were dissolved into 30 mL of ethylene glycol solution\n(analytical reagent), followed by 30 mL of 65% nitric acid solution added drop by drop\n\nCatalysts 2023, 13, 269\n3 of 15\nand stirred for 8 h at room temperature. After stirring, the white precipitate was obtained\nby centrifugal washing with ethanol three times. The protonated melamine precursor\n(H-Me) was obtained by drying the collected precipitate for 8 h at 60 °C in a vacuum\ndrying oven. Subsequently, the H-Me was transferred into a covered ceramic crucible\nand heated to 550 °C in an N2 atmosphere at 5 °C/min and held for 2 h. After cooling\nto room temperature in the furnace, the product was ground to a powder in an agate\nmortar, and then, a high polymerization g-C3N4 with a moderate quantity of defects was\nobtained (noted as HN-CN).\n2.2. Synthesis of CN, N-CN, and H-CN\nIn order to investigate the effect of heat treatment in the N2 atmosphere and protonated precursor on the synthesized g-C3N4 separately, three control groups were prepared\nas follows:\n(1) The 3 g of melamine was placed directly into a covered ceramic crucible, heated in\nair atmosphere with the same temperature gradient. After cooling and thorough grinding,\nthe pristine g-C3N4 was obtained (noted as CN).\n(2) The 3 g melamine was placed directly into a covered ceramic crucible and heated\nin the N2 atmosphere with the same heat treatment conditions. After cooling and thorough\ngrinding, the g-C3N4 containing a large quantity of defects was obtained (noted as N-CN).\n(3) The same mass of H-Me was transferred in a covered ceramic crucible and heated\nin the air atmosphere with the same temperature gradient. After cooling and thorough\ngrinding, the high polymerization g-C3N4 was obtained (noted as H-CN).\n2.3. Characterization\nX-ray diffractometer (XRD, 7000, Shimadzu, Kyoto, Japan) was used to analyze the\nlattice structure operated at 40 kV and 35 mA using Cu Kα radiation (λ = 1.5418 Å). The\nchemical structure of the samples was analyzed using Fourier-transform infrared spectroscopy (FTIR, TENSOR27, Bruker, Billerica, MA, USA) with a diamond indenter. The\nchemical states of the samples were analyzed using X-ray photoelectron spectroscopy\n(XPS, Axis Supra, Kratos, Manchester, UK) with the Al Kα radiation. A scanning electron\nmicroscope (SEM, Clara GMH, Tescan) and a field emission transmission electron microscope (TEM, Talos F200X, FEI, Hillsborough, USA) were used to investigate the surface\nmorphologies. The elemental composition was examined using an energy dispersive X-ray\nspectrometer (EDS) mounted on the TEM. The nitrogen adsorption–desorption (Micromeritics 2460) method was used to examine the specific surface area and pore size at 77 K, where\nthe specific surface area was determined using the Brunauer-Emmett-Teller method and\nthe pore size distribution was calculated using the Barrett-Joyner-Halenda method. A spectrophotometer (Lambda 1050+) with BaSO4 as reference was used to acquire the UV-vis\ndiffuse reflectance spectra (DRS). A fluorescence spectrophotometer (FLS980, Edinburgh\nInstruments, Edinburgh, Britain, λ = 325 nm) was used to investigate the photoluminescence (PL) characteristics. The electron paramagnetic resonance spectra (EPR, X-band\nBruker A300, Karlsruhe, Germany) were used to characterize the paramagnetic characteristics at room temperature. Elemental analysis of samples using an element analyzer (EA,\nElementar UNICUBE, Germany)\n2.4. Electrochemical Test\nAll electrochemical tests in this research were carried out in a three-electrode system\nutilizing an electrochemical workstation (CHI660E, Shanghai Chenhua, Shanghai, China),\nusing a 10 × 10 mm2 Pt plate and an Ag/AgCl electrode as the counter and reference\nelectrode, respectively. The working electrode was an 8 × 8 mm2 indium tin oxide (ITO)\nconductive glass coated with prepared samples, and the electrolyte was 0.5 M Na2SO4\naqueous solution.\n\nCatalysts 2023, 13, 269\n4 of 15\n2.5. Photocatalytic Hydrogen Evolution Test\nIn a photocatalytic H2 generation system (Beijing Perfectlight, Labsolar 6A, Beijing,\nChina), investigations on photocatalytic H2 evolution were carried out. Typically, the\n100 mL solution containing 10 vol% triethanolamine (TEOA) was mixed with 50 mg of\nthe prepared photocatalyst. Using H2PtCl6·6H2O as a Pt source, 1 wt.% of Pt was insitu deposited on the photocatalyst by photoreduction. A cooling water recirculation\nsystem maintained the reaction solution’s temperature at 6 °C. The solution was then\ndegassed and exposed to irradiation, and the quantity of evolved gas was measured\nusing the gas chromatograph instrument (GC9808; Linghua, Shanghai, China) with a\nthermal conductivity detector. A 300W Xe lamp (PLS-SXE300; Perfectlight, Beijing, China)\nwas used to provide irradiation conditions from the top of the reactor. A cutoff filter\nwith a wavelength of >420 nm was applied to obtain visible light, and a succession of\nband-pass filters with wavelengths of 380, 420, 450, 500, and 550 nm were applied to get\nmonochromatic light.",
      "section_header": "2. Materials and Methods",
      "word_count": 319,
      "word_count_raw": 794,
      "confidence": "high",
      "notes": "OK",
      "manual_entry": false
    },
    {
      "id": "ndefects/ndefects_070.pdf",
      "filename": "ndefects_070.pdf",
      "folder": "ndefects",
      "title": NaN,
      "experimental_text": "4. Experimental Section\nDetails of the syntheses and characterization techniques are provided in the supporting\ninformation. Computational results are provided in the NoMaD repository under the link\n computationally calculated structures are\nalso uploaded in the supporting information as cif.",
      "experimental_text_raw": "4. Experimental Section\nDetails of the syntheses and characterization techniques are provided in the supporting\ninformation. Computational results are provided in the NoMaD repository under the link\n computationally calculated structures are\nalso uploaded in the supporting information as cif.",
      "section_header": "4. Experimental Section",
      "word_count": 39,
      "word_count_raw": 39,
      "confidence": "low",
      "notes": "Content likely in Supporting Information; May be incomplete",
      "manual_entry": true
    },
    {
      "id": "ndefects/ndefects_071.pdf",
      "filename": "ndefects_071.pdf",
      "folder": "ndefects",
      "title": "Modification of G-C3N4 by the Surface Alkalinization Method and Its Photocatalytic Depolymerization of Lignin",
      "experimental_text": "2. Materials and Method\n2.1. Chemicals\nMelamine, ethanol, potassium chloride, sodium sulfate, acetonitrile, 2-phenoxy1-phenylethanol, benzoic acid, benzaldehyde, benzyl formate, phenol, acetophenone,\n2-phenoxy-1-acetophenone were purchased from Sinopharm Chemical Reagent Co., Ltd.\n(Shanghai, China). All the experimental water was purchased from Hangzhou Wahaha\nGroup Co., Ltd. (Hangzhou, China). The potassium hydroxide was purchased from Macklin Reagent (Shanghai, China), and the Nafion solution was purchased from DuPont China\n(Shenzhen, China).\n2.2. Materials Preparation\nPristine g-C3N4 (CN-0/KCN-0): Melamine (3.0 g) was thermally polymerized in an\nalumina crucible under static air (ramp: 5 ◦C·min−1 to 550 ◦C; isothermal hold: 4 h). The\nnaturally cooled yellow agglomerate was manually ground into homogeneous powder\nusing an agate mortar.\nAlkali-Functionalized g-C3N4 via Dual-Modification Strategy: A mixture of KCl and\nmelamine was dispersed in a binary solvent system (30 mL deionized water and 30 mL\nethanol). After magnetically stirring for 12 h, the suspension was dried at 60 ◦C for 24 h in\n\nMaterials 2025, 18, 3350\n4 of 16\na forced-air oven. The resultant precipitate was homogenized via ball-milling to ensure\nuniform KCl-melamine integration. The composite was transferred to an alumina crucible\nand subjected to thermal polymerization in a muffle furnace under static air: ramped to\n550 ◦C at 3 ◦C·min−1 (isothermal hold: 4 h). The cooled product was manually ground\nusing an agate mortar. Subsequently, 3.0 g of the powder was immersed in 30 mL KOH\nsolution with magnetic stirring for 12 h. The suspension underwent centrifugation followed\nby repeated washing with deionized water until neutral pH. The solid was dried at 60 ◦C\nfor 12 h to yield alkali-functionalized kg-C3N4.\nThe synthesized materials were systematically designated according to the KCl:\nmelamine molar ratio and KOH concentration, as defined in Table 1. The KOH concentration used was adapted from the method described by Yu et al, while the ratios of\nKCl to melamine were optimized based on our preliminary experiments to evaluate the\neffects of K+ doping and surface alkalinization on photocatalytic performance.\nTable 1. Sample designation system.\nSeries\nKCl: Melamine\n(Mass Ratio)\nKOH (mol/L)\nSample Label\nBaseline\n–\n–\nCN-0/KCN-0\n0.1:1 *\nCN-1\n1:1\nCN-2\n3:1\nCN-3\n5:1\nCN-4\n7:1\nCN-5\nKCl Ratio\n3:1\n0.01\nKCN-1\n3:1\n0.1\nKCN-2\n3:1\n0.5\nKCN-3\n3:1\nKCN-4\n3:1\nKCN-5\nKOH\nConcentration\n* Fixed precursor: 3.0 g melamine.",
      "experimental_text_raw": "2. Materials and Method\n2.1. Chemicals\nMelamine, ethanol, potassium chloride, sodium sulfate, acetonitrile, 2-phenoxy1-phenylethanol, benzoic acid, benzaldehyde, benzyl formate, phenol, acetophenone,\n2-phenoxy-1-acetophenone were purchased from Sinopharm Chemical Reagent Co., Ltd.\n(Shanghai, China). All the experimental water was purchased from Hangzhou Wahaha\nGroup Co., Ltd. (Hangzhou, China). The potassium hydroxide was purchased from Macklin Reagent (Shanghai, China), and the Nafion solution was purchased from DuPont China\n(Shenzhen, China).\n2.2. Materials Preparation\nPristine g-C3N4 (CN-0/KCN-0): Melamine (3.0 g) was thermally polymerized in an\nalumina crucible under static air (ramp: 5 ◦C·min−1 to 550 ◦C; isothermal hold: 4 h). The\nnaturally cooled yellow agglomerate was manually ground into homogeneous powder\nusing an agate mortar.\nAlkali-Functionalized g-C3N4 via Dual-Modification Strategy: A mixture of KCl and\nmelamine was dispersed in a binary solvent system (30 mL deionized water and 30 mL\nethanol). After magnetically stirring for 12 h, the suspension was dried at 60 ◦C for 24 h in\n\nMaterials 2025, 18, 3350\n4 of 16\na forced-air oven. The resultant precipitate was homogenized via ball-milling to ensure\nuniform KCl-melamine integration. The composite was transferred to an alumina crucible\nand subjected to thermal polymerization in a muffle furnace under static air: ramped to\n550 ◦C at 3 ◦C·min−1 (isothermal hold: 4 h). The cooled product was manually ground\nusing an agate mortar. Subsequently, 3.0 g of the powder was immersed in 30 mL KOH\nsolution with magnetic stirring for 12 h. The suspension underwent centrifugation followed\nby repeated washing with deionized water until neutral pH. The solid was dried at 60 ◦C\nfor 12 h to yield alkali-functionalized kg-C3N4.\nThe synthesized materials were systematically designated according to the KCl:\nmelamine molar ratio and KOH concentration, as defined in Table 1. The KOH concentration used was adapted from the method described by Yu et al, while the ratios of\nKCl to melamine were optimized based on our preliminary experiments to evaluate the\neffects of K+ doping and surface alkalinization on photocatalytic performance.\nTable 1. Sample designation system.\nSeries\nKCl: Melamine\n(Mass Ratio)\nKOH (mol/L)\nSample Label\nBaseline\n–\n–\nCN-0/KCN-0\n0.1:1 *\nCN-1\n1:1\nCN-2\n3:1\nCN-3\n5:1\nCN-4\n7:1\nCN-5\nKCl Ratio\n3:1\n0.01\nKCN-1\n3:1\n0.1\nKCN-2\n3:1\n0.5\nKCN-3\n3:1\nKCN-4\n3:1\nKCN-5\nKOH\nConcentration\n* Fixed precursor: 3.0 g melamine.\n2.3. Characterization\nThe surface morphology and the localized elemental composition of the prepared\nparticles were obtained using a Czech TESCAN MIRA LMS SEM (Brno, Czech Republic)\nequipped with EDX (Xplore). The particle crystallinity was characterized by an X’Pert\nPRO XRD (PANalytical, Almelo, The Netherlands) with a scan rate of 5◦min−1. XPS\nanalyses of given samples were conducted by a Kratos AXIS Ultra DLD XPS (Kratos\nAnalytical, Manchester, UK), and the original binding energies were corrected according\nto the C1s peak at 284.8 eV. A curve-fitting program (XPS-peak 4.1) was used to fit the\nXPS results. Chemical functional groups of the materials were identified using a Nicolet\niS5 spectrometer (Thermo Fisher Scientific, Waltham, MA, USA). Samples were prepared\nvia the KBr pellet method and scanned over 4000 to 500 cm−1 at 4 cm−1 resolution, with\nwavenumber accuracy maintained at ±0.01 cm−1. Optical absorption properties were\nevaluated on a Shimadzu UV-3600 spectrophotometer (Shimadzu Corporation, Kyoto,\nJapan) with BaSO4 as a reflectance standard. Data were converted to absorption spectra via\nthe Kubelka-Munk function. Charge carrier recombination behavior was analyzed using\nan Edinburgh Instruments FLS1000 spectrofluorometer (Livingston, UK) under 325 nm\nexcitation, with slit widths set to 2 nm.\n2.4. Photocatalytic Degradation of Lignin Model Compound\nThe photocatalytic system was established by combining 30 mg catalyst, 2 mg 2phenoxy-1-phenylethanol, and 30 mL acetonitrile solvent in the reactor. The mixture was\n\nMaterials 2025, 18, 3350\n5 of 16\nsonicated for 10 min under dark conditions, followed by magnetic stirring (15 min) to\nachieve homogeneous dispersion. Visible-light irradiation utilized a 300 W xenon lamp\nwith a 420 nm cutoff filter to exclude ultraviolet wavelengths. A schematic illustration of\nthe photocatalytic experimental setup is shown in Figure 1. During photocatalytic testing,\n1 mL aliquots were extracted hourly and filtered through 0.22 µm membranes to remove\ncatalyst. Quantitative analysis employed HPLC (Diamonsil C18 column: 4.6 × 250 mm,\n5 µm; Guangzhou Green Baicao, Guangzhou, China) with UV detection at 230 nm, mobile\nphase acetonitrile/water (50%:50%, v/v) at 0.8 mL·min−1 flow rate, column temperature\n30 ◦C, and injection volume 10 µL, enabling precise determination of model compound\nconversion efficiency and aromatic product generation rates.\nFigure 1. Schematic diagram of the photocatalytic reaction setup. A quartz reaction vessel equipped\nwith a gas inlet and outlet was placed on a magnetic stirrer and irradiated with a Zhongjiao Jinyuan\nxenon lamp through a 420 nm cutoff filter. The setup was enclosed in a sealed photocatalytic reaction\nbox under ambient atmosphere unless otherwise noted.\nThe conversion rate of 2-phenoxy-1-phenylethanol and the molar yield of its product\nwere quantified via Formulas (1) and (2).\nConversion Rate = nm −nr\nThe molar amounts are defined as nr for the post-reaction lignin model compound, np\nfor product p, and nm for the initial lignin model compound. These parameters collectively\nquantify the reaction efficiency and product yield.",
      "section_header": "2. Materials and Method",
      "word_count": 378,
      "word_count_raw": 848,
      "confidence": "high",
      "notes": "OK",
      "manual_entry": false
    },
    {
      "id": "ndefects/ndefects_072.pdf",
      "filename": "ndefects_072.pdf",
      "folder": "ndefects",
      "title": "Facile Synthesis of Porous g-C3N4 with Enhanced Visible-Light Photoactivity",
      "experimental_text": "3. Materials and Methods\n3.1. Materials\nDicyandiamide(C2H4N4,AR,98.5%/wt%), rhodamine B (C28H31ClN2O3, AR, 98.5%/wt%),\nurea (CH4N2O, AR, 99.0%/wt%), edetate disodium (EDTA-2Na, AR, 99.0%/wt%), benzoquinone (BQ, AR, 98.0%/vol%) and tert-butanol (TBA, GR, 99.5%/wt%). Distilled water\nwas used in all the experiments.\n3.2. Preparation of Di/Ur Composites\nFirstly, we finely grounded the mixture of dicyandiamide and urea via mortar. Secondly, the obtained mixture was annealed for 4 h at 550 ◦C. After cooling down to the room\ntemperature, the yellow powder was finely grounded and then heated at 500 ◦C for 2 h.\nThen, we collected the final resulting yellow products for further characterization and photocatalytic measurements. Finally, according to the different mass rates of dicyandiamide\nand urea, we defined the obtained Di/Ur composites as Di/Ur-4:2, Di/Ur-4:3, Di/Ur-4:4\nand Di/Ur-4:5, respectively.\nSimilarly, we gained the g-C3N4 (CN) by dicyandiamide via the pyrolysis method at\nthe same thermal conditions.",
      "experimental_text_raw": "3. Materials and Methods\n3.1. Materials\nDicyandiamide(C2H4N4,AR,98.5%/wt%), rhodamine B (C28H31ClN2O3, AR, 98.5%/wt%),\nurea (CH4N2O, AR, 99.0%/wt%), edetate disodium (EDTA-2Na, AR, 99.0%/wt%), benzoquinone (BQ, AR, 98.0%/vol%) and tert-butanol (TBA, GR, 99.5%/wt%). Distilled water\nwas used in all the experiments.\n3.2. Preparation of Di/Ur Composites\nFirstly, we finely grounded the mixture of dicyandiamide and urea via mortar. Secondly, the obtained mixture was annealed for 4 h at 550 ◦C. After cooling down to the room\ntemperature, the yellow powder was finely grounded and then heated at 500 ◦C for 2 h.\nThen, we collected the final resulting yellow products for further characterization and photocatalytic measurements. Finally, according to the different mass rates of dicyandiamide\nand urea, we defined the obtained Di/Ur composites as Di/Ur-4:2, Di/Ur-4:3, Di/Ur-4:4\nand Di/Ur-4:5, respectively.\nSimilarly, we gained the g-C3N4 (CN) by dicyandiamide via the pyrolysis method at\nthe same thermal conditions.\n3.3. Characterization\nX-ray diffraction (XRD) was recorded on a D8 advance X-ray diffractometer (Bruker,\nBillerica, MA, USA) equipped with Cu-Kα radiation (λ = 0.154056 nm) to identify the\ncrystalline phase of the obtained photocatalysts. The samples were scanned in the range\nof 2θ from 10◦to 80◦with 0.02◦step, at a scanning speed of 4◦/min. An S-4800 scanning\nelectron microscopy (Hitachi, Japan) was applied to investigate the surface morphology of\nthe samples. The surface area of samples was performed by N2 adsorption at 77 K on a\nconstant volume adsorption apparatus (JW-BK, JWGB Sci. and Tech., Beijing, China) and\ncalculated by the Brunaer–Emmett–Teller (BET) method. The photoluminescence spectra\nwere measured on a Hitachi F-7000 fluorescence spectrophotometer with an excitation\nwavelength of 400 nm for all the samples. The optical properties of the as-prepared samples\n\nMolecules 2022, 27, 1754\n10 of 12\nwere investigated by UV-vis diffuse reflectance spectroscopy (DRS) using a UV-vis spectrophotometer (U-3010, Hitachi, Toyko, Japan), where BaSO4 was used as the reference. The\nband gap values were calculated by extrapolating the linear part of the plot of (F(R)hν)1/2\nversus hν: F(R)hν = A(hν −Eg)2, where F(R) = (1 −R)2/2R stands for the Kubelka–Munk\nfunction calculated from the reflectance spectrum, and hν is the photon energy expressed\nin eV. The electron spin resonance (ESR) signals of radical spin trapped by DMPO was at\nan ambient temperature on a JEOL (FA-200) spectrometer under visible-light irradiation of\nthe suspension (0.05 mg/mL photocatalyst, 100 mM DMPO). The settings for ESR measurements were as follows: center field 324.019 mT, microwave frequency 9053.727 MHz, and\npower 0.99800 mW. Finally, the photocurrent and electrochemical impedance spectroscopy\n(EIS) of g-C3N4 and Di/Ur-4:5 composite were measured in a 0.1 M Na2SO4 aqueous solution with an electrochemical analyzer (CHI-660B, Shanghai, China). X-ray photoelectron\nspectroscopy (XPS) analysis was performed on the photoelectron spectrometer (Thermo\nScientific Escalab 250Xi, Waltham, MA, USA) using monochromatic Al Kα radiation energy\n(λ = 1486.6 eV). Binding energies for the high-resolution spectra were calibrated by setting\nC 1 s at 284.8 eV.\n3.4. Photoactivity Measurements\nWe used Rh B as a target pollutant to assess the photocatalytic performance of the\nas-synthesized samples under a 600 W Xenon lamp with a cut-off filter of 420 nm. First of\nall, 0.2 g of the photocatalysts was put into 100 mL of Rh B (10 ppm) aqueous solution and\nthen magnetically stirred in the dark for 1 h to reach the adsorption–desorption equilibrium.\nSequentially, 3 mL of suspension was collected at a certain time interval and centrifuged to\nremove photocatalyst particles for further analysis. Finally, the photodegradation effect\nwas identified via a UV-vis spectrophotometer. We also used g-C3N4, Di/Ur-4:2, Di/Ur-4:3,\nDi/Ur-4:4 and Di/Ur-4:5 as references, and conducted comparative experiments under the\nsame conditions. In addition, all the experiments were carried out in triplicates.",
      "section_header": "3. Materials and Methods",
      "word_count": 144,
      "word_count_raw": 607,
      "confidence": "high",
      "notes": "OK",
      "manual_entry": false
    },
    {
      "id": "ndefects/ndefects_073.pdf",
      "filename": "ndefects_073.pdf",
      "folder": "ndefects",
      "title": "Structural Distortion of g-C3N4 Induced by N-Defects for Enhanced Photocatalytic Hydrogen Evolution",
      "experimental_text": "2. Experimental Procedures\n2.1. Chemical Reagents\nAll chemical reagents in analytical grade were purchased from Aladdin Chemical Co.,\nLtd. (Shanghai, China) and used as received without any further purification. Deionized\nwater with resistivity ≥18 MΩcm was used in the experiments where specified.\n2.2. Synthesis of Photocatalysts\nA total of 2.0 g of melamine and 4.0 g of ammonium acetate were mixed by thoroughly\ngrounding and heated in the muffle furnace at 550 ◦C for 4 h using a heating rate of\n3 ◦C/min. The calcined sample was named ND-g-C3N4. As a comparison, g-C3N4 was\nprepared by direct calcination of melamine under the same conditions.",
      "experimental_text_raw": "2. Experimental Procedures\n2.1. Chemical Reagents\nAll chemical reagents in analytical grade were purchased from Aladdin Chemical Co.,\nLtd. (Shanghai, China) and used as received without any further purification. Deionized\nwater with resistivity ≥18 MΩcm was used in the experiments where specified.\n2.2. Synthesis of Photocatalysts\nA total of 2.0 g of melamine and 4.0 g of ammonium acetate were mixed by thoroughly\ngrounding and heated in the muffle furnace at 550 ◦C for 4 h using a heating rate of\n3 ◦C/min. The calcined sample was named ND-g-C3N4. As a comparison, g-C3N4 was\nprepared by direct calcination of melamine under the same conditions.\n2.3. Characterization\nX-ray diffraction (XRD) for crystallographic structure analysis was conducted on a\nD8 Advance X-ray diffractometer from Bruker, Karlsruhe, Germany at room temperature.\nA Fourier transform infrared (FTIR) spectrometer (NICOLET 5700 FT-IR Spectrometer,\nThermo Co., Waltham, MA, USA) was used for molecular structure and functional group\nanalysis. The specific surface area was acquired at 77 K by an automated gas absorption\nsystem. An X-ray photoelectron spectrometer (XPS) (Thermo ESCALAB 250XI, USA) was\nused for chemical composition analysis. Field emission scanning electron microscopy (SEMMerlin, Zeiss, Oberkochen, Germany) was used for morphology observation. Electron\nparamagnetic resonance (EPR) spectra were acquired by a JESFA200 spectrometer from\nGermany. The Brunauer–Emmett–Teller (BET) specific surface area and pore size were\ntested at 77 k using a Quantachrome Autosorb-IQ from USA (Boynton Beach, FL) automated\ngas adsorption system. The UV-vis absorption spectra of the samples were acquired\nusing a ultraviolet-visible spectrometer (Shimadz, Kyoto, Japan). Photoluminescence (PL)\nspectra were obtained using a FLS980 fluorescence spectrometer (Edinburgh instrument,\nEdinburgh, UK) with an excitation wavelength of 310 nm at room temperature. Surface\nphotovoltage (SPV) was tested by self-assembled surface photovoltaic testing equipment.\n2.4. Photoelectrochemical Measurements\nThe electrochemical properties of the prepared samples were revealed by a CHI660E\nelectrochemical workstation. For the preparation of a working electrode, 50 mg sample\n\nCatalysts 2022, 12, 1496\n3 of 11\nwas firstly dispersed into 10 mL ethanol with 5 mg ethyl cellulose. Then, the dispersed\nsolution was coated uniformly onto a fluorine-doped tin oxide (FTO) conductive glass and\ndried at 120 ◦C. The analyses were performed in a conventional three-electrode quartz cell\nwith Pt and Ag/AgCl served as the counter-electrode and reference electrode, respectively.\nThe photocurrent response of the electrodes was measured at + 0.5 V versus an Ag/AgCl\nelectrode in 0.50 mol/L Na2SO4 aqueous solution, irradiated by a 300 W xenon lamp\n(PLS-300/300UV) with a 420 nm cut-off filter. The integrated visible-light intensity was\napproximately 150 mW/cm2. Electrochemical impedance spectroscopy (EIS) plots tests\nwere conducted at the corresponding open-circuit potentials over frequencies ranging from\n100 kHz to 10 mHz in the dark using a 0.10 mol/L K3[Fe(CN)6]/ K4[Fe(CN)6] aqueous\nsolution as the electrolyte.\n2.5. Photocatalytic H2 Evolution\nA total of 0.05 g of the sample was uniformly dispersed by ultrasound in a solution of\n90 mL water and 10 mL triethanolamine (sacrificial reagent); then, 3 mL of H2PtCl6·6H2O\naqueous solution was added. Under light conditions, H2PtCl6 was reduced to Pt (3%)\nloaded on the surface of the sample as a cocatalyst. The reactor was then vacuuming before\nillumination to remove all air. A 300 W Xenon lamp with a 420 nm cut-off filter was used to\nilluminate the reactor. H2 produced in the reactor was analyzed using a gas chromatograph\nequipped with a TCD detector.\n2.6. Computational Details\nThe density functional theory (DFT) calculations were carried out by using the Gaussian 09 program (64-bit Gaussian 16W for Windows Multiprocessor, USA). The B3LYP\nfunctionals were employed and the 6–31G(d) basis set was used for all the atoms in the DFT\ncalculations. A 2 × 2 supercell of monolayer g-C3N4 and N-deficient g-C3N4 were created,\nand the vacuum layer utilized in this work was set as 20 Å to avoid the effect of mirror interaction. The structural optimizations were performed without any symmetry constraints.",
      "section_header": "2. Experimental Procedures",
      "word_count": 104,
      "word_count_raw": 644,
      "confidence": "high",
      "notes": "OK",
      "manual_entry": false
    },
    {
      "id": "ndefects/ndefects_075.pdf",
      "filename": "ndefects_075.pdf",
      "folder": "ndefects",
      "title": NaN,
