Repository: VasylChumachenko/defectsProject

# g-C3N4 Spectral Phenotyping

Automated analysis and clustering of graphitic carbon nitride (g-C3N4) optical spectra with synthesis condition correlation.

## Overview

This project extracts spectral fingerprints from UV-Vis/DRS data of g-C3N4 materials and groups them into "spectral phenotypes" using unsupervised clustering. The pipeline also extracts synthesis conditions from scientific PDF articles using LLM and correlates them with the identified clusters.

### 2. Analyze spectra from a data folder

```bash
python analyze_spectra.py <folder_path> --csv results.csv --plots
```

Input: folder with CSV files (absorption `_abs_` or Tauc `_tauc` data).

File: experimental_sections.json (part 27 of 28)
{
      "experimental_text_raw": "EXPERIMENTAL\nChemicals\nAll of the reagents were commercially purchased and used without further purification. Argon gas (\u000399.999%) was purchased\nfrom Henan Yuanzheng Tech. Co., Ltd.\nSynthesis of the catalysts\nThe photocatalyst p-C3N4 was synthesized as two facile steps (Liang et al. 2019; Xue et al. 2019). Firstly, the original g-C3N4\nwas prepared as follows: 10 g melamine powder was put in a covered crucible in a tubular furnace and heated to 550 °C with\nthe heating rate of 10 °C·min\u00011 for 4 h under an Ar atmosphere (30 sccm). After cooling down to room temperature, a pale\nyellow product was obtained. The porous C3N4 was prepared by calcining g-C3N4 to 620 °C with the heating rate of\n10 °C·min\u00011 and kept for 6 h under a pure Ar flow (30 sccm). The resulting orange powder was denoted as p-C3N4.\nCharacterizations\nThe powder X-ray diffraction (PXRD) patterns were generated on a Rigaku Ultima IV with CuKα radiation (λ ¼ 1.540 Å. Fourier transform infrared (FT-IR) spectra were recorded on a WQF-510A FT-IR spectrometer (Beijing beifen-ruili). The scanning\nelectron microscopy (SEM) measurements were conducted on a Hitachi S-4800 microscope. The transmission electron\nFigure 1 | Schematic diagram for the formation of p-C3N4.\nDownloaded from \nby guest\n\nWater Science & Technology Vol 84 No 6, 1356\nmicroscopy (TEM) images and energy dispersive (EDS) spectra and the elemental mapping were taken with a TEM, HT7700\nmicroscope. The diffuse-reflectance spectra (DRS) were generated on a Cary300 spectrometer (Agilent). The photoluminescence (PL) spectra were carried out on an F-4700 (Hitachi) fluorescence spectrometer. All electrochemical and\nphotoelectrochemical experiments were performed using a CHI-660E electrochemical workstation (Chenhua, China). The\nBrunauer–Emmett–Teller (BET) surface area data were collected on an AutoChem II 2920 automated chemisorption analyzer (Micromeritics).\nPhotocatalytic experiments\nAll of the photocatalytic performances were investigated under visible light. A Xe lamp was used with a 400 nm optical filter\nas the light source. Working solutions of RhB and MO were prepared from a stock solution of 100 mg·L\u00011 and diluted to\nneeded concentration (from 5 mg·L\u00011 to 50 mg·L\u00011) in each experiment. Typically, 20 mg photocatalyst was dispersed in\n100 ml of prepared dye aqueous solution in a photocatalytic reactor. Before irradiation, the mixture was stirred in darkness\nfor 30 min to approach the adsorption–desorption equilibrium. After the photocatalytic process was started, 5 ml of sample\nsolution was withdrawn from the reactor every 15 min. All collected solutions were filtered by 0.22 μm cellose acetate membrane filters and then analyzed by the UV-2600i spectrophotometer (Shimadzu, China).\nThe degradation efficiency for the pollutant was calculated according to Equation (1):\nDegradation efficiency (%) ¼ (A0 \u0001 A)=A0 \u0004 100\n(1)\nwhere A0 is the absorbance of the dye solution at an initial time before treatment and A is the absorbance value at a final time\nafter the treatment. The main absorption peak of RhB was at 550 nm and the MO was at 463 nm.\nThe degradation to fit the pseudo-first-order kinetic reaction is as follows (Das et al. 2018):\nln(C0=Ct) ¼ \u0001kt\n(2)\nwhile C0 and Ct represent the concentrations of dye solutions at initial and given time, t is the reaction time and k is the reaction kinetic constant.\nFor the detection of active species in the photocatalytic process, disodium ethylenediaminetetraacetic acid (EDTA-Na2),\nbenzoquinone (BQ), and tertiary butanol (TBA) were added into the RBh solution to trap holes (hþ), superoxide radicals\n(·O2\n\u0001) and hydroxyl radicals (·OH), respectively. The concentrations of these radical scavengers were all 0.3 mmol·L\u00011.\nPhotoelectrochemical experiments\nThe Mott\u0001 Schottky measurements and transient photocurrent experiments were all recorded in a three-electrode cell, in\nwhich a platinum wire was used as the counter electrode and a saturated calomel electrode (SCE) was used as the reference\nelectrode. The working electrode was prepared by dispersing 2 mg photocatalyst in the mixture of 0.5 mL ultrapure water and\n1.0 mL alcohol. After ultrasonication for 2 h, 20 μL of the homogeneous solution was dropped onto a indium tin-oxide (ITO)\nglass substrate (0.5 \u0004 1 cm) and naturally dried; 0.5 M Na2SO4 solution was used as the electrolyte. The electrochemical\nimpedance spectra (EIS) were also analyzed in a standard three-electrode system via an electrochemical analyzer CHI\n660E over a frequency range of 0.01\u0001105 Hz.\nThe flat band potentials (Vfb) of the photocatalytic materials were obtained from the electrochemical impedance measurement under dark conditions by using the following Mott–Schottky equation (Das et al. 2018):\n\u0001\n\u0003\n(3)\n\u0001\n\u0003\n\u0004\nV \u0001 V fb \u0001 kBT\ne\nC2 ¼\n1r10Nde\nHere C is the depletion layer capacitance, εr is the dielectric constant of semiconductor, ε0 is the vacuum permittivity, Nd is\nthe carrier donor density, Vfb is the flat band potential and (kBT/e) is the temperature dependent correction term (Wang et al.\n2015; Das et al. 2018).\nThe band gap energy of the catalysts is calculated according to the equation as follow (Chen et al. 2019b):\nahn ¼ A(hn \u0001 Eg)n\n(4)\nDownloaded from \nby guest\n\nWater Science & Technology Vol 84 No 6, 1357\nwhere α is the absorption coefficient, h is Plank’s constant, ν is the light frequency, A is a constant. Eg is the band gap energy.\nMoreover, n is 1/2 for a direct-band gap material. The band gap of the samples can be obtained from a plot of (αhν)1/2 versus\nenergy (hν).",
      "section_header": "EXPERIMENTAL",
      "word_count": 139,
      "word_count_raw": 884,
      "confidence": "high",
      "notes": "OK",
      "manual_entry": false
    },
    {
      "id": "ndefects/ndefects_079.pdf",
      "filename": "ndefects_079.pdf",
      "folder": "ndefects",
      "title": "g-C3N4 Based Photocatalyst for the Efficient Photodegradation of Toxic Methyl Orange Dye: Recent Modifications and Future Perspectives",
      "experimental_text": "",
      "experimental_text_raw": "",
      "section_header": "",
      "word_count": 0,
      "word_count_raw": 0,
      "confidence": "none",
      "notes": "Experimental section not found",
      "manual_entry": true
    },
    {
      "id": "ndefects/ndefects_080.pdf",
      "filename": "ndefects_080.pdf",
      "folder": "ndefects",
      "title": "Reductive Modification of Carbon Nitride Structure by Metals—The Influence on Structure and Photocatalytic Hydrogen Evolution",
      "experimental_text": "2. Materials and Methods\nGraphitic carbon nitride was prepared by the pyrolysis of dicyandiamide (DCDA)\n(Sigma-Aldrich, Darmstadt, Germany, 99%) in a semi-closed system. In a 50-mL quartz\ncrucible with a cover, 4 g of DCDA precursor was added and heated at 600 ◦C in a furnace\nfor 4 h with a heating rate of 10 ◦C min−1 under ambient pressure in the air. After cooling\nto room temperature in the furnace, the obtained yellow material was ground into a fine\npowder in an agate mortar and labeled as CN.\nMetallic (Pt, Ru, and Ir) photocatalysts were synthesized using the wet impregnation\nmethod. In 25 mL of water solutions of H2PtCl6, H2IrCl6, and methanolic solution of\nRu3(CO)12, 2 g of the graphitic carbon nitride powder (CN) was dispersed. The metal\nloading in the photocatalysts was 0.5 and 1.0 wt.%. The suspension was stirred for 2 h at\nroom temperature (only for Ru3(CO)12 at 40 ◦C) and was subsequently evaporated. The\nsamples were dried overnight at 80 ◦C and reduced at 300 ◦C for 4 h at a heating rate\nof 10 ◦C min−1 under ambient pressure in the presence of pure hydrogen. Because the\nreduction can influence the g-C3N4 structure, it was reduced under the same conditions as\nthose of the photocatalysts and was designated as CNr.\nThe photocatalysts were characterized by low-temperature N2 adsorption, X-ray\ndiffraction analysis (XRD), elemental analysis (EA), transmission electron microscopy\n(TEM), scanning electron microscopy (SEM), ultraviolet-visible diffuse reflectance spectroscopy (UV-Vis), photoluminescence spectroscopy (PL), and X-ray photoelectron spectroscopy (XPS).\nThe specific surface area (SSA) was determined by the Brunauer–Emmett–Teller (BET)\nmethod using a Micromeritics ASAP 2010 (Micromeritics, Norcross, GA, USA) surface area\nand porosity analyzer (surface areas were obtained from N2-adsorption isotherms collected\nat 77 K). Cumulative pore volume and pore diameter were determined by Barrett–Joyner–\nHalenda (BJH) method from the desorption branch of isoterm.\nThe metal loading in the photocatalysts after reduction was determined using the\ninductively coupled plasma (ICP) method. An Agilent 720-ES ICP (Santa Clara, CA, USA)\n\nMaterials 2022, 15, 710\n3 of 16\noptical emission spectrometer combined with a Vulcan 42S robot was used to determine the\nmetal loading. The measured metal contents were close to those assumed and amounted to\n0.86, 0.82, and 0.90 wt.% for Pt, Ru, and Ir, respectively.\nA Hitachi HT7700 microscope (Hitachi, Tokyo, Japan) at an accelerating voltage of\n100 kV was used to record TEM images. The particle size distribution histograms were\ncalculated from 394 particles for Pt, 338 for Ru, and 172 for Ir using the ImageJ program\n(v.1.53e, 2020) developed at National Institutes of Health and the Laboratory for Optical and\nComputational Instrumentation (LOCI, University of Wisconsin, Madison, WI, USA). An\nFEI Helios NanoLab 660 (Thermo Fisher Scientific, Waltham, MA, USA) electron microscope\nwas used to obtain SEM images.\nThe XRD analysis was performed in the 2θ range between 6◦and 40◦on a Bruker\nD8 Advance diffractometer (Billerica, MA, USA) using CuKα radiation. Bragg’s law\nnλ = 2dsinθ (where n is an integer, λ is the radiation wavelength (λ = 1.5418 Å), and θ is the\nreflection angle for the reflex hkl) was used to calculate the distance dhkl for the sample. The\ncrystallite size of g-C3N4 was calculated using the Scherrer formula D = Kλ/βcosθ, where\nD is the crystallite size in nm, K is the Scherrer constant (0.94), λ is the radiation wavelength\n(λ = 1.5418 Å), and β is the full width of the (002) crystallite peak at half maximum.\nThe elemental analysis was performed using a Flash 2000 exhaust gas analyzer\n(Thermo Fisher Scientific, Waltham, MA, USA) by combustion at 900–1000 ◦C.\nThe UV-Vis diffuse reflectance spectra were recorded on a Jasco (Tokyo, Japan) model\nV-670 spectrophotometer. A Jasco (Tokyo, Japan) spectrofluorometer model FP-8300 using\nan excitation source of 350 nm was employed for PL spectroscopy.\nThe XPS analysis of the carbon nitrides was performed using a Kratos Axis Ultra\nspectrometer (Kratos Analytical, Manchester, UK). The excitation source was a monochromatized aluminum X-ray source (Al Kα (1486.6 eV) operated at 10 mA and 15 kV. The charge\nreferencing method used was the C (C, H) component of the C 1s peak of adventitious\ncarbon fixed at 284.5 eV. Spectroscopic data were processed by CasaXPS ver. 2.3.17PR1.1\nsoftware (Casa Software Ltd., Teignmouth, UK) using a peak-fitting routine with Shirley\nbackground and asymmetrical Voigt functions.",
      "experimental_text_raw": "2. Materials and Methods\nGraphitic carbon nitride was prepared by the pyrolysis of dicyandiamide (DCDA)\n(Sigma-Aldrich, Darmstadt, Germany, 99%) in a semi-closed system. In a 50-mL quartz\ncrucible with a cover, 4 g of DCDA precursor was added and heated at 600 ◦C in a furnace\nfor 4 h with a heating rate of 10 ◦C min−1 under ambient pressure in the air. After cooling\nto room temperature in the furnace, the obtained yellow material was ground into a fine\npowder in an agate mortar and labeled as CN.\nMetallic (Pt, Ru, and Ir) photocatalysts were synthesized using the wet impregnation\nmethod. In 25 mL of water solutions of H2PtCl6, H2IrCl6, and methanolic solution of\nRu3(CO)12, 2 g of the graphitic carbon nitride powder (CN) was dispersed. The metal\nloading in the photocatalysts was 0.5 and 1.0 wt.%. The suspension was stirred for 2 h at\nroom temperature (only for Ru3(CO)12 at 40 ◦C) and was subsequently evaporated. The\nsamples were dried overnight at 80 ◦C and reduced at 300 ◦C for 4 h at a heating rate\nof 10 ◦C min−1 under ambient pressure in the presence of pure hydrogen. Because the\nreduction can influence the g-C3N4 structure, it was reduced under the same conditions as\nthose of the photocatalysts and was designated as CNr.\nThe photocatalysts were characterized by low-temperature N2 adsorption, X-ray\ndiffraction analysis (XRD), elemental analysis (EA), transmission electron microscopy\n(TEM), scanning electron microscopy (SEM), ultraviolet-visible diffuse reflectance spectroscopy (UV-Vis), photoluminescence spectroscopy (PL), and X-ray photoelectron spectroscopy (XPS).\nThe specific surface area (SSA) was determined by the Brunauer–Emmett–Teller (BET)\nmethod using a Micromeritics ASAP 2010 (Micromeritics, Norcross, GA, USA) surface area\nand porosity analyzer (surface areas were obtained from N2-adsorption isotherms collected\nat 77 K). Cumulative pore volume and pore diameter were determined by Barrett–Joyner–\nHalenda (BJH) method from the desorption branch of isoterm.\nThe metal loading in the photocatalysts after reduction was determined using the\ninductively coupled plasma (ICP) method. An Agilent 720-ES ICP (Santa Clara, CA, USA)\n\nMaterials 2022, 15, 710\n3 of 16\noptical emission spectrometer combined with a Vulcan 42S robot was used to determine the\nmetal loading. The measured metal contents were close to those assumed and amounted to\n0.86, 0.82, and 0.90 wt.% for Pt, Ru, and Ir, respectively.\nA Hitachi HT7700 microscope (Hitachi, Tokyo, Japan) at an accelerating voltage of\n100 kV was used to record TEM images. The particle size distribution histograms were\ncalculated from 394 particles for Pt, 338 for Ru, and 172 for Ir using the ImageJ program\n(v.1.53e, 2020) developed at National Institutes of Health and the Laboratory for Optical and\nComputational Instrumentation (LOCI, University of Wisconsin, Madison, WI, USA). An\nFEI Helios NanoLab 660 (Thermo Fisher Scientific, Waltham, MA, USA) electron microscope\nwas used to obtain SEM images.\nThe XRD analysis was performed in the 2θ range between 6◦and 40◦on a Bruker\nD8 Advance diffractometer (Billerica, MA, USA) using CuKα radiation. Bragg’s law\nnλ = 2dsinθ (where n is an integer, λ is the radiation wavelength (λ = 1.5418 Å), and θ is the\nreflection angle for the reflex hkl) was used to calculate the distance dhkl for the sample. The\ncrystallite size of g-C3N4 was calculated using the Scherrer formula D = Kλ/βcosθ, where\nD is the crystallite size in nm, K is the Scherrer constant (0.94), λ is the radiation wavelength\n(λ = 1.5418 Å), and β is the full width of the (002) crystallite peak at half maximum.\nThe elemental analysis was performed using a Flash 2000 exhaust gas analyzer\n(Thermo Fisher Scientific, Waltham, MA, USA) by combustion at 900–1000 ◦C.\nThe UV-Vis diffuse reflectance spectra were recorded on a Jasco (Tokyo, Japan) model\nV-670 spectrophotometer. A Jasco (Tokyo, Japan) spectrofluorometer model FP-8300 using\nan excitation source of 350 nm was employed for PL spectroscopy.\nThe XPS analysis of the carbon nitrides was performed using a Kratos Axis Ultra\nspectrometer (Kratos Analytical, Manchester, UK). The excitation source was a monochromatized aluminum X-ray source (Al Kα (1486.6 eV) operated at 10 mA and 15 kV. The charge\nreferencing method used was the C (C, H) component of the C 1s peak of adventitious\ncarbon fixed at 284.5 eV. Spectroscopic data were processed by CasaXPS ver. 2.3.17PR1.1\nsoftware (Casa Software Ltd., Teignmouth, UK) using a peak-fitting routine with Shirley\nbackground and asymmetrical Voigt functions.\nPhotocatalytic tests were performed in a stainless-steel batch-mixed photoreactor\n(volume = 348 mL). Initially, helium saturated the reaction mixture, containing 100 mL\nof 50% methanol with a photocatalyst (0.1 g), to purge the air. A UV LED lamp (365 nm\nwavelength; M365LP1, Thorlabs, Bergkirchen, Germany) was the source of irradiation and\nwas placed on a quartz glass window on the top of the photoreactor in a horizontal position.\nBefore the start of the reaction, a gaseous sample was taken (at time 0 h) through the septum\nusing a syringe. All gaseous samples were analyzed using a gas chromatograph (Shimadzu\nTracera GC-2010Plus, Kyoto, Japan) equipped with a barrier discharge ionization detector.\nThe reaction was performed for 4 h, and gaseous samples were extracted at 1, 2, 3, and 4 h\nfor analysis. Each test was conducted twice with the same photocatalyst to determine at\nleast short-time stability and reusability.",
      "section_header": "2. Materials and Methods",
      "word_count": 721,
      "word_count_raw": 869,
      "confidence": "high",
      "notes": "OK",
      "manual_entry": false
    },
    {
      "id": "ndefects/ndefects_081.pdf",
      "filename": "ndefects_081.pdf",
      "folder": "ndefects",
      "title": NaN,
      "experimental_text": "2. EXPERIMENTAL SECTION\n2.1. Materials and reagents\nThis preprint research paper has not been peer reviewed. Electronic copy available at: \n\nTwo different types of Urea (Urea 1: ≥99.5%, Lot # I1530019; Urea 2: ≥99.5%, Lot # K1802003) were\nPreprint not peer reviewed\nboth purchased from Aladdin Industrial Corporation (Shanghai, China), and some of the corresponding\nphysical features are given in Figure S1 and Table S1. Chloroplatinic acid (H2PtCl6) and triethanolamine\n(TEOA) were supplied by Sinopharm Chemical Reagent.\n2.2. Preparation of DCN photocatalyst\nThe synthesis of special g-C3N4 was performed via a thermal polycondensation method. Typically, 10 g\nof urea precursor (≥99.5%, U141075-500g, Lot # K1802003) were placed in a crucible with a lid and then\ncalcined at 550°C for 2 h in a muffle furnace with a ramp rate of 5°C min−1. After the sample was cooled\nnaturally, the dark brown powder was collected to obtain the novel g-C3N4, noted as DCN (see Scheme 1).\nLikewise, the common g-C3N4 sample derived from the ordinary urea precursor (≥99.5%, U111898-500g, Lot\n# I1530019) was synthesized under the same conditions, and designated as CN.\nScheme 1. Synthetic illustration for the synthesis of nitrogen deficient g-C3N4 (DCN).",
      "experimental_text_raw": "2. EXPERIMENTAL SECTION\n2.1. Materials and reagents\nThis preprint research paper has not been peer reviewed. Electronic copy available at: \n\nTwo different types of Urea (Urea 1: ≥99.5%, Lot # I1530019; Urea 2: ≥99.5%, Lot # K1802003) were\nPreprint not peer reviewed\nboth purchased from Aladdin Industrial Corporation (Shanghai, China), and some of the corresponding\nphysical features are given in Figure S1 and Table S1. Chloroplatinic acid (H2PtCl6) and triethanolamine\n(TEOA) were supplied by Sinopharm Chemical Reagent.\n2.2. Preparation of DCN photocatalyst\nThe synthesis of special g-C3N4 was performed via a thermal polycondensation method. Typically, 10 g\nof urea precursor (≥99.5%, U141075-500g, Lot # K1802003) were placed in a crucible with a lid and then\ncalcined at 550°C for 2 h in a muffle furnace with a ramp rate of 5°C min−1. After the sample was cooled\nnaturally, the dark brown powder was collected to obtain the novel g-C3N4, noted as DCN (see Scheme 1).\nLikewise, the common g-C3N4 sample derived from the ordinary urea precursor (≥99.5%, U111898-500g, Lot\n# I1530019) was synthesized under the same conditions, and designated as CN.\nScheme 1. Synthetic illustration for the synthesis of nitrogen deficient g-C3N4 (DCN).\n2.3. Characterization\nPowder X-Ray Diffraction (XRD) patterns of the samples were collected on a powder X-ray\ndiffractometer (X’Pert PRO MPD, PANalytical) using Cu-Kα radiation (40 kV, λ = 0.15418 nm) in the range\nof 2θ value 3−60°. The morphological attributes of materials were acquired by using transmission electron\nmicroscopy (TEM, Talos F200 X) at an acceleration voltage of 200 KV. The surface properties including\nBarrett–Joyner–Halenda (BJH) porosity, Brunauer–Emmett–Teller (BET) surface area, and pore volume of\nThis preprint research paper has not been peer reviewed. Electronic copy available at: \n\nboth materials were investigated using a Micromeritics Analyzer (ASAP-2460). The UV–vis absorption\nPreprint not peer reviewed\nspectra of the samples were recorded with a Hitachi-UH4150 spectrophotometer equipped with an integrating\nsphere accessory. Electron paramagnetic resonance (EPR) spectra were acquired on an EPR200-Plus\n(CIQTEK) spectrometer operating at 90 K. The surface chemical compositions and binding energy of the\nresulting products were obtained by X-ray photoelectron spectroscopy (XPS, ESCALAB250) instrument\nequipped with K-Alpha radiation as the excitation source, and the banding energies of other elements (i.e., C\nand N) were assigned by using the standard binding energy of C1s core level at 284.8 eV. The steady-state\nphotoluminescence (PL) spectra were obtained by using an FSL980 fluorescence spectrophotometer in diffuse\nreflection mode. The changes of the functional group moieties were studied by the Fourier-transform infrared\nspectroscopy (FT-IR) spectroscopy recorded on Nicolet 6700 Infrared Spectrophotometer using a ZnSe ATR\naccessory.\n2.4. Photocatalytic Activity Evaluation\nThe hydrogen production reaction was carried out by an all-glass automatic online trace gas analysis\ndevice (Labsolar-6A, Beijing Perfectlight Technology Co., Ltd) equipped with a gas chromatography (Fuli,\nGC9790 II). The detailed experimental process was as follows: 20 mg catalyst, 72 mL water, and 8 mL\ntriethanolamine were added into a 250 mL reactor, in which triethanolamine was used as a sacrificial agent.\nFor all reactions, cocatalyst Pt (1 wt%) was deposited on the surface of the prepared photocatalyst by\nphotoreduction of a certain amount of an H2PtCl6 solution. Before light irradiation, the entire system was\nthoroughly evacuated with high purity N2 (99.99%) by a vacuum pump, and then a 300 W xenon lamp (PLSSXE300D, Beijing Perfectlight Technology Co., Ltd.) equipped with a 400 nm cut-off filter was selected as\nthe simulated solar source for the H2 evolution reaction. During the whole H2 evolution process, the reaction\ntemperature was carefully controlled at 10°C by circulating the condensed water provided by a low-constant\ntemperature bath (DC-0506, Beijing Perfectlight Technology Co., Ltd.). The amount of produced hydrogen\nThis preprint research paper has not been peer reviewed. Electronic copy available at: \n\nwas collected with a time interval of 1 hour and analyzed by an online gas chromatography system (Fuli,\nPreprint not peer reviewed\nGC9790 II, thermal conductivity detector (TCD)) with nitrogen acting as the carrier gas.\n2.5. Electrochemical and Photoelectrochemical Measurements\nThe photoelectrochemical properties, including photocurrent density and electrochemical impedance\nspectrum (EIS), were measured in a standard three-electrode configuration with 0.5 mol/l Na2SO4 solution on\nan electrochemical workstation (Chenhua CHI760E). Saturated calomel electrode (SCE), platinum wire, and\nC3N4 sample-coated fluorine-doped tin oxide (FTO) sheet glass was used as the reference electrode, counter\nelectrode, and working electrode, respectively. A 300 W Xe lamp (PLS-SXE300/300UV) with a 400 nm cutoff\nfilter was used as a visible light source to obtain the incident light. The active working electrodes with fluorinedoped tin oxide (FTO) glass plates (1 cm×2 cm) as substrates were fabricated as follows: First, 10 mg of the\nas-prepared pristine g-C3N4 powders was combined with 0.1 mL of Nafion and 1 mL of ethanol by ultrasonic\ntreatment for 0.5 h. Then, the generated homogeneous dispersion was dropped onto the previously cleaned\nFTO, followed by being heated at 80°C for 2 h. With an amplitude of 5 mV, EIS was measured throughout a\nfrequency range of 0.05 to 105 Hz. Transient photocurrent response was measured at −0.4 V versus Ag/AgCl\nelectrodes with a chopper used to control the time duration of light on and off.\n2.6. Theoretical Calculations.\nThe density functional theory (DFT) calculations of CN and DCN were conducted by the Vienna Ab-initio\nSimulation (VASP) Package using the projector augmented wave method. The Projected Augmented\nWave (PAW) approach was used to determine the geometric structures and density of state (DOS) while taking\ninto account for exchange-correlation interaction at the Perdew-Burke-Ernzerhof (PBE) level. Plane wave\ncut-off energy of 400 eV is applied for the calculations. Lattice constants and all atomic locations were\noptimized until the total energy convergence was less than 10-5 eV per atom and the maximal force converged\nless than 0.01 eV/Å. The g-C3N4 with a 2×2 supercell is modeled in this work. The Heyd Scuseria Ernzerhof\nThis preprint research paper has not been peer reviewed. Electronic copy available at: \n\n06 (HSE06) hybrid functional is implemented using a 0.25 mixing parameter for the analysis of the electronic\nPreprint not peer reviewed\nband structures of g-C3N4 with a 2×2×1 k-point mesh according to the Monkhorst-Pack scheme.",
      "section_header": "2. EXPERIMENTAL SECTION",
      "word_count": 193,
      "word_count_raw": 1012,
      "confidence": "high",
      "notes": "OK",
      "manual_entry": false
    },
    {
      "id": "ndefects/ndefects_082.pdf",
      "filename": "ndefects_082.pdf",
      "folder": "ndefects",
      "title": "Alkali-Melting-Induced g-C3N4 Nitrogen Defect Construction and Band Structure Regulation: Efficient Photocatalytic Dye Degradation and Solar-Driven Applications",
      "experimental_text": "2. Materials and Methods\n2.1. Materials\nUnless otherwise specified, all analytical reagents and solvents were commercially\navailable.\nMelamine, ammonium hydrogen fluoride, and ethyl orthosilicate (TEOS)\nwere purchased from Sinopharm Chemical Reagent Co., Ltd. (Shanghai, China). P123\n(EO20PO70EO20, MW = 5800) was purchased from SIGMA-ALDRICH. Rhodamine B was\npurchased from McLean Biochemical Technology Co., Ltd. (Shanghai, China). Potassium\nbromide and barium sulfate were purchased from Aladdin Biochemical Technology Co.,\nLtd. (Shanghai, China). Deionized water was prepared using a Sartorius 611DI water\npurification system.",
      "experimental_text_raw": "2. Materials and Methods\n2.1. Materials\nUnless otherwise specified, all analytical reagents and solvents were commercially\navailable.\nMelamine, ammonium hydrogen fluoride, and ethyl orthosilicate (TEOS)\nwere purchased from Sinopharm Chemical Reagent Co., Ltd. (Shanghai, China). P123\n(EO20PO70EO20, MW = 5800) was purchased from SIGMA-ALDRICH. Rhodamine B was\npurchased from McLean Biochemical Technology Co., Ltd. (Shanghai, China). Potassium\nbromide and barium sulfate were purchased from Aladdin Biochemical Technology Co.,\nLtd. (Shanghai, China). Deionized water was prepared using a Sartorius 611DI water\npurification system.\n2.2. Instrument Parameters\nThe instrument parameters, as well as the testing of properties, are described in detail\nin the Supplementary Information.\n2.3. Preparation of Catalysts\n2.3.1. Preparation of g-C3N4\nPlace the white melamine solid into an agate mortar and grind for 30 min. Weigh 16 g\nof the ground melamine, transfer it to a porcelain crucible, and cover it. Place the porcelain\ncrucible in a muffle furnace. Set the temperature to 550 ◦C (heating rate: 5 ◦C/min), hold for\n4 h, and then allow it to cool naturally. This yields 6.56 g of yellow powdered solid g-C3N4.\n2.3.2. Acid Treatment of g-C3N4\nWeigh 1 g of g-C3N4 and add 20 mL of concentrated sulfuric acid. Heat to 100 ◦C to\nensure complete dissolution. Maintain heating at 100 ◦C for 2 h and then allow it to cool naturally to room temperature, yielding a yellow, clear liquid. Slowly add 60 mL of anhydrous\nethanol dropwise to the yellow clear solution. A white solid gradually precipitates. Wash\nthe white solid with water until neutral and then freeze-dry for approximately 18 h. Calcine\nthe resulting white fluffy solid at 550 ◦C for 5 h under a nitrogen atmosphere (heating rate:\n2.3 ◦C/min). After cooling to room temperature, 0.2 g of yellow fluffy solid is obtained,\nidentified as g-C3N4-HS-20. Replace concentrated sulfuric acid with 15 mL and 25 mL,\nrespectively, and repeat the above experiment to obtain g-C3N4-HS-15 and g-C3N4-HS-25.\n2.3.3. Alkaline Treatment of g-C3N4\nWeigh 4 g of g-C3N4 and 4 g of K2CO3, place them in a beaker, and mix thoroughly.\nAdd 30 mL of distilled water. Sonicate for 30 min and then remove the distilled water by\nrotary evaporation to obtain a yellow solid. Place the solid in a muffle furnace and calcine at\n400 ◦C for 4 h (heating rate: 2.3 ◦C/min). After reaction completion, allow to cool naturally\nto room temperature, yielding a yellow solid. Add 2 mol·L−1 dilute hydrochloric acid\nsolution and sonicate to completely disperse any undissolved solid, ensuring all unreacted\nK2CO3 is removed. Filter under vacuum to obtain a yellow solid. Wash the filter cake\nwith distilled water until neutral. Dry the resulting at 80 ◦C to yield a pale yellow solid,\ndesignated as g-C3N4-OH-1:1. Repeat the experiemt with K2CO3 quantities of 2 g and 6 g\nto obtain g-C3N4-OH-1:0.5 and g-C3N4-OH-1:1.5, respectively.\n\nChemistry 2025, 7, 168\n4 of 16\n2.3.4. Preparation of Ordered Mesoporous g-C3N4\nSynthesize according to reference. Place 1 g of SBA-15 in a beaker, add 100 mL of\nwater, sonicate for 5 min, and stir for 1 h until fully dispersed. Weigh 2 g of melamine, add\nit to the dispersion, and heat under stirring until dry (80 ◦C), yielding a white solid powder.\nThoroughly grind the resulting solid powder in an agate mortar. Under air atmosphere,\nheat in a muffle furnace to 550 ◦C (heating rate 5 ◦C/min), and hold for 6 h, yielding a\nyellow solid powder. In a PTFE beaker, disperse the yellow solid powder into ammonium\nhydrogen fluoride solution. Stir for 48 h to etch away SBA-15. Filter under vacuum and\ndry to obtain a pale yellow powdery solid. Denote this as g-C3N4-SBA.\n2.3.5. Photocatalytic Degradation of Dyes\nRhodamine B (RhB) is a common nitrogen-containing dye pollutant with a highly\nstable structure, making it a widely applicable target for photocatalytic degradation. All\nexperiments were conducted under constant-temperature conditions, uniformly employing\na 15 W LED light source to simulate sunlight. RhB dye was dissolved in deionized water to\nprepare a 1 × 10−5 mol·L−1 aqueous solution. Then, 10 mg of catalyst was added to 10 mL\nof the dye solution. Dark adsorption was first allowed for 1 h under dark conditions to\nachieve adsorption–desorption equilibrium. Subsequently, the light exposure experiment\nwas conducted. At regular intervals, a fixed volume of liquid was removed, a clear solution\nwas obtained by centrifugation, and its absorbance was measured at 554 nm using a\nUV–visible spectrophotometer to determine the concentration of RhB.",
      "section_header": "2. Materials and Methods",
      "word_count": 82,
      "word_count_raw": 740,
      "confidence": "high",
      "notes": "OK",
      "manual_entry": false
    },
    {
      "id": "ndefects/ndefects_083.pdf",
      "filename": "ndefects_083.pdf",
      "folder": "ndefects",
      "title": "Defect-amplified selective photocatalysis for enhanced phenol degradation over glucose on sulfuric-acid-treated g-C3N4",
      "experimental_text": "Experimental section\nPreparation of photocatalysts\ng-C3N4 (abbreviated as GCN) was synthesized according to the following procedure.\nDicyandiamide (Tokyo Chemical Industry) 4.0 g was placed in an alumina crucible with\na lid and heated to 550 °C at a heating rate of 2.2 °C min-1 under an Ar atmosphere in an\nelectric furnace (ET-101, FULL-TECH) and maintained at that temperature for 4 h to\nobtain GCN.\nSubsequently, the obtained GCN was ground, and 1.0 g was added to concentrated\nsulfuric acid (96 wt%, Kanto Chemical) 10 mL, followed by stirring at 250 rpm for 16 h\nat room temperature. The resulting mixture was added dropwise to ultrapure water 100\nmL at a flow rate of 200 mL h-1, and this suspension was further added to 500 mL of\npower/\nrate/%,\nTime/min\nef.\nW m2\nUV \nlight\npH = 6\n-\n58.8, 240\n[6\n2]\nUV \nlight /\n100, 150 /\n110 /\n[6\nApproximately \n87.2, 300\nVisible \nlight\n3]\nVisible \nlight\n(λ > 420 \nnm)\n-\n95, 100\n[6\n4]\nultrapure water. The obtained suspension was vacuum-filtered, and the solid was washed\nwith ultrapure water until the filtrate reached a neutral pH. The obtained solid was airdried at room temperature (abbreviated as GCN-S).",
