Repository: VasylChumachenko/defectsProject

# g-C3N4 Spectral Phenotyping

Automated analysis and clustering of graphitic carbon nitride (g-C3N4) optical spectra with synthesis condition correlation.

## Overview

This project extracts spectral fingerprints from UV-Vis/DRS data of g-C3N4 materials and groups them into "spectral phenotypes" using unsupervised clustering. The pipeline also extracts synthesis conditions from scientific PDF articles using LLM and correlates them with the identified clusters.

### 2. Analyze spectra from a data folder

```bash
python analyze_spectra.py <folder_path> --csv results.csv --plots
```

Input: folder with CSV files (absorption `_abs_` or Tauc `_tauc` data).

File: experimental_sections.json (part 28 of 28)
{
      "experimental_text_raw": "Experimental section\nPreparation of photocatalysts\ng-C3N4 (abbreviated as GCN) was synthesized according to the following procedure.\nDicyandiamide (Tokyo Chemical Industry) 4.0 g was placed in an alumina crucible with\na lid and heated to 550 °C at a heating rate of 2.2 °C min-1 under an Ar atmosphere in an\nelectric furnace (ET-101, FULL-TECH) and maintained at that temperature for 4 h to\nobtain GCN.\nSubsequently, the obtained GCN was ground, and 1.0 g was added to concentrated\nsulfuric acid (96 wt%, Kanto Chemical) 10 mL, followed by stirring at 250 rpm for 16 h\nat room temperature. The resulting mixture was added dropwise to ultrapure water 100\nmL at a flow rate of 200 mL h-1, and this suspension was further added to 500 mL of\npower/\nrate/%,\nTime/min\nef.\nW m2\nUV \nlight\npH = 6\n-\n58.8, 240\n[6\n2]\nUV \nlight /\n100, 150 /\n110 /\n[6\nApproximately \n87.2, 300\nVisible \nlight\n3]\nVisible \nlight\n(λ > 420 \nnm)\n-\n95, 100\n[6\n4]\nultrapure water. The obtained suspension was vacuum-filtered, and the solid was washed\nwith ultrapure water until the filtrate reached a neutral pH. The obtained solid was airdried at room temperature (abbreviated as GCN-S).\nCharacterization of photocatalysts\nThe synthesized photocatalysts were characterized using the following methods. The\nmorphology of the samples was observed using an emission scanning electron\nmicroscope (SEM; Hitachi TM3030Plus) for SEM images and an atomic-resolution\nanalytical electron microscope (JEOL JEM-ARM200F) for TEM images. SEM images\nwere measured at an acceleration voltage of 15 kV, while TEM images were measured at\n200 kV. Samples were coated with platinum palladium prior to SEM imaging. Sputtering\nwas performed using Hitachi E-1030 system under the following conditions: an applied\nvoltage of 0.4 kV (DC), a degree of vacuum of 6 Pa, a discharge current of 15 mA, a\ntarget-sample distance of 30 mm, and coating time of 180 s. XRD patterns were obtained\nusing an X-ray diffractometer (Smart Lab, Rigaku). The measurements were performed\nusing Cu-Kα radiation with a tube voltage of 20 kV, tube current of 10 mA, scanning\nrange of 10-40°, scanning speed of 5.0° min-1. The specific surface area and pore\ndistribution were evaluated using nitrogen adsorption-desorption measurements. The\nmeasurements were performed using a high-precision specific surface area-pore\ndistribution analyzer (BELSORP-mini II, BEL) on samples vacuum-treated at 200 °C for\n2 h. The specific surface area was calculated using the Brunauer-Emmett-Teller (BET)\nmethod. In addition, the pore distribution was calculated using the Barrett-JoynerHalenda (BJH) method. Optical properties were evaluated using a UV-visible\nspectrophotometer (UV-2600I, Shimadzu). Diffuse reflectance spectra were measured\nusing an integrating sphere under the following conditions: wavelength of 200-800 nm,\nslit width of 5.0 nm, low-speed scanning, and light source switching wavelength of 300\nnm. The obtained spectra were processed using Kubelka-Munk transformation. The\nbandgap energy was calculated from the Tauc plots. Surface functional group analysis\nwas performed by FT-IR. Measurements were conducted using an infrared\nspectrophotometer (IRSPIRIT-T, Shimadzu) equipped with a diffuse reflectance infrared\nFourier transform spectroscopy (DRIFTS) in the wavenumber range of 500-3500 cm-1.\nThe samples were prepared by mixing them with potassium bromide (FUJIFILM Wako\nPure Chemical) at a weight ratio of 1:20 and placed in the sample cup for diffuse\nreflectance measurements. Raman spectra were measured using a Raman spectrometer\n(EZ Raman N, Tokyo Instruments). Measurements were performed using a 785 nm laser\nas the excitation source, with a wavenumber range of 300-1800 cm-1, laser irradiation\ntime of 5 seconds per measurement, averaging of 10, and box-car smoothing of 1. XPS\nanalysis was performed using an X-ray photoelectron spectrometer (JPS9030, JEOL). Al\nKα radiation (tube voltage, 10 kV; tube current, 15 mA) was used as the X-ray source,\nand charge correction was performed using the C 1s peak (285.0 eV) as a reference. To\nestimate the measurement error of the specific surface area and band gap of the\nsynthesized photocatalysts, three independent samples of GCN and GCN-S were\nprepared using identical synthesis procedures. The values of specific surface area and\nband gap reported in the manuscript for GCN and GCN-S represent the average of the\nmeasurements obtained from the three respective samples. The error bars correspond to\nthe standard deviations calculated from the individual measurements of each sample.\nPhotocatalytic activity tests\nThe photocatalytic degradation activity of phenol (FUJIFILM Wako Pure Chemical)\nwas evaluated. An aqueous phenol solution (20 mL, 1 mmol L-1) was placed in a glass\nreaction vessel and stirred at 500 rpm at 25 °C on a cooling plate. After collecting 600 μL\nof this solution, GCN-S or GCN (40 mg) was added. Subsequently, under dark conditions\nwith stirring, 600 μL samples were collected at 5, 10, 20, and 30 min after the addition of\nGCN-S or GCN. Subsequently, UV-A light irradiation (3 mW cm-2) was initiated, and\n600 μL samples were collected at 6 h and 24 h after the start of irradiation. The collected\nsamples were filtered using a syringe filter with a pore size of 0.22 μm to remove GCN\nor GCN-S. Additionally, the photocatalytic degradation activity was evaluated for a\nglucose (FUJIFILM Wako Pure Chemical) aqueous solution (20 mL, 1 mmol L-1) under\nidentical experimental conditions. The decomposition efficiency of phenol and glucose\nwas calculated using the following defined formula.\nDecomposition efficiency (%) = [(C0 – Cr) / C0] × 100\nwhere, C0 is the initial concentration of the reactant (phenol or glucose), and Cr is the\nconcentration of the reactant at a specific reaction time.\nThe pH and dissolved oxygen (DO) levels, which are critical experimental parameters,\nwere measured during the degradation experiments. For pH measurements, the following\nconditions were evaluated: the initial pH of 1 mmol L⁻¹ aqueous solutions of phenol and\nglucose without photocatalyst. The pH after adding 40 mg of GCN or GCN-S to 20 mL\nof 1 mmol L⁻¹ phenol or glucose solution, followed by stirring at 500 rpm for 30 minutes\nwithout UV-A light irradiation. The pH after adding 40 mg of GCN or GCN-S to 20 mL\nof 1 mmol L⁻¹ phenol or glucose solution and irradiating with UV-A light (3 mW cm⁻²)\nfor 24 hours. pH measurements were conducted using a pH meter (HORIBA, D-51). For\ndissolved oxygen measurements, the following conditions were assessed: the DO\nconcentration of 1 mmol L⁻¹ aqueous solutions of phenol and glucose. The DO\nconcentration after adding 40 mg of GCN or GCN-S to 20 mL of 1 mmol L⁻¹ phenol or\nglucose solution and irradiating with UV-A light (3 mW cm⁻²) for 24 hours. DO\nmeasurements were performed using a dissolved oxygen meter (Custom, DO-1000PE).\nTo estimate the measurement error of the pH and DO concentration, the degradation\nexperiments were measured three times using identical procedures. The pH and DO\nvalues presented in this manuscript represent the average of these three measurements.\nThe error bars correspond to the standard deviations calculated from the individual\nmeasurements of each sample.\nTo elucidate the roles of different reactive oxygen species in photocatalytic degradation,\nscavenger experiments were conducted for both phenol and glucose. The decomposition\nof each compound was evaluated under identical experimental conditions, with the\nreaction mixture (20 mL) containing either 1 mmol L-1 phenol or 1 mmol L-1 glucose,\nalong with 5 mmol L-1 of a specific scavenger. The scavengers used were isopropyl\nalcohol (IPA), p-Benzoquinone (p-BQ), and disodium ethylenediaminetetraacetic acid\n(EDTA-2Na). IPA, p-BQ, and EDTA-2Na were used to trap hydroxyl radicals (·OH),\nsuperoxide radicals (·O2-), and holes (h+), respectively.\nTo ensure statistical reliability, the photocatalytic degradation experiments of phenol\nand glucose using GCN and GCN-S, as well as the scavenger experiments, were each\nconducted in triplicate under identical experimental conditions. The degradation\nefficiencies of phenol and glucose by GCN or GCN-S reported in the manuscript\nrepresent the average values obtained from three independent experiments. The error bars\nshown in Figures 4c, 4d and 4e indicate the standard deviations of the three measurements.\nStatistical significance was evaluated using t-test.\nEffect of low pH to phenol and glucose\nTo investigate the influence of the acidity of GCN-S on the degradation of phenol and\nglucose, a 10 mmol L⁻¹ phosphate buffer solution at pH 3 was prepared using phosphoric\nacid (FUJIFILM Wako Pure Chemical) and disodium hydrogen phosphate dihydrate\n(FUJIFILM Wako Pure Chemical). Using this buffer, 20 mL of 1 mmol L⁻¹ phenol\nsolution and 20 mL of 1 mmol L⁻¹ glucose solution were prepared and stirred for 24 hours\nunder dark condition. A 600 µL aliquot was collected at the start of stirring and after 24\nhours. The concentrations of phenol and glucose in the collected samples were analyzed\nby high-performance liquid chromatography (HPLC). To estimate experimental error, the\ndegradation experiments for both phenol and glucose were conducted in triplicate under\nidentical procedures. The values reported in the manuscript represent the average of the\nthree independent experiments, and the associated errors are expressed as standard\ndeviations.\nHPLC analysis\nPhenol in the collected samples from various photocatalytic degradation\nexperiments—including those showing the time-dependent degradation behavior, the\ncomparative degradation of phenol and glucose, and the scavenger tests—was analyzed\nqualitatively and quantitatively using HPLC (Shimadzu). A reversed-phase column\n(CAPCELL PAK C18 AQ, 2.0 mm I.D. × 150 mm, OSAKA SODA) was used with a\ncolumn temperature of 40 °C, a flow rate of 0.2 mL min-1, UV detection at 254 nm, an\ninjection volume of 1 µL, and an elution time of 15 min. For the analysis of timedependent degradation behavior, the carrier solution consisted of acetonitrile (FUJIFILM\nWako Pure Chemical) and ultrapure water at a volume ratio of 25:75. For the comparative\ndegradation of phenol and glucose, the samples were diluted two-fold, and the carrier\nsolution had a volume ratio of 3:7. For the scavenger experiments, the samples with IPA\nor EDTA–2Na were diluted two-fold and analyzed using the 3:7 carrier solution, whereas\nthe samples with p-BQ were analyzed without dilution using the 25:75 carrier solution.\nMott-Schottky Measurements\nThe flat-band potentials (Efb) of the synthesized photocatalysts were determined via the\nMott-Schottky method using a HZ5000 potentiostat (Hokuto Denko). The electrolyte\nsolution consisted of 1 mol L-1 KCl (FUJIFILM Wako Pure Chemical) and 1 mmol L-1\nK3[Fe(CN)6] (FUJIFILM Wako Pure Chemical) in 100 mL of ultrapure water, which was\npurged with Ar gas for 30 min before measurement. A standard three-electrode system\nwas used with an Ag/AgCl reference electrode. The potential scan started from -1 V vs.\nAg/AgCl with a staircase step of 10 mV. The working electrodes were prepared as\nfollows: 30 mg of photocatalyst powder, 150 mg of polyethylene glycol 20000 (Tokyo\nChemical Industry), 100 µL of 20% Nafion solution (FUJIFILM Wako Pure Chemical),\nand 1 mL of ultrapure water were mixed and stirred for 30 min to form a uniform\nsuspension. This suspension was deposited onto fluorine-doped tin oxide (FTO) glass\n(Solaronix) using a multi-step drop-casting technique. A 1 cm wide area was defined on\nthe FTO glass using adhesive tape, and the substrate was preheated at 60 ºC. The\nsuspension was applied in four layers: 60 µL for the first layer and 80 µL for each of the\nthree subsequent layers, with 30-min drying intervals between each application. Finally,\na protective layer (80 µL of a mixture containing 100 µL of 20% Nafion in 1 mL water)\nwas applied on top. After drying at 60 ºC for 60 min and standing at room temperature\novernight, the tape was removed. Electrical contact was made by soldering a copper wire\nto the exposed FTO using Cerasolzer (Kuroda Techno), and the contact area was sealed\nwith epoxy resin.\nESR measurements\nElectron Spin Resonance (ESR) spectra were recorded using a Magnettech ESR5000\nspectrometer (Bruker) to identify the radical species generated during the photocatalytic\nprocess. The analysis was conducted at room temperature with the following parameters:\na resonance frequency of 9.447578 GHz, a microwave power of 10 mW, a magnetic field\nmodulation frequency of 100 kHz, and a modulation amplitude of 0.2 mT. For radical\ntrapping, 5,5-dimethyl-1-pyrroline N-oxide (DMPO; 35 mmol L-1, FUJIFILM Wako Pure\nChemical) was used as the spin-trap agent. A 4 mL suspension containing the\nphotocatalyst (2 mg mL-1) and DMPO was stirred and irradiated with UV light (LED\nController, Hamamatsu) at an intensity of 32 mW cm2 for 120 s. Following irradiation,\nthe stirring was halted, and the supernatant was transferred to a high-sensitivity aqueous\nsolution flat cell (FMC-LC05, Flashpoint Co., Ltd.) for measurement. Ultrapure water\nwas employed as the solvent for detecting hydroxyl radicals (·OH), while methanol was\nused for superoxide radicals (·O2-) measurements.",
      "section_header": "Experimental section",
      "word_count": 202,
      "word_count_raw": 2068,
      "confidence": "high",
      "notes": "OK",
      "manual_entry": false
    },
    {
      "id": "ndefects/ndefects_084.pdf",
      "filename": "ndefects_084.pdf",
      "folder": "ndefects",
      "title": "N3C-Defect-Tuned g-C3N4 Photocatalysts: Structural Optimization and Enhanced Tetracycline Degradation Performance",
      "experimental_text": "2. Materials and Methods\n2.1. Chemicals and Reagents\nAmmonium acetate (C2H7NO2, AR), urea (H2NCONH2, AR, 99.0%), disodium ethylenediaminetetraacetate (EDTA, C10H12N2Na4O8·XH2O, AR, 98.0%, 0.1 M), p-benzoquinone\n(C6H4O2, 99.0%), and tert-butanol (C4H10O, AR, 99.0%) were all purchased from Aladdin\nChemical Reagent Co., Ltd. (Shanghai, China). All chemicals used in this study were of\nanalytical grade and required no further purification.",
      "experimental_text_raw": "2. Materials and Methods\n2.1. Chemicals and Reagents\nAmmonium acetate (C2H7NO2, AR), urea (H2NCONH2, AR, 99.0%), disodium ethylenediaminetetraacetate (EDTA, C10H12N2Na4O8·XH2O, AR, 98.0%, 0.1 M), p-benzoquinone\n(C6H4O2, 99.0%), and tert-butanol (C4H10O, AR, 99.0%) were all purchased from Aladdin\nChemical Reagent Co., Ltd. (Shanghai, China). All chemicals used in this study were of\nanalytical grade and required no further purification.\n2.2. Photocatalytic Degradation Test\nThe photocatalytic performance of the material was evaluated by measuring the\ndegradation rate of tetracycline (TC) under visible light. A 20 mg photocatalyst was added\nto a reactor containing 100 mL of TC solution at a concentration of 80 mg/L, with the\ntemperature maintained at 25 ◦C using a circulating water system. The solution was stirred\nin the dark for 30 min to achieve adsorption/desorption equilibrium and then irradiated\nwith a 300 W xenon lamp (Beijing, China) equipped with a 420 nm cutoff filter. The reaction\nlasted for 1 h, with samples taken every 10 min. The filtrate was analyzed using a Persee\nGeneral T9 Series Double Beam UV-Vis Spectrophotometer (Beijing, China) to assess the\ndegree of TC degradation. To test the stability of the photocatalyst, the used catalyst was\nwashed, dried, and recovered for subsequent cycling test experiments.\n2.3. Sample Preparation\nThe preparation of N3C-vacancy g-C3N4 was processed as follows: Different mass ratios of ammonium acetate (0.1–0.9 g) were mixed with urea (10 g) and\nsynthesized using a one-step calcination method. Specifically, ammonium acetate and urea\nwere thoroughly ground together in a mortar for 5 min, and the mixture was then placed\nin a crucible sealed with aluminum foil. The mixture was heated at a rate of 5 ◦C/min to\n550 ◦C and maintained at that temperature for 2 h. Using this method, we successfully synthesized a series of samples labeled ACN-X, where X represents the amount of ammonium\nacetate added (0.1 g, 0.3 g, 0.5 g, 0.7 g, and 0.9 g). For comparative analysis, pure g-C3N4\nwas synthesized under the same experimental conditions using only 10 g urea.\n\nNanomaterials 2025, 15, 466\n4 of 16\nScheme 1. Process flow diagram for the preparation of g-C3N4 and ACN-X.",
      "section_header": "2. Materials and Methods",
      "word_count": 58,
      "word_count_raw": 351,
      "confidence": "high",
      "notes": "OK",
      "manual_entry": false
    },
    {
      "id": "ndefects/ndefects_085.pdf",
      "filename": "ndefects_085.pdf",
      "folder": "ndefects",
      "title": NaN,
      "experimental_text": "2. Experimental\n2.1. Chemicals\nSodium persulfate (Na2S2O8, 99.0%) and p-Benzoquinone (p-BQ,\n99.0%) were purchased from Aladdin Chemistry Co., China. Melamine, ethanol (analytical reagent (AR), 95.0%), and sodium sulfate\n(Na2SO4) were supplied by Macklin Biochemical Co., Ltd. (China).\nEthanol (99.5%) and potassium iodide (KI) were obtained from\nSinopharm Chemical Reagent Co., Ltd. (China). Methanol (MeOH,\nhigh performance liquid chromatography (HPLC)) and isopropanol\n(IPA, HPLC) were bought from Anpel Laboratory Technologies Inc.,\nChina. Ultrapure water (18.2 MX\u0003cm\u00011) produced from Milli-Q\nSystem was used in all experiments.\n2.2. Preparation of the catalysts\nBefore the synthesis, 10 g melamine was mixed with 0.33 mol\nNa2S2O8 followed by grounding for 30 min to form a uniform precursor. This mixture was heated to 550 \u0003C in an Ar atmosphere at a\nheating rate of 5 \u0003C\u0003min\u00011 and kept for 2 h. The obtained solid was\nground and washed with ultrapure water before being dried at\n60 \u0003C. The obtained sample was named sodium persulfate doped\ng-C3N4 (SPCN). The sodium sulfate doped g-C3N4 (SSCN) was prepared by the same method with 10 g melamine mixed with\n0.33 mol of sodium sulfate (Na2SO4). The pristine g-C3N4 (CN)\nwas prepared by the same method with only melamine as the\nprecursor.",
      "experimental_text_raw": "2. Experimental\n2.1. Chemicals\nSodium persulfate (Na2S2O8, 99.0%) and p-Benzoquinone (p-BQ,\n99.0%) were purchased from Aladdin Chemistry Co., China. Melamine, ethanol (analytical reagent (AR), 95.0%), and sodium sulfate\n(Na2SO4) were supplied by Macklin Biochemical Co., Ltd. (China).\nEthanol (99.5%) and potassium iodide (KI) were obtained from\nSinopharm Chemical Reagent Co., Ltd. (China). Methanol (MeOH,\nhigh performance liquid chromatography (HPLC)) and isopropanol\n(IPA, HPLC) were bought from Anpel Laboratory Technologies Inc.,\nChina. Ultrapure water (18.2 MX\u0003cm\u00011) produced from Milli-Q\nSystem was used in all experiments.\n2.2. Preparation of the catalysts\nBefore the synthesis, 10 g melamine was mixed with 0.33 mol\nNa2S2O8 followed by grounding for 30 min to form a uniform precursor. This mixture was heated to 550 \u0003C in an Ar atmosphere at a\nheating rate of 5 \u0003C\u0003min\u00011 and kept for 2 h. The obtained solid was\nground and washed with ultrapure water before being dried at\n60 \u0003C. The obtained sample was named sodium persulfate doped\ng-C3N4 (SPCN). The sodium sulfate doped g-C3N4 (SSCN) was prepared by the same method with 10 g melamine mixed with\n0.33 mol of sodium sulfate (Na2SO4). The pristine g-C3N4 (CN)\nwas prepared by the same method with only melamine as the\nprecursor.\n2.3. Characterizations\nX-ray diffraction (XRD) patterns were collected on a Bruker D8Advanced X diffractometer (Germany) with Cu–Ka radiation. Fourier transform infrared spectroscopy (FTIR) spectra were acquired\non a Nicolet 380 spectrometer (USA). The microstructure of the\nsamples was characterized using a scanning electron microscope\n(SEM; Hitachi S-4800, Japan). X-ray photoelectron spectroscopy\n(XPS) study was conducted by a Thermo Scientific K-Alpha spectroscope (USA). Thermogravimetry analysis (TGA) was measured on\nan FEI Themis Z (USA), and the sample was heated at a rate of\n10 \u0003C\u0003min\u00011 up to 550 \u0003C under Ar atmosphere (30 mL\u0003min\u00011).\nUltraviolet–visible diffuse reflectance spectra (UV–vis DRS) were\ncollected on a UV-2450 spectrophotometer (Shimadzu, Japan)\nequipped with an integrating sphere with BaSO4 as the reference.\nThe O2 temperature-programmed desorption (TPD) measurement\nwas performed on a Thermo Scientific ESCALAB XI+. Electron paramagnetic resonance (EPR; Bruker A300-10/12) was performed to\ndetect the nitrogen vacancy. The photoluminescence (PL) emission\nspectra were obtained on a Hitachi F-7000 fluorescence spectrophotometer at an excitation wavelength of 355 nm. The zeta\npotentials of the prepared samples were measured by a Zetasizer\nNano ZS90 analyzer (China). The setup of a photoelectrochemical\nreactor is shown in Text S1 in Appendix A.\n2.4. Photocatalytic H2O2 evolution\nH2O2 evolution tests were conducted in a photocatalytic reactor. Typically, 25 mg photocatalyst was dispersed into 50 mL of isopropanol/H2O mixture (10/90, v/v). The suspension was stirred and\nultrasonicated for 5 min. A 300 W white-light light emitting diode\n(LED; CEL-PE300-4A; AuLight, China) with a 420 nm cutoff filter\nwas used as the light source with a light intensity of 100 mW\u0003cm\u00012\n(at the upper surface of the solution). During the reaction, the solution was stirred continuously without pumping in O2. The solution\nwas sampled every 10 min, which was filtered using a 0.22 lm\nMillipore filter. The concentration of H2O2 was determined by\niodometric titration with a UV–vis spectrophotometer (see details\nin Fig. S1 in Appendix A).",
      "section_header": "2. Experimental",
      "word_count": 201,
      "word_count_raw": 517,
      "confidence": "high",
      "notes": "OK",
      "manual_entry": false
    },
    {
      "id": "ndefects/ndefects_086.pdf",
      "filename": "ndefects_086.pdf",
      "folder": "ndefects",
      "title": NaN,
      "experimental_text": "2. Experimental section\n2.1 Synthesis\nUrea (CH4N2O, 99.0%), potassium chloride (KCl, 99.5%) and lithium chloride (LiCl,\n99.5%) were purchased from McLean Biochemicals & Technologies Ltd. Melamine\n(C3H6N6, 99.0%) was purchased from Aladdin Chemical Reagent Co. All chemical\nreagents were analytically pure and were not further purified during the experiment.\nThe deionized (DI) water was used throughout the whole experiments.\ng-C3N4-U, g-C3N4-M and g-C3N4-UxM (x=10, 20, 30; x is the molar ratio of urea to\nmelamine) were prepared by thermal polymerization as follows: urea, melamine or a\nmixture of urea and melamine were placed in a mortar and thoroughly ground. The\nground powder was placed in a covered alumina crucible and heated in a muffle furnace\nat 520 °C for 4 h at a ramp rate of 2 °C min-1. After cooling to room temperature, the\npowder was ground for further use. Highly crystalline CN-U, CN-M and CN-UxM\nThis preprint research paper has not been peer reviewed. Electronic copy available at: \n\nPreprint not peer reviewed\nnanosheets were prepared by the molten salt method. Specifically, 0.7 g of g-C3N4-U,\ng-C3N4-M, g-C3N4-UxM prepared as described above was taken and mixed with a five3\nfold eutectic salt (KCl/LiCl, molar ratio 41:59) by thorough grinding, respectively. The\nresulting mixture was then placed in a covered alumina mortar and heated in a muffle\nfurnace at 500°C for 4 h at a ramp rate of 2°Cmin-1. After cooling to room temperature,\nthe powder was washed five times with DI water and finally dried overnight in an oven\nat 80°C.",
      "experimental_text_raw": "2. Experimental section\n2.1 Synthesis\nUrea (CH4N2O, 99.0%), potassium chloride (KCl, 99.5%) and lithium chloride (LiCl,\n99.5%) were purchased from McLean Biochemicals & Technologies Ltd. Melamine\n(C3H6N6, 99.0%) was purchased from Aladdin Chemical Reagent Co. All chemical\nreagents were analytically pure and were not further purified during the experiment.\nThe deionized (DI) water was used throughout the whole experiments.\ng-C3N4-U, g-C3N4-M and g-C3N4-UxM (x=10, 20, 30; x is the molar ratio of urea to\nmelamine) were prepared by thermal polymerization as follows: urea, melamine or a\nmixture of urea and melamine were placed in a mortar and thoroughly ground. The\nground powder was placed in a covered alumina crucible and heated in a muffle furnace\nat 520 °C for 4 h at a ramp rate of 2 °C min-1. After cooling to room temperature, the\npowder was ground for further use. Highly crystalline CN-U, CN-M and CN-UxM\nThis preprint research paper has not been peer reviewed. Electronic copy available at: \n\nPreprint not peer reviewed\nnanosheets were prepared by the molten salt method. Specifically, 0.7 g of g-C3N4-U,\ng-C3N4-M, g-C3N4-UxM prepared as described above was taken and mixed with a five3\nfold eutectic salt (KCl/LiCl, molar ratio 41:59) by thorough grinding, respectively. The\nresulting mixture was then placed in a covered alumina mortar and heated in a muffle\nfurnace at 500°C for 4 h at a ramp rate of 2°Cmin-1. After cooling to room temperature,\nthe powder was washed five times with DI water and finally dried overnight in an oven\nat 80°C.\n2.2 Characterizations\nThe phase composition and crystal structure of the prepared photocatalysts were\ncharacterised using a Bruker D8 powder x-ray diffractometer (XRD) (λ = 40 kV and 40\nmA). The chemical composition and chemical surface states of the products were tested\nby Fourier transform infrared spectroscopy (FTIR, Thermo Fisher) and x-ray\nphotoelectron spectroscopy (XPS, Escalab Xi+, USA). The chemical state of the\nsurface elements was recorded for all samples. The morphology, microstructure and\nthickness of the samples were separately observed using a S-4800 scanning electron\nmicroscope (SEM), transmission electron microscope (TEM) and high resolution\ntransmission electron microscope (HRTEM) and atomic force microscope (AFM, SPA18\n300HV, UK). UV-Vis diffuse reflectance spectroscopy (DRS) was tested using a UV19\nVis spectrophotometer (U-3900, Hitachi, Japan). In-situ Kelvin probe force microscopy\n(KPFM) was used to evaluate the surface potential of the photocatalysts through an\natomic force microscope assembled with an SKPM module and a xenon lamp. The rate\nof photogenerated electron and hole recombination was determined by measuring\nsteady-state photoluminescence (PL) spectra with a Hitachi F-4600 fluorescence\nspectrophotometer. The zeta potential of the samples, which were completely dispersed\nThis preprint research paper has not been peer reviewed. Electronic copy available at: \n\nPreprint not peer reviewed\nin ultrapure water, was measured using a Malvin nanoparticle potentiostat (ZEN3690,\nMorven UK). Free radicals (·O2-) generated in the photocatalytic reaction were detected\nby electron spin resonance (ESR, Bruker ER200-SRC-10/12).\n2.3 Photocatalytic H2O2 production experiment\nThe photocatalytic H2O2 production performance of the samples was investigated\nunder visible light (λ > 420 nm). The H2O2 production test was carried out by adding\n20 mg of the sample to 50 ml of water and ethanol (9:1 v/v) solution. The light source\nwas a 300 W Xe lamp with a 420 nm UV filter. The sample and the ethanol solution\nreached adsorption-desorption equilibrium after 30 minutes of magnetic stirring under\ndark conditions. The light source was then switched on and 4 ml of supernatant was\nwithdrawn from the suspension every 30 minutes and filtered by high-speed\ncentrifugation to remove residual photocatalyst. Finally, the concentration of H2O2 was\ndetermined by a typical iodometric method as follows: 2 ml of KI solution at a\nconcentration of 0.1 M and 0.05 ml of (NH4)6Mo7O24·4H2O solution at a concentration\nof 0.01 M were taken and added dropwise to 0.5 ml of the supernatant for 10 min, and\nthen the absorbance of the mixed solution at 352 nm was measured by a UV-Vis\nspectrophotometer.\n2.4 Photoelectrochemical tests\nMeasurements of transient photocurrent response, Mott-Schottky plots (M-S) and\nelectrochemical impedance spectroscopy (EIS) were carried out on an electrochemical\nworkstation (CHI 660E) with a three-electrode system under visible light irradiation\n(420 nm). The reference and counter electrodes were Ag/AgCl and Pt/C, respectively,\nThis preprint research paper has not been peer reviewed. Electronic copy available at: \n\nPreprint not peer reviewed\nand the electrolyte was 0.1 M Na2SO4 solution. For the preparation of a typical working\nelectrode, the specific method was as follows: 10 mg of photocatalyst was fully\ndispersed in 1 ml of ethanol and uniformly coated on the surface of ITO glass with an\narea of 2*5 cm2, and then dried naturally.",
      "section_header": "2. Experimental section",
      "word_count": 252,
      "word_count_raw": 773,
      "confidence": "high",
      "notes": "OK",
      "manual_entry": false
    },
    {
      "id": "ndefects/ndefects_087.pdf",
      "filename": "ndefects_087.pdf",
      "folder": "ndefects",
      "title": NaN,
      "experimental_text": "2. Experimental section\n2.1 Preparation of photocatalysts:\nBulk g-C3N4 was synthesized by placing 10 g of dicyandiamide in a covered crucible and\nheating it at 550 °C for 3 h with a heating rate of 7.5 °C/min. After naturally cooling down to\nroom temperature, the yellow solid powder can be obtained and denoted as CN.\nNitrogen vacancy and O-doped co-modified g-C3N4 was prepared by the sonication88\nhydrothermal method, a modified method as previously reported. 0.4 g of CN was\ncompletely dispersed in 20 mL of water and then transferred to a 100 mL Teflon-lined stainless90\nsteel autoclave. Following 2h of sonication at 45°C, the mixed solution was subjected to an\noven and maintained at 180°C for varying periods of time. The faint yellow powder was\nobtained by thoroughly washing with deionized water and drying in an oven for 12h after\nnaturally cooling to room temperature. The collected samples treated at hydrothermal periods\nwere denoted as CN180-X (X = 4, 8, or 12).\n2.2 Photoactivity NO oxidation\nThis preprint research paper has not been peer reviewed. Electronic copy available at: \n\nPreprint not peer reviewed\nThe photocatalytic activities of the samples were evaluated by the oxidative removal of NO\nin a continuous flow reactor under light irradiation. A 300 W xenon lamp served\nas a sunlight source in photocatalytic NO oxidation. The as-synthesized photocatalyst sample\n(0.2 g) was dispersed in ethanol under ultrasonication for 15 min and then deposited onto the\nglass substrate. The coated glass substrate was placed in the drying oven until the sample was\ndried, and then placed in the center of the reactor. The experimental NO gas (100 ppm) was\nobtained by diluting the compressed NO gas with N2 and O2. The total flow rate was controlled\nat 100 mL/min (100 ppm NO and 15% O2; N2 as balance) by mass flow controllers. Before the",
      "experimental_text_raw": "2. Experimental section\n2.1 Preparation of photocatalysts:\nBulk g-C3N4 was synthesized by placing 10 g of dicyandiamide in a covered crucible and\nheating it at 550 °C for 3 h with a heating rate of 7.5 °C/min. After naturally cooling down to\nroom temperature, the yellow solid powder can be obtained and denoted as CN.\nNitrogen vacancy and O-doped co-modified g-C3N4 was prepared by the sonication88\nhydrothermal method, a modified method as previously reported. 0.4 g of CN was\ncompletely dispersed in 20 mL of water and then transferred to a 100 mL Teflon-lined stainless90\nsteel autoclave. Following 2h of sonication at 45°C, the mixed solution was subjected to an\noven and maintained at 180°C for varying periods of time. The faint yellow powder was\nobtained by thoroughly washing with deionized water and drying in an oven for 12h after\nnaturally cooling to room temperature. The collected samples treated at hydrothermal periods\nwere denoted as CN180-X (X = 4, 8, or 12).\n2.2 Photoactivity NO oxidation\nThis preprint research paper has not been peer reviewed. Electronic copy available at: \n\nPreprint not peer reviewed\nThe photocatalytic activities of the samples were evaluated by the oxidative removal of NO\nin a continuous flow reactor under light irradiation. A 300 W xenon lamp served\nas a sunlight source in photocatalytic NO oxidation. The as-synthesized photocatalyst sample\n(0.2 g) was dispersed in ethanol under ultrasonication for 15 min and then deposited onto the\nglass substrate. The coated glass substrate was placed in the drying oven until the sample was\ndried, and then placed in the center of the reactor. The experimental NO gas (100 ppm) was\nobtained by diluting the compressed NO gas with N2 and O2. The total flow rate was controlled\nat 100 mL/min (100 ppm NO and 15% O2; N2 as balance) by mass flow controllers. Before the\nphotocatalytic process, an adsorption-desorption equilibrium was achieved in the dark for 10\nmin. Further details of the photoactivity assessment and ROS capture experiments can be found\nin the supporting information (Text. S1).\n2.3 Characterization\nThe crystallographic information was characterized by powder X-ray diffraction (XRD,\nBruker D8 Advance). Microstructure and morphology information were examined by scanning\nelectron microscopy (SEM, Hitachi), and Transmission electron microscopy–EDS images were\ntaken with JEM-F200(HRP). The FTIR experiments were conducted on the Nicolet iS50 FTIR\nspectrometer (ThermoFisher). The transmission electron microscopy image detected the grain\nshape, size and the distribution of elements. The Brunauer–Emmett–Teller (BET) specific\nsurface area was measured using a Quantachrome ASIQM device. The optical properties were\ndetermined by UV–Vis diffuse reflectance spectroscopy (UV–vis DRS, Shimadzu UV2600).\nThe fluorescence spectrophotometer (Hitachi F-7100) was used to analyze the PL spectra of\nthe samples. Time-resolved PL was conducted on the Edinburgh - FLS1000. The surface\nThis preprint research paper has not been peer reviewed. Electronic copy available at: \n\nPreprint not peer reviewed\nelemental composition and chemical states of the materials were measured by X-ray\nphotoelectron spectroscopy (XPS) (Thermo Scientific-ESCALAB Xi+). The supernatant's\nionic composition tests were conducted by ion chromatography (ThermoFisher DIONEX\nAQUION (anions) /ICS-6009 (cations)). The electron spin-resonance (ESR) spectroscopy was\nstudied on a Bruker EMXplus X-band electron paramagnetic resonance spectrometer.\n2.4 In situ DRIFT\nThe experiments of in situ DRIFTS were conducted on the Nicolet iS50 FTIR spectrometer\n(ThermoFisher) equipped with an in situ diffuse reflectance cell (Harrick) and a high126\ntemperature reaction chamber (HVC). Detailed descriptions of the in situ DRIFTS\napparatus and experimental method are available in the Supplementary Material (Text. S4).\n2.5 DFT Computational method\nAll the spin-polarized DFT calculations were carried out in the “Vienna ab initio simulation\npackage” (VASP code 5.4.4), applying the generalized gradient correlation functional. A\n2 × 2 × 1 supercell of bulk CN that includes 56 atoms was first relaxed, and subsequently N was\nremoved from the layer, then O was doped into the partial nitrogen vacancies. Detailed\ninformation on theoretical calculations is available in the supporting information (Text. S6).",
      "section_header": "2. Experimental section",
      "word_count": 307,
      "word_count_raw": 651,
      "confidence": "high",
      "notes": "OK",
      "manual_entry": false
    }
  ]
}
