Repository: VasylChumachenko/defectsProject

# g-C3N4 Spectral Phenotyping

Automated analysis and clustering of graphitic carbon nitride (g-C3N4) optical spectra with synthesis condition correlation.

## Overview

This project extracts spectral fingerprints from UV-Vis/DRS data of g-C3N4 materials and groups them into "spectral phenotypes" using unsupervised clustering. The pipeline also extracts synthesis conditions from scientific PDF articles using LLM and correlates them with the identified clusters.

### Key Features
- **Band gap (E_g)** extraction via Tauc plot analysis
- **Urbach energy (E_u)** extraction with baseline correction
- **Sub-gap absorption (A_sub)** quantification
- **Two-stage clustering**: GMM macro-clusters → Hierarchical sub-clusters
- **Per-sample synthesis extraction** from PDFs via GPT-4o
- **Cluster–synthesis correlation** with statistical tests
- **Interactive sample classifier** for new spectra

## Quick Start

### 2. Analyze spectra from a data folder

```bash
python analyze_spectra.py <folder_path> --csv results.csv --plots
```

Input: folder with CSV files (absorption `_abs_` or Tauc `_tauc` data).  
Output: `results.csv` with E_g, E_u, A_sub for each sample + visualization plots.

### 3. Cluster the analyzed spectra

```bash
python cluster_spectra.py results_all.csv figures/clustering.png \
    --algorithm nested --exclude edge_slope,transition_width \
    --min-coverage 0.5
```

Output: `results_all_clustered.csv` with cluster labels, metrics JSON, distribution plots.

### 4. Classify a new spectrum

```bash
python classify_sample.py my_spectrum.csv
```

Accepts absorption or Tauc CSV, extracts features, assigns to existing clusters, and generates a visual report with:
- Position on cluster map (E_g vs A_sub, E_g vs E_u)
- Cluster membership probabilities
- Feature radar chart vs cluster median
- 5 nearest neighbors from the reference dataset

Output: `figures/classify_<name>.png` + `figures/classify_<name>.json`

## Pipeline Scripts

### Spectral Analysis

| Script | Description |
|--------|-------------|
| `analyze_spectra.py` | Main analysis: E_g, E_u, A_sub extraction from spectra |
| `find_bandgap.py` | Band gap detection module (Tauc method) |
| `find_urbach.py` | Urbach energy detection module |
| `preprocess_spectra.py` | Absorption → Tauc data conversion |

### Clustering

| Script | Description |
|--------|-------------|
| `cluster_spectra.py` | GMM / HDBSCAN / Hierarchical / Nested clustering |
| `cluster_analysis.py` | Cluster representatives, probability landscapes |
| `classify_sample.py` | Classify new spectra into existing clusters |

### Synthesis Extraction (PDF → structured data)

| Script | Description |
|--------|-------------|
| `extract_pdf_metadata.py` | Extract article titles, detect duplicates |
| `extract_experimental.py` | Extract Experimental sections from PDFs |
| `extract_synthesis_detailed.py` | Per-sample LLM extraction (GPT-4o / Groq) |

### Correlation

| Script | Description |
|--------|-------------|
| `cluster_synthesis_correlation.py` | Statistical analysis: clusters ↔ synthesis tags |

## Data Format

### Input spectra (CSV)
Two-column CSV: `energy (eV)` and `intensity` (absorption or (αhν)^n for Tauc).  
Separator auto-detected (comma, semicolon, tab, whitespace). Header lines are skipped automatically.

### Synthesis tags (per sample)
7 standardized tags extracted by LLM:

| Tag | Allowed values |
|-----|---------------|
| `precursor_family` | urea, thiourea, cyanamide, melamine, other |
| `calcination_temperature_bin` | lt520, 520_560, 560_600, gt600 |
| `atmosphere_class` | inert, N2, air, reducing, etching_reactive, co2_generated, unknown |
| `primary_route` | direct_thermal, hydro_solvothermal_pre, supramolecular_preassembly, template_assisted, unknown_or_other |
| `defect_introduction_mode` | none_or_baseline, two_step_overcalcination, chemical_vapor_etching, gas_assisted_etching, dopant_induced |
| `dopant_class` | none, nonmetal, metal, codoped_or_multi |
| `morphology_form` | bulk, nanosheets_ultrathin, porous_holey, tubular, 3d_macroporous, unknown |

## Clustering Results

The nested clustering (GMM + Hierarchical) identifies **2 macro-clusters** with distinct spectral profiles:

- **Cluster A** (65 samples): Higher E_g (~2.63 eV), lower A_sub — predominantly reference/pristine samples
- **Cluster B** (106 samples): Lower E_g (~2.41 eV), higher A_sub — predominantly doped/defective samples

Statistically significant correlations (p < 0.05):
- Precursor family (p = 0.003, Cramér's V = 0.32)
- Dopant class (p = 0.003, V = 0.32)
- Synthesis method (p = 0.004, V = 0.31)
- Atmosphere class (p = 0.027, V = 0.30)
- Defect introduction mode (p = 0.018, V = 0.29)
- Sample type (p = 0.015, V = 0.28)

## Project Structure

```
defectsProject/
├── analyze_spectra.py         # Spectral analysis
├── find_bandgap.py            # E_g module
├── find_urbach.py             # E_u module
├── preprocess_spectra.py      # abs → tauc conversion

File: results_all.csv (part 1 of 2)
folder,sample,E_g_eV,E_g_R2,E_g_conf,edge_slope,transition_width,E_u_meV,E_u_R2,E_u_conf,A_sub,A_sub_raw,A_sub_coverage,A_sub_conf,E_g_region_start,E_g_region_end,E_u_region_start,E_u_region_end,A_sub_region_start,A_sub_region_end,A_sub_ideal_start,baseline_corrected,baseline_delta,baseline_known_Eg,baseline_calibrator
cdefects_data/cdefects_001_data,cn-ap,2.5145,0.998848,high,3.0056,0.2000,310.61,0.999458,high,0.000172,0.000086,1.0000,high,2.7793,2.9793,2.1513,2.3640,1.8640,2.3640,1.8640,True,0.068650,2.7500,cdefects_001_abs_g-c3n4
cdefects_data/cdefects_001_data,cn-sp,2.6008,0.993437,medium,3.2217,0.1876,270.37,0.998250,high,0.000150,0.000075,1.0000,high,2.8245,3.0120,2.1274,2.3070,1.8070,2.3070,1.8070,True,0.068650,2.7500,cdefects_001_abs_g-c3n4
cdefects_data/cdefects_001_data,g-c3n4,2.6640,0.995781,medium,3.0489,0.2488,237.26,0.982225,medium,0.000356,0.000178,1.0000,high,2.7959,3.0447,2.4100,2.5721,2.0721,2.5721,2.0721,True,0.068650,2.7500,cdefects_001_abs_g-c3n4
cdefects_data/cdefects_002_data,u1-w0-cns,2.0933,0.998928,high,42.3673,0.2660,90.67,0.981090,medium,0.417384,0.086529,0.4146,low,2.8519,3.1180,1.8460,1.9837,1.7764,1.9837,1.4837,False,0.000000,0.0000,
cdefects_data/cdefects_003_data,bulk-g-c3n4,2.2609,0.993726,medium,2.4504,0.2642,195.69,0.999890,high,0.038192,0.019096,1.0000,high,2.7060,2.9702,1.9551,2.1180,1.6180,2.1180,1.6180,False,0.000000,0.0000,
cdefects_data/cdefects_003_data,g-c3n4-v,2.6601,0.985211,low,3.0364,0.2589,227.18,0.999863,high,0.020545,0.010272,1.0000,high,2.9147,3.1736,2.1705,2.3370,1.8370,2.3370,1.8370,False,0.000000,0.0000,
cdefects_data/cdefects_004_data,v-g-c3n4,2.6290,0.987477,low,2.3385,0.1935,643.66,0.999874,high,0.166700,0.083350,1.0000,high,2.9799,3.1734,2.3706,2.5467,2.0467,2.5467,2.0467,False,0.000000,0.0000,
cdefects_data/cdefects_006_data,scnnss,2.4667,0.999673,high,1.8859,0.3973,81.95,0.995195,high,0.080050,0.040025,1.0000,high,2.7737,3.1710,2.2565,2.3796,1.8796,2.3796,1.8796,False,0.000000,0.0000,
cdefects_data/cdefects_007_data,cn-at,2.1585,0.991967,medium,2.0453,0.3146,260.27,0.997308,high,0.056000,0.026909,0.9610,high,2.7460,3.0605,1.9074,2.0437,1.5631,2.0437,1.5437,False,0.000000,0.0000,
cdefects_data/cdefects_007_data,cn-atas,2.2601,0.998028,high,2.1219,0.3129,381.62,0.998402,high,0.074046,0.037023,1.0000,high,2.8369,3.1498,1.9477,2.0801,1.5801,2.0801,1.5801,False,0.000000,0.0000,
cdefects_data/cdefects_007_data,cn-mix1,2.1624,0.993449,medium,2.1746,0.2822,208.09,0.991305,medium,0.055600,0.027800,1.0000,high,2.7204,3.0025,1.8815,2.0647,1.5647,2.0647,1.5647,False,0.000000,0.0000,
cdefects_data/cdefects_007_data,cn-mix3,2.3203,0.979660,low,2.0791,0.3042,270.21,0.999904,high,0.060254,0.030127,1.0000,high,2.8512,3.1554,1.9779,2.1166,1.6166,2.1166,1.6166,False,0.000000,0.0000,
cdefects_data/cdefects_007_data,cn-mix5,2.2710,0.992015,medium,2.4472,0.3146,154.44,0.999444,high,0.059720,0.027791,0.9307,high,2.7568,3.0714,1.8960,2.0228,1.5575,2.0228,1.5228,False,0.000000,0.0000,
cdefects_data/cdefects_009_data,cv-g-c3n4,2.4229,0.998406,high,2.7371,0.1506,170.27,0.999536,high,0.128204,0.037543,0.5857,medium,2.7918,2.9424,1.9497,2.0732,1.7804,2.0732,1.5732,True,0.079233,2.7300,cdefects_009_abs_g-c3n4
cdefects_data/cdefects_009_data,g-c3n4,2.5033,0.998369,high,2.9683,0.1627,244.95,0.998451,high,0.000104,0.000052,1.0000,high,2.7897,2.9524,2.2410,2.4057,1.9057,2.4057,1.9057,True,0.079233,2.7300,cdefects_009_abs_g-c3n4
cdefects_data/cdefects_010_data,g-c3n4,2.5441,0.992825,medium,2.9378,0.2573,270.86,0.999213,high,0.011983,0.005992,1.0000,high,2.7595,3.0168,2.3184,2.4464,1.9464,2.4464,1.9464,False,0.000000,0.0000,
cdefects_data/cdefects_010_data,ns-g-c3n4,2.5363,0.998120,high,2.4609,0.2262,412.98,0.998811,high,0.064433,0.032217,1.0000,high,2.9455,3.1718,2.3251,2.4539,1.9539,2.4539,1.9539,False,0.000000,0.0000,
cdefects_data/cdefects_012_data,t500,2.4922,0.995754,medium,2.8708,0.2360,490.68,0.999931,high,0.097370,0.048685,1.0000,high,2.8099,3.0459,2.1582,2.3991,1.8991,2.3991,1.8991,False,0.000000,0.0000,
cdefects_data/cdefects_012_data,tn500,2.5769,0.995659,medium,3.0923,0.2397,516.44,0.999931,high,0.092163,0.046081,1.0000,high,2.8315,3.0713,2.1632,2.3399,1.8399,2.3399,1.8399,False,0.000000,0.0000,
cdefects_data/cdefects_013_data,bulk-cn,2.5131,0.994178,medium,3.1915,0.2350,226.10,0.999803,high,0.000520,0.000260,1.0000,high,2.7503,2.9853,2.2178,2.3408,1.8408,2.3408,1.8408,False,0.000000,0.0000,
cdefects_data/cdefects_013_data,bulk-cvcn,2.4261,0.995911,medium,3.1154,0.2156,286.57,0.999879,high,0.002749,0.001375,1.0000,high,2.7234,2.9390,2.0393,2.1873,1.6873,2.1873,1.6873,False,0.000000,0.0000,
cdefects_data/cdefects_014_data,g-c3n4,2.6954,0.996696,medium,3.5595,0.2097,204.00,0.999800,high,0.003306,0.001653,1.0000,high,2.8492,3.0590,2.2144,2.3946,1.8946,2.3946,1.8946,False,0.000000,0.0000,
cdefects_data/cdefects_014_data,h2-co2-pcn,2.6758,0.997500,high,3.0776,0.2381,309.15,0.999326,high,0.020565,0.010282,1.0000,high,2.9200,3.1582,2.3672,2.5485,2.0485,2.5485,2.0485,False,0.000000,0.0000,
cdefects_data/cdefects_015_data,un-cn,2.5685,0.988861,low,2.7951,0.3782,777.48,0.986970,medium,0.022626,0.011313,1.0000,high,2.7598,3.1380,2.0511,2.2440,1.7440,2.2440,1.7440,False,0.000000,0.0000,
cdefects_data/cdefects_016_data,bcn,2.3535,0.995878,medium,1.1848,0.2765,237.35,0.995091,high,0.024892,0.012446,1.0000,high,2.8799,3.1565,1.8186,2.2577,1.7577,2.2577,1.7577,False,0.000000,0.0000,
cdefects_data/cdefects_016_data,pdcn,2.4210,0.999064,high,1.3594,0.3264,254.47,0.999309,high,0.049387,0.024694,1.0000,high,2.8204,3.1468,2.1673,2.3292,1.8292,2.3292,1.8292,False,0.000000,0.0000,
cdefects_data/cdefects_016_data,s-cn,2.2450,0.997989,high,1.4315,0.2258,225.46,0.999729,high,0.061701,0.027140,0.8797,high,2.7210,2.9468,1.8530,1.9911,1.5513,1.9911,1.4911,False,0.000000,0.0000,
cyanodefects_data/cyanodefects_003_data,coc30,2.3018,0.989597,low,1.9365,0.3065,287.80,0.998406,high,0.085426,0.041440,0.9702,high,2.9453,3.2518,1.8922,2.0372,1.5521,2.0372,1.5372,False,0.000000,0.0000,
cyanodefects_data/cyanodefects_003_data,gcn,2.6265,0.994681,medium,3.1078,0.2677,254.06,0.999882,high,0.006279,0.003140,1.0000,high,2.8566,3.1243,2.1792,2.3738,1.8738,2.3738,1.8738,False,0.000000,0.0000,
cyanodefects_data/cyanodefects_004_data,5bacn-c3n4,2.3936,0.993280,medium,2.1798,0.2328,139.40,0.999559,high,0.005893,0.002934,0.9959,high,2.8960,3.1288,2.0722,2.3014,1.8034,2.3014,1.8014,False,0.000000,0.0000,
cyanodefects_data/cyanodefects_004_data,7bacn-c3n4,2.3273,0.991324,medium,1.9959,0.2423,141.04,0.999246,high,0.001545,0.000615,0.7957,medium,2.8983,3.1406,2.0457,2.1965,1.7987,2.1965,1.6965,False,0.000000,0.0000,
cyanodefects_data/cyanodefects_005_data,ccn-003,2.3607,0.993556,medium,1.8590,0.2009,185.26,0.999963,high,0.087706,0.037803,0.8620,high,3.0700,3.2709,2.0635,2.2086,1.7776,2.2086,1.7086,True,0.015450,2.6600,cyanodefects_005_abs_g-c3n4
cyanodefects_data/cyanodefects_005_data,g-c3n4,2.6084,0.972267,low,1.8503,0.2239,367.86,0.999024,high,0.106067,0.053034,1.0000,high,3.1010,3.3249,2.3404,2.5019,2.0019,2.5019,2.0019,True,0.015450,2.6600,cyanodefects_005_abs_g-c3n4
cyanodefects_data/cyanodefects_007_data,cn-h,2.3540,0.990272,medium,2.2859,0.2982,264.65,0.998872,high,0.144106,0.064058,0.8890,high,2.7979,3.0961,1.8406,2.0064,1.5619,2.0064,1.5064,False,0.000000,0.0000,
cyanodefects_data/cyanodefects_007_data,cn,2.4367,0.989225,low,3.0105,0.2258,247.02,0.998383,high,0.082502,0.041251,1.0000,high,2.7769,3.0027,1.9052,2.2219,1.7219,2.2219,1.7219,False,0.000000,0.0000,
cyanodefects_data/cyanodefects_007_data,mm-h,2.3864,0.994658,medium,2.5812,0.2540,337.22,0.996620,high,0.152887,0.076443,1.0000,high,2.7712,3.0253,2.1101,2.2909,1.7909,2.2909,1.7909,False,0.000000,0.0000,
cyanodefects_data/cyanodefects_010_data,bcn,2.5563,0.996616,medium,3.3326,0.2146,147.47,0.992253,medium,0.039494,0.012175,0.6165,medium,2.7722,2.9868,2.2566,2.3806,2.0723,2.3806,1.8806,False,0.000000,0.0000,
cyanodefects_data/cyanodefects_010_data,ms-450,2.5737,0.998387,high,3.2978,0.2199,140.59,0.996132,high,0.055740,0.018895,0.6780,medium,2.8564,3.0763,2.2627,2.4171,2.0781,2.4171,1.9171,False,0.000000,0.0000,
cyanodefects_data/cyanodefects_010_data,ms-500,2.5960,0.997944,high,5.4979,0.1339,163.47,0.996649,high,0.032204,0.013335,0.8282,high,2.7710,2.9049,2.3454,2.4870,2.0730,2.4870,1.9870,False,0.000000,0.0000,
cyanodefects_data/cyanodefects_010_data,ms-600,2.7891,0.997349,high,3.5413,0.2167,268.91,0.998866,high,0.065927,0.032964,1.0000,high,3.0963,3.3130,2.5595,2.6960,2.1960,2.6960,2.1960,False,0.000000,0.0000,
cyanodefects_data/cyanodefects_011_data,g-c3n4-300,2.5113,0.994609,medium,3.0563,0.1994,410.91,0.999984,high,0.055205,0.027603,1.0000,high,2.8088,3.0083,2.2348,2.3720,1.8720,2.3720,1.8720,False,0.000000,0.0000,
cyanodefects_data/cyanodefects_011_data,g-c3n4-350,2.3649,0.994131,medium,2.2404,0.2353,350.13,0.999786,high,0.042462,0.021231,1.0000,high,2.8467,3.0820,2.1125,2.2346,1.7346,2.2346,1.7346,False,0.000000,0.0000,
cyanodefects_data/cyanodefects_011_data,g-c3n4-400,2.1803,0.993038,medium,1.7935,0.2816,279.71,0.999579,high,0.081306,0.040653,1.0000,high,2.8383,3.1199,1.9584,2.0853,1.5853,2.0853,1.5853,False,0.000000,0.0000,
cyanodefects_data/cyanodefects_011_data,g-c3n4-425,2.0548,0.996032,medium,1.5681,0.3089,175.79,0.998100,high,0.131648,0.043843,0.6661,medium,2.8073,3.1162,1.7646,1.8852,1.5522,1.8852,1.3852,False,0.000000,0.0000,
cyanodefects_data/cyanodefects_011_data,g-c3n4-450,2.1478,0.989257,low,1.8415,0.2732,200.79,0.998664,high,0.136990,0.047595,0.6949,medium,2.8212,3.0943,1.7734,1.8987,1.5512,1.8987,1.3987,False,0.000000,0.0000,
cyanodefects_data/cyanodefects_011_data,g-c3n4-500,2.0601,0.990056,medium,1.7079,0.2885,206.20,0.997837,high,0.160347,0.055962,0.6980,medium,2.7812,3.0697,1.7778,1.9002,1.5512,1.9002,1.4002,False,0.000000,0.0000,
cyanodefects_data/cyanodefects_011_data,g-c3n4-Ar-425,2.5436,0.996825,medium,3.1686,0.2072,391.22,0.999952,high,0.049844,0.024922,1.0000,high,2.7932,3.0004,2.1980,2.3591,1.8591,2.3591,1.8591,False,0.000000,0.0000,
cyanodefects_data/cyanodefects_011_data,g-c3n4,2.5624,0.991432,medium,3.3483,0.2506,234.11,0.999805,high,0.006614,0.003307,1.0000,high,2.7799,3.0306,2.2784,2.4520,1.9520,2.4520,1.9520,False,0.000000,0.0000,
cyanodefects_data/cyanodefects_012_data,dcnns-002,2.1283,0.998172,high,2.3053,0.2351,156.34,0.993749,medium,0.000145,0.000059,0.8164,high,2.4721,2.7072,1.8377,1.9628,1.5546,1.9628,1.4628,True,0.108230,2.7700,cyanodefects_012_abs_cnns
cyanodefects_data/cyanodefects_012_data,dcnns-005,2.1160,0.996256,medium,2.4369,0.2031,94.07,0.990186,medium,0.000317,0.000151,0.9522,high,2.4666,2.6696,1.8974,2.0274,1.5513,2.0274,1.5274,True,0.108230,2.7700,cyanodefects_012_abs_cnns
cyanodefects_data/cyanodefects_012_data,dcnns-01,2.0197,0.996630,medium,2.0469,0.2162,203.70,0.999848,high,0.034871,0.012067,0.6921,medium,2.4762,2.6924,1.7633,1.8958,1.5497,1.8958,1.3958,True,0.108230,2.7700,cyanodefects_012_abs_cnns
cyanodefects_data/cyanodefects_013_data,a,2.4702,0.992595,medium,2.6268,0.2471,285.35,0.998055,high,0.037524,0.018762,1.0000,high,2.7970,3.0441,1.9280,2.1003,1.6003,2.1003,1.6003,False,0.000000,0.0000,
cyanodefects_data/cyanodefects_013_data,b,2.6440,0.988598,low,3.4339,0.1880,555.28,0.999906,high,0.101447,0.050723,1.0000,high,2.8937,3.0817,2.3013,2.4512,1.9512,2.4512,1.9512,False,0.000000,0.0000,
cyanodefects_data/cyanodefects_014_data,dcn-3,2.6724,0.989689,low,3.3012,0.3513,514.84,0.999969,high,0.014332,0.007166,1.0000,high,2.8237,3.1750,2.3991,2.5625,2.0625,2.5625,2.0625,False,0.000000,0.0000,
cyanodefects_data/cyanodefects_014_data,g-c3n4,2.8991,0.949091,low,3.6151,0.3400,149.81,0.999917,high,0.000171,0.000086,1.0000,high,2.9326,3.2726,2.5400,2.8016,2.3016,2.8016,2.3016,False,0.000000,0.0000,
cyanodefects_data/cyanodefects_016_data,10kcn-b,2.6720,0.994291,medium,3.8218,0.1801,136.24,0.988579,medium,0.000196,0.000098,1.0000,high,2.8354,3.0155,2.3736,2.5760,2.0760,2.5760,2.0760,True,0.061621,2.7200,cyanodefects_016_abs_m1u3
cyanodefects_data/cyanodefects_016_data,10kmcn,2.4542,0.999455,high,2.8005,0.1831,213.19,0.999633,high,0.000052,0.000026,1.0000,high,2.7692,2.9524,2.0900,2.2453,1.7453,2.2453,1.7453,True,0.061621,2.7200,cyanodefects_016_abs_m1u3
cyanodefects_data/cyanodefects_016_data,mcn-b,2.3957,0.993558,medium,2.6997,0.1848,88.31,0.990714,medium,0.000546,0.000273,1.0000,high,2.7023,2.8871,2.0407,2.2452,1.7452,2.2452,1.7452,True,0.061621,2.7200,cyanodefects_016_abs_m1u3
cyanodefects_data/cyanodefects_016_data,mcn,2.4734,0.998885,high,2.8042,0.2442,56.07,0.985389,medium,0.000094,0.000047,1.0000,high,2.7308,2.9750,1.9899,2.1302,1.6302,2.1302,1.6302,True,0.061621,2.7200,cyanodefects_016_abs_m1u3
elementdoped_data/agdoped_001_data,ag-cn-1,2.3633,0.995148,medium,2.6383,0.1971,192.52,0.999984,high,0.011098,0.004591,0.8273,high,2.7552,2.9522,1.8404,1.9644,1.5508,1.9644,1.4644,True,0.074754,2.7200,agdoped_001_abs_cn1
elementdoped_data/agdoped_001_data,cn1,2.4536,0.984882,low,2.8603,0.2609,235.61,0.999842,high,0.000035,0.000018,1.0000,high,2.7172,2.9781,2.0480,2.1753,1.6753,2.1753,1.6753,True,0.074754,2.7200,agdoped_001_abs_cn1
elementdoped_data/cdoped_002_data,g-c3n4,2.6749,0.997361,high,3.2297,0.2835,216.61,0.989771,medium,0.000410,0.000205,1.0000,medium,2.8892,3.1727,2.2472,2.5750,2.0750,2.5750,2.0750,True,0.082946,2.7000,cdoped_002_abs_g-c3n4
elementdoped_data/cdoped_002_data,g-cna02,2.5753,0.978025,low,2.6494,0.2954,540.26,0.996441,high,0.015431,0.007715,1.0000,high,2.8978,3.1932,2.0968,2.3794,1.8794,2.3794,1.8794,True,0.082946,2.7000,cdoped_002_abs_g-c3n4
elementdoped_data/cdoped_003_data,cn,2.5604,0.988739,low,2.6457,0.1899,119.72,0.995820,high,0.124650,0.037673,0.6045,medium,3.0077,3.1976,2.1886,2.3086,2.0064,2.3086,1.8086,False,0.000000,0.0000,
elementdoped_data/cdoped_003_data,tcn,2.5799,0.988742,low,2.5251,0.1604,165.31,0.995460,high,0.195964,0.070484,0.7194,medium,3.0502,3.2106,2.2409,2.3668,2.0071,2.3668,1.8668,False,0.000000,0.0000,
elementdoped_data/cdoped_003_data,ucn,2.6188,0.986549,low,2.7662,0.1850,323.80,0.993846,medium,0.141080,0.068505,0.9712,high,3.0158,3.2008,2.3684,2.4943,2.0087,2.4943,1.9943,False,0.000000,0.0000,
elementdoped_data/cdoped_004_data,cntcne-10,2.4472,0.996092,medium,2.4292,0.2629,318.04,0.999798,high,0.021945,0.010973,1.0000,high,2.8959,3.1588,2.2234,2.3632,1.8632,2.3632,1.8632,False,0.000000,0.0000,
elementdoped_data/cdoped_004_data,cntcne-120,1.8764,0.995805,medium,1.4640,0.3952,110.09,0.986229,medium,0.075305,0.018584,0.4936,low,2.7792,3.1743,1.6663,1.7935,1.5467,1.7935,1.2935,False,0.000000,0.0000,
elementdoped_data/cdoped_004_data,cntcne-20,2.3299,0.993260,medium,2.0370,0.3097,266.85,0.999805,high,0.032763,0.016381,1.0000,high,2.8738,3.1834,1.9694,2.1252,1.6252,2.1252,1.6252,False,0.000000,0.0000,
elementdoped_data/cdoped_004_data,cntcne-40,2.2271,0.995719,medium,1.8461,0.3346,313.20,0.999289,high,0.048182,0.024091,1.0000,high,2.8221,3.1567,1.9344,2.0616,1.5616,2.0616,1.5616,False,0.000000,0.0000,
elementdoped_data/cdoped_004_data,cntcne-60,2.0296,0.997126,high,1.6283,0.3470,228.71,0.996188,high,0.052744,0.020943,0.7941,medium,2.8344,3.1814,1.8171,1.9489,1.5519,1.9489,1.4489,False,0.000000,0.0000,
elementdoped_data/codoped_001_data,co,2.3742,0.987503,low,2.1480,0.3111,623.46,0.998013,high,0.050074,0.025037,1.0000,high,2.7282,3.0393,2.1153,2.2741,1.7741,2.2741,1.7741,False,0.000000,0.0000,
elementdoped_data/codoped_001_data,fe-co,2.4048,0.994875,medium,2.6000,0.2303,144.39,0.978290,low,0.063910,0.028928,0.9053,high,2.7500,2.9803,1.8927,2.0145,1.5619,2.0145,1.5145,False,0.000000,0.0000,
elementdoped_data/codoped_001_data,fe,2.3806,0.977066,low,2.2700,0.2722,111.08,0.982914,medium,0.065241,0.027575,0.8453,high,2.7228,2.9950,1.8508,1.9773,1.5547,1.9773,1.4773,False,0.000000,0.0000,
elementdoped_data/codoped_001_data,pure,2.3653,0.994936,medium,2.4076,0.2881,175.81,0.999866,high,0.047878,0.023939,1.0000,high,2.6941,2.9823,2.0395,2.2004,1.7004,2.2004,1.7004,False,0.000000,0.0000,
elementdoped_data/codoped_002_data,acn,2.1581,0.991152,medium,1.7570,0.4294,342.56,0.998605,high,0.158010,0.077677,0.9832,high,2.8512,3.2806,1.9227,2.0498,1.5582,2.0498,1.5498,False,0.000000,0.0000,
elementdoped_data/codoped_002_data,bcn,2.4126,0.991771,medium,2.5835,0.3321,279.93,0.999127,high,0.034174,0.017087,1.0000,high,2.7395,3.0716,1.9396,2.2822,1.7822,2.2822,1.7822,False,0.000000,0.0000,
elementdoped_data/cudoped_001_data,cu-cn-ar-6min,2.6874,0.998684,high,3.1458,0.2932,282.94,0.999490,high,0.013452,0.006726,1.0000,high,2.8582,3.1514,2.3188,2.6030,2.1030,2.6030,2.1030,False,0.000000,0.0000,
elementdoped_data/cudoped_001_data,cu-cn-co2-12min,2.8424,0.998512,high,4.0803,0.2505,110.81,0.998600,high,0.000009,0.000005,1.0000,high,2.9221,3.1726,2.3324,2.5338,2.0338,2.5338,2.0338,False,0.000000,0.0000,
elementdoped_data/cudoped_001_data,cu-cn-co2-6min,2.6700,0.996804,medium,3.5322,0.2746,208.99,0.997989,high,0.016546,0.008273,1.0000,high,2.8314,3.1060,2.2735,2.4748,1.9748,2.4748,1.9748,False,0.000000,0.0000,
elementdoped_data/cudoped_001_data,g-c3n4,2.6706,0.997782,high,3.0315,0.3056,233.67,0.999092,high,0.022484,0.011242,1.0000,high,2.8630,3.1686,2.1599,2.3613,1.8613,2.3613,1.8613,False,0.000000,0.0000,
elementdoped_data/fdoped_001_data,cns,1.9116,0.999322,high,1.6555,0.6060,307.45,0.999715,high,0.000072,0.000033,0.9355,high,2.2676,2.8737,1.5394,1.7677,1.3000,1.7677,1.2677,True,0.084565,2.3000,fdoped_001_abs_bcn
elementdoped_data/fdoped_001_data,et-cns,1.9962,0.998987,high,1.7866,0.5615,152.57,0.997872,high,0.000103,0.000043,0.8381,high,2.3055,2.8670,1.5822,1.7191,1.3000,1.7191,1.2191,True,0.084565,2.3000,fdoped_001_abs_bcn
elementdoped_data/fdoped_001_data,f-cns,2.0127,0.999552,high,1.7819,0.5645,221.39,0.992277,medium,0.000111,0.000056,1.0000,high,2.3096,2.8741,1.7725,1.9149,1.4149,1.9149,1.4149,True,0.084565,2.3000,fdoped_001_abs_bcn
elementdoped_data/idoped_001_data,cn,2.4550,0.995815,medium,2.7336,0.2573,303.49,0.999837,high,0.042795,0.021398,1.0000,high,2.8109,3.0682,1.9775,2.1409,1.6409,2.1409,1.6409,False,0.000000,0.0000,
elementdoped_data/idoped_001_data,cni10,2.1742,0.996036,medium,1.9668,0.3043,179.81,0.999434,high,0.052224,0.021874,0.8377,high,2.7568,3.0612,1.8560,1.9775,1.5586,1.9775,1.4775,False,0.000000,0.0000,
elementdoped_data/ladoped_001_data,0001la-doped-c3n4,2.6807,0.987655,low,32.1470,0.3047,154.36,0.999798,high,0.000118,0.000059,1.0000,high,2.7522,3.0569,2.2449,2.3927,1.8927,2.3927,1.8927,False,0.000000,0.0000,
elementdoped_data/ladoped_001_data,001la-doped-c3n4,2.6911,0.987990,low,36.4772,0.2767,156.75,0.999618,high,0.000552,0.000276,1.0000,high,2.8011,3.0778,2.3000,2.5733,2.0733,2.5733,2.0733,False,0.000000,0.0000,
elementdoped_data/ladoped_001_data,01la-doped-c3n4,2.6797,0.994539,medium,36.4661,0.2521,148.11,0.999977,high,0.000300,0.000150,1.0000,high,2.7828,3.0350,2.3005,2.4491,1.9491,2.4491,1.9491,False,0.000000,0.0000,
elementdoped_data/ladoped_001_data,05la-doped-c3n4,2.6575,0.998581,high,44.4851,0.1561,141.82,0.998842,high,0.004379,0.002190,1.0000,high,2.8182,2.9743,2.3121,2.4595,1.9595,2.4595,1.9595,False,0.000000,0.0000,
elementdoped_data/ladoped_001_data,1la-doped-c3n4,2.6908,0.996389,medium,39.4786,0.2042,153.18,0.999868,high,0.001629,0.000814,1.0000,high,2.8037,3.0079,2.3658,2.5703,2.0703,2.5703,2.0703,False,0.000000,0.0000,
elementdoped_data/ladoped_001_data,pure-c3n4,2.6723,0.983882,low,29.9600,0.3801,136.96,0.999880,high,0.000005,0.000002,0.9457,high,2.7181,3.0982,2.2369,2.3846,1.9118,2.3846,1.8846,False,0.000000,0.0000,
elementdoped_data/nddoped_001_data,hgcn,2.0805,0.998334,high,7.3977,0.7104,89.59,0.979869,low,0.000092,0.000044,0.9641,high,2.6094,3.3198,1.6596,1.9274,1.4453,1.9274,1.4274,False,0.000000,0.0000,
elementdoped_data/nddoped_001_data,ndgcn,2.7408,0.997836,high,8.6803,0.4439,257.04,0.997142,high,0.000180,0.000090,1.0000,high,3.0816,3.5256,2.1953,2.4631,1.9631,2.4631,1.9631,False,0.000000,0.0000,
elementdoped_data/odoped_001_data,cn,2.6184,0.998556,high,3.3858,0.2435,258.96,0.999129,high,0.010863,0.005432,1.0000,high,2.8236,3.0672,2.2989,2.5047,2.0047,2.5047,2.0047,False,0.000000,0.0000,
elementdoped_data/odoped_001_data,cnca01,2.4893,0.998461,high,2.9248,0.2667,216.37,0.997780,high,0.008226,0.004113,1.0000,high,2.7743,3.0410,2.0242,2.3667,1.8667,2.3667,1.8667,False,0.000000,0.0000,
elementdoped_data/odoped_001_data,cnca02,2.2366,0.998442,high,2.0875,0.5442,249.69,0.999668,high,0.011387,0.005694,1.0000,high,2.5787,3.1228,2.0110,2.1392,1.6392,2.1392,1.6392,False,0.000000,0.0000,
elementdoped_data/odoped_001_data,cnca03,2.0760,0.998726,high,1.8383,0.6605,196.87,0.999542,high,0.015356,0.006257,0.8150,high,2.4755,3.1360,1.8279,1.9557,1.5482,1.9557,1.4557,False,0.000000,0.0000,
elementdoped_data/odoped_001_data,cnca04,1.9967,0.998565,high,1.7340,0.6999,114.15,0.992868,medium,0.025989,0.007918,0.6093,medium,2.4177,3.1175,1.6876,1.8554,1.5508,1.8554,1.3554,False,0.000000,0.0000,
elementdoped_data/odoped_002_data,cn,2.5489,0.996149,medium,3.2954,0.2072,253.87,0.999919,high,0.011481,0.005740,1.0000,high,2.7288,2.9361,2.2450,2.4208,1.9208,2.4208,1.9208,False,0.000000,0.0000,
elementdoped_data/odoped_002_data,oxcn1,2.7019,0.998631,high,3.1758,0.2695,266.09,0.995295,high,0.003696,0.001848,1.0000,high,2.8764,3.1459,2.3141,2.6134,2.1134,2.6134,2.1134,False,0.000000,0.0000,
elementdoped_data/odoped_002_data,oxcn2,2.7086,0.996799,medium,2.7564,0.2649,212.22,0.999960,high,0.020284,0.010142,1.0000,high,2.9044,3.1693,2.3953,2.5607,2.0607,2.5607,2.0607,False,0.000000,0.0000,
elementdoped_data/odoped_002_data,oxcn3,2.7538,0.973569,low,2.7945,0.2762,264.64,0.998019,high,0.012982,0.006491,1.0000,high,2.9155,3.1918,2.3675,2.5640,2.0640,2.5640,2.0640,False,0.000000,0.0000,
elementdoped_data/odoped_003_data,cn,2.4536,0.992255,medium,3.0785,0.2180,68.37,0.981888,medium,0.000304,0.000152,1.0000,high,2.7147,2.9328,2.1513,2.2916,1.7916,2.2916,1.7916,True,0.071842,2.7000,odoped_003_abs_cn
elementdoped_data/odoped_003_data,p10s5,2.4648,0.993274,medium,2.7563,0.2880,183.54,0.998093,high,0.000130,0.000065,1.0000,high,2.7285,3.0165,2.1233,2.2916,1.7916,2.2916,1.7916,True,0.071842,2.7000,odoped_003_abs_cn
elementdoped_data/odoped_003_data,p5s10,2.4886,0.994185,medium,2.6980,0.2750,276.95,0.999874,high,0.000145,0.000073,1.0000,high,2.7546,3.0296,1.9874,2.1315,1.6315,2.1315,1.6315,True,0.071842,2.7000,odoped_003_abs_cn
elementdoped_data/pddoped_001_data,cv-cn,2.3643,0.983778,low,1.8874,0.4966,204.42,0.996082,high,0.012710,0.006355,1.0000,high,2.7357,3.2323,1.9832,2.2299,1.7299,2.2299,1.7299,False,0.000000,0.0000,
elementdoped_data/pddoped_001_data,pd-cv-cn,2.4794,0.985717,low,2.2302,0.3556,366.10,0.998660,high,0.040835,0.020418,1.0000,high,2.8632,3.2188,2.1957,2.3777,1.8777,2.3777,1.8777,False,0.000000,0.0000,
elementdoped_data/ptdoped_001_data,g-c3n4,2.2998,0.997351,high,1.9695,0.2829,196.30,0.999742,high,0.019842,0.009921,1.0000,high,2.8817,3.1646,1.9208,2.2107,1.7107,2.2107,1.7107,False,0.000000,0.0000,
elementdoped_data/ptdoped_001_data,pt-cn-a100,2.3554,0.994867,medium,2.1517,0.3393,314.66,0.999660,high,0.073377,0.036688,1.0000,high,2.7789,3.1182,1.9013,2.2522,1.7522,2.2522,1.7522,False,0.000000,0.0000,
elementdoped_data/ptdoped_001_data,pt-cn-a20,2.3364,0.994493,medium,2.2066,0.2923,226.25,0.999790,high,0.026213,0.013107,1.0000,high,2.7758,3.0681,1.9904,2.1477,1.6477,2.1477,1.6477,False,0.000000,0.0000,
elementdoped_data/ptdoped_001_data,pt-cn-a200,2.1737,0.995595,medium,1.8066,0.3169,394.50,0.999599,high,0.133297,0.066648,1.0000,high,2.7931,3.1100,1.9547,2.0846,1.5846,2.0846,1.5846,False,0.000000,0.0000,
elementdoped_data/ptdoped_001_data,pt-cn-a50,2.3530,0.995857,medium,2.2253,0.2888,268.93,0.999863,high,0.035328,0.017664,1.0000,high,2.7817,3.0705,1.9377,2.0652,1.5652,2.0652,1.5652,False,0.000000,0.0000,
elementdoped_data/sdoped_002_data,bulk-scn,2.7213,0.999108,high,9.0169,0.2003,111.39,0.999416,high,0.000059,0.000027,0.9267,high,2.8215,3.0218,2.4518,2.6225,2.1591,2.6225,2.1225,False,0.000000,0.0000,
elementdoped_data/sdoped_002_data,scnnss,2.9611,0.997500,high,14.7823,0.1272,109.77,0.999140,high,0.000001,0.000001,1.0000,high,3.0619,3.1891,2.5939,2.7170,2.2170,2.7170,2.2170,False,0.000000,0.0000,
ndefects_data/ndefects_001_data,c3n4-cl05,2.6620,0.998934,high,5.2026,0.2300,183.07,0.998197,high,0.029741,0.011156,0.7502,medium,2.8334,3.0634,2.4543,2.5790,2.2039,2.5790,2.0790,False,0.000000,0.0000,
ndefects_data/ndefects_001_data,c3n4-cl2,2.6814,0.998719,high,6.7317,0.2317,164.54,0.998782,high,0.040739,0.015928,0.7819,medium,2.8642,3.0958,2.4721,2.5969,2.2059,2.5969,2.0969,False,0.000000,0.0000,
ndefects_data/ndefects_001_data,c3n4-cl4,2.6491,0.998599,high,7.2512,0.2147,165.80,0.999377,high,0.031063,0.011051,0.7115,medium,2.8504,3.0651,2.4413,2.5661,2.2103,2.5661,2.0661,False,0.000000,0.0000,
ndefects_data/ndefects_001_data,c3n4-cl5,2.6439,0.996311,medium,7.7381,0.1715,178.29,0.996827,high,0.043212,0.014269,0.6604,medium,2.8628,3.0343,2.4102,2.5424,2.2122,2.5424,2.0424,False,0.000000,0.0000,
ndefects_data/ndefects_001_data,c3n4-cl6,2.5936,0.998839,high,7.7558,0.1936,138.63,0.996284,high,0.060653,0.018375,0.6059,medium,2.8269,3.0205,2.3830,2.5078,2.2048,2.5078,2.0078,False,0.000000,0.0000,
ndefects_data/ndefects_001_data,c3n4,2.6629,0.999025,high,4.2728,0.2317,146.09,0.999599,high,0.030532,0.009250,0.6059,medium,2.8334,3.0651,2.3879,2.5126,2.2097,2.5126,2.0126,False,0.000000,0.0000,
ndefects_data/ndefects_002_data,02-p1-c3n4,2.5607,0.998493,high,1.7888,0.2742,301.09,0.998692,high,0.140776,0.070388,1.0000,high,3.1755,3.4498,2.3002,2.4627,1.9627,2.4627,1.9627,False,0.000000,0.0000,
ndefects_data/ndefects_002_data,02-p2-c3n4,2.5563,0.997305,high,1.7384,0.3246,305.86,0.998059,high,0.128788,0.064394,1.0000,high,3.2103,3.5349,2.3031,2.4656,1.9656,2.4656,1.9656,False,0.000000,0.0000,
ndefects_data/ndefects_002_data,08-p1-c3n4,2.6648,0.998177,high,1.9717,0.3940,344.31,0.999805,high,0.084156,0.042078,1.0000,high,3.1383,3.5323,2.4038,2.5662,2.0662,2.5662,2.0662,False,0.000000,0.0000,
ndefects_data/ndefects_002_data,08-p2-c3n4,2.2930,0.998085,high,1.4565,0.3333,343.77,0.997948,high,0.138284,0.069142,1.0000,high,3.2328,3.5661,2.0400,2.2024,1.7024,2.2024,1.7024,False,0.000000,0.0000,
ndefects_data/ndefects_002_data,32-p1-c3n4,2.6269,0.999355,high,1.9071,0.4192,348.87,0.999780,high,0.095912,0.047956,1.0000,high,3.1407,3.5599,2.1053,2.5278,2.0278,2.5278,2.0278,False,0.000000,0.0000,
ndefects_data/ndefects_002_data,c3n4,2.6548,0.994952,medium,2.5141,0.2685,399.36,0.999534,high,0.117150,0.058575,1.0000,high,3.0820,3.3505,2.2588,2.4375,1.9375,2.4375,1.9375,False,0.000000,0.0000,
ndefects_data/ndefects_002_data,g-c3n4,2.6786,0.997095,high,2.0357,0.2833,363.80,0.999856,high,0.166227,0.083113,1.0000,high,3.2397,3.5230,2.2026,2.3651,1.8651,2.3651,1.8651,False,0.000000,0.0000,
ndefects_data/ndefects_003_data,11nhpo-c3n4,2.4413,0.990938,medium,2.4354,0.2103,133.18,0.998737,high,0.091085,0.038212,0.8390,high,2.7745,2.9848,2.0601,2.1940,1.7745,2.1940,1.6940,False,0.000000,0.0000,
ndefects_data/ndefects_003_data,13nhpo-c3n4,2.4804,0.997023,high,2.4522,0.1929,142.69,0.999039,high,0.087348,0.040645,0.9307,high,2.8274,3.0204,2.1110,2.2444,1.7791,2.2444,1.7444,False,0.000000,0.0000,
ndefects_data/ndefects_003_data,7nhpo-c3n4,2.4307,0.998477,high,2.5316,0.1574,253.33,0.999095,high,0.078388,0.039194,1.0000,high,2.7756,2.9330,2.1814,2.3445,1.8445,2.3445,1.8445,False,0.000000,0.0000,
ndefects_data/ndefects_003_data,9nhpo-c3n4,2.4305,0.993166,medium,2.4249,0.2036,87.56,0.999090,high,0.093521,0.028615,0.6119,medium,2.7660,2.9696,1.9498,2.0804,1.7745,2.0804,1.5804,False,0.000000,0.0000,
ndefects_data/ndefects_003_data,c3n4,2.4324,0.998640,high,2.5392,0.1524,195.67,0.999638,high,0.091104,0.045552,1.0000,high,2.7869,2.9393,2.1998,2.3445,1.8445,2.3445,1.8445,False,0.000000,0.0000,
ndefects_data/ndefects_004_data,a-c3n4,2.5728,0.997983,high,3.1575,0.2062,236.18,0.999867,high,0.003336,0.001668,1.0000,high,2.7975,3.0037,2.2602,2.4786,1.9786,2.4786,1.9786,False,0.000000,0.0000,
ndefects_data/ndefects_004_data,b-c3n4,2.0445,0.997742,high,1.4336,0.3494,211.23,0.997800,high,0.059030,0.024118,0.8171,high,2.8240,3.1734,1.7597,1.9616,1.5530,1.9616,1.4616,False,0.000000,0.0000,
ndefects_data/ndefects_005_data,p-c3n4,2.8600,0.997765,high,4.6866,0.1389,273.22,0.999137,high,0.008144,0.004072,1.0000,medium,3.0229,3.1618,2.3157,2.7316,2.2316,2.7316,2.2316,False,0.000000,0.0000,
ndefects_data/ndefects_005_data,pncn1-c3n4,1.9384,0.996441,medium,1.4262,0.1758,178.83,0.994199,medium,0.016953,0.006404,0.7554,medium,2.9088,3.0847,1.6330,1.8294,1.4517,1.8294,1.3294,False,0.000000,0.0000,
ndefects_data/ndefects_006_data,cn,2.4996,0.997100,high,2.1346,0.2837,231.40,0.999879,high,0.006054,0.003027,1.0000,high,2.8372,3.1209,2.1564,2.3471,1.8471,2.3471,1.8471,False,0.000000,0.0000,
ndefects_data/ndefects_006_data,ncn,2.4807,0.981214,low,2.6923,0.1868,379.72,0.996029,high,0.362819,0.181410,1.0000,high,3.0323,3.2191,2.1937,2.3843,1.8843,2.3843,1.8843,False,0.000000,0.0000,
ndefects_data/ndefects_007_data,cn,2.7698,0.999277,high,9.9423,0.2713,215.18,0.999724,high,0.001601,0.000801,1.0000,high,2.9106,3.1818,2.2525,2.4601,1.9601,2.4601,1.9601,False,0.000000,0.0000,
ndefects_data/ndefects_007_data,cn10,2.7714,0.998306,high,9.9219,0.1881,422.50,0.999932,high,0.006714,0.003357,1.0000,high,3.0047,3.1928,2.4724,2.6798,2.1798,2.6798,2.1798,False,0.000000,0.0000,
ndefects_data/ndefects_007_data,cn15,2.7246,0.998268,high,9.4799,0.1895,426.41,0.999560,high,0.006830,0.003415,1.0000,high,2.9812,3.1708,2.4629,2.6358,2.1358,2.6358,2.1358,False,0.000000,0.0000,
ndefects_data/ndefects_007_data,cn5,2.7883,0.995740,medium,10.4345,0.1846,314.76,0.999867,high,0.002495,0.001247,1.0000,high,2.9751,3.1598,2.4285,2.6360,2.1360,2.6360,2.1360,False,0.000000,0.0000,
ndefects_data/ndefects_008_data,g-c3n4-001,2.4658,0.992691,medium,2.3248,0.2563,184.72,0.997697,high,0.057306,0.028653,1.0000,high,2.7923,3.0486,2.1907,2.3315,1.8315,2.3315,1.8315,False,0.000000,0.0000,
ndefects_data/ndefects_008_data,g-c3n4-003,2.4260,0.993287,medium,2.3306,0.2440,145.33,0.998185,high,0.050926,0.025463,1.0000,high,2.7727,3.0167,1.8964,2.2688,1.7688,2.2688,1.7688,False,0.000000,0.0000,
ndefects_data/ndefects_008_data,g-c3n4-005,2.4043,0.997547,high,2.1766,0.2433,90.08,0.998725,high,0.049965,0.024982,1.0000,high,2.7976,3.0409,2.0017,2.1854,1.6854,2.1854,1.6854,False,0.000000,0.0000,
ndefects_data/ndefects_008_data,g-c3n4-007,2.3459,0.996703,medium,2.0536,0.2725,166.57,0.999421,high,0.038503,0.019251,1.0000,high,2.7899,3.0624,2.0502,2.1973,1.6973,2.1973,1.6973,False,0.000000,0.0000,
ndefects_data/ndefects_008_data,g-c3n4,2.4385,0.996848,medium,2.1435,0.2804,239.04,0.994215,medium,0.037840,0.018920,1.0000,high,2.7875,3.0680,2.1949,2.3342,1.8342,2.3342,1.8342,False,0.000000,0.0000,
ndefects_data/ndefects_009_data,1egcn,2.5006,0.987758,low,3.0152,0.2663,275.53,0.999968,high,0.005824,0.002842,0.9760,high,2.7850,3.0514,2.1179,2.2570,1.7690,2.2570,1.7570,False,0.000000,0.0000,
ndefects_data/ndefects_009_data,3egcn,2.4486,0.986748,low,3.0359,0.3008,309.42,0.999765,high,0.076315,0.038158,1.0000,high,2.7364,3.0372,2.1814,2.3293,1.8293,2.3293,1.8293,False,0.000000,0.0000,
ndefects_data/ndefects_009_data,4egcn,2.3697,0.990582,medium,2.7687,0.3178,444.22,0.999423,high,0.048533,0.024267,1.0000,high,2.7336,3.0514,2.0557,2.2146,1.7146,2.2146,1.7146,False,0.000000,0.0000,
ndefects_data/ndefects_009_data,bcn,2.5855,0.997954,high,3.7232,0.1697,86.82,0.975458,low,0.010864,0.003379,0.6221,medium,2.7877,2.9575,2.3065,2.4725,2.1615,2.4725,1.9725,False,0.000000,0.0000,
ndefects_data/ndefects_010_data,d3-g-c3n4,2.3397,0.999484,high,1.5938,0.3736,151.87,0.999645,high,0.000953,0.000476,1.0000,high,2.7889,3.1625,1.9914,2.1896,1.6896,2.1896,1.6896,False,0.000000,0.0000,
ndefects_data/ndefects_010_data,g-c3n4,2.5911,0.994754,medium,2.8703,0.1857,236.77,0.999856,high,0.002699,0.001350,1.0000,high,2.7889,2.9746,2.2232,2.4276,1.9276,2.4276,1.9276,False,0.000000,0.0000,
ndefects_data/ndefects_012_data,02c-g-c3n4,2.7395,0.996257,medium,4.1127,0.2167,341.89,0.999900,high,0.018089,0.009045,1.0000,high,2.9084,3.1251,2.2104,2.6530,2.1530,2.6530,2.1530,True,0.053073,2.6800,ndefects_012_abs_g-c3n4
ndefects_data/ndefects_012_data,g-c3n4,2.6083,0.955518,low,1.5220,0.5419,170.83,0.985235,medium,0.002683,0.001342,1.0000,high,2.6423,3.1841,2.1245,2.3788,1.8788,2.3788,1.8788,True,0.053073,2.6800,ndefects_012_abs_g-c3n4
ndefects_data/ndefects_016_data,g-c3n4,2.2802,0.995887,medium,2.3539,0.2242,131.38,0.997259,high,0.000314,0.000157,1.0000,high,2.6807,2.9049,1.9433,2.1548,1.6548,2.1548,1.6548,True,0.080345,2.7000,ndefects_016_abs_g-c3n4
ndefects_data/ndefects_021_data,bcn,2.5929,0.994206,medium,3.4059,0.2136,318.12,0.999979,high,0.020460,0.010230,1.0000,high,2.7858,2.9994,2.0548,2.1934,1.6934,2.1934,1.6934,False,0.000000,0.0000,
ndefects_data/ndefects_021_data,tpcn2,2.4700,0.994660,medium,2.0436,0.2910,358.30,0.999949,high,0.026661,0.013331,1.0000,high,2.8311,3.1221,2.0811,2.2234,1.7234,2.2234,1.7234,False,0.000000,0.0000,
ndefects_data/ndefects_021_data,tpcn5,2.4424,0.992993,medium,1.7434,0.3104,300.13,0.999934,high,0.016267,0.008134,1.0000,high,2.8220,3.1324,1.9559,2.0811,1.5811,2.0811,1.5811,False,0.000000,0.0000,
ndefects_data/ndefects_021_data,tpcn8,2.4815,0.995563,medium,2.0488,0.2740,505.51,0.999911,high,0.041785,0.020893,1.0000,high,2.8480,3.1220,2.1206,2.2686,1.7686,2.2686,1.7686,False,0.000000,0.0000,
ndefects_data/ndefects_024_data,gmn-0,2.6054,0.991213,medium,2.1313,0.5109,100.94,0.978601,low,0.001237,0.000618,1.0000,high,2.7564,3.2672,2.1022,2.2361,1.7361,2.2361,1.7361,False,0.000000,0.0000,
ndefects_data/ndefects_026_data,pcn,2.4545,0.994490,medium,1.5110,0.5182,287.26,0.998583,high,0.000084,0.000042,1.0000,high,2.8136,3.3318,2.1769,2.3498,1.8498,2.3498,1.8498,True,0.091270,2.6700,ndefects_026_abs_pcn
ndefects_data/ndefects_029_data,g-c3n4,2.5777,0.954566,low,1.8889,0.4505,473.60,0.993076,medium,0.002675,0.001338,1.0000,high,2.6124,3.0629,2.0815,2.2533,1.7533,2.2533,1.7533,True,0.070947,2.7600,ndefects_029_abs_g-c3n4
ndefects_data/ndefects_029_data,g-c3nx,2.6557,0.995734,medium,3.7786,0.2395,342.13,0.999836,high,0.007801,0.003900,1.0000,high,2.7925,3.0320,2.2847,2.5714,2.0714,2.5714,2.0714,True,0.070947,2.7600,ndefects_029_abs_g-c3n4
ndefects_data/ndefects_030_data,cn,2.4327,0.983501,low,2.1144,0.3750,210.25,0.999689,high,0.053351,0.026675,1.0000,high,2.6356,3.0106,1.9609,2.0882,1.5882,2.0882,1.5882,False,0.000000,0.0000,
ndefects_data/ndefects_030_data,vcn-500,2.3568,0.973534,low,1.7396,0.4222,661.55,0.999925,high,0.137508,0.068754,1.0000,high,2.6592,3.0814,2.0493,2.1888,1.6888,2.1888,1.6888,False,0.000000,0.0000,
ndefects_data/ndefects_030_data,vcn-550,2.2780,0.977535,low,1.8741,0.4096,260.86,0.999017,high,0.113710,0.053481,0.9407,high,2.6234,3.0330,1.8481,2.0218,1.5515,2.0218,1.5218,False,0.000000,0.0000,
ndefects_data/ndefects_030_data,vcn-600,2.2157,0.984345,low,1.8228,0.3558,281.94,0.999733,high,0.113986,0.052891,0.9280,high,2.6487,3.0045,1.8775,2.0189,1.5549,2.0189,1.5189,False,0.000000,0.0000,
ndefects_data/ndefects_031_data,b-gcn,2.5130,0.993439,medium,2.6601,0.2673,261.39,0.999834,high,0.000068,0.000034,1.0000,high,2.7560,3.0233,2.2447,2.4067,1.9067,2.4067,1.9067,True,0.063348,2.6700,ndefects_031_abs_b-gcn
ndefects_data/ndefects_031_data,vn-gcn,2.3245,0.994427,medium,2.1019,0.2645,222.39,0.999899,high,0.061070,0.030535,1.0000,high,2.8181,3.0826,1.9180,2.0560,1.5560,2.0560,1.5560,True,0.063348,2.6700,ndefects_031_abs_b-gcn
ndefects_data/ndefects_033_data,g-c3n4,2.4906,0.993660,medium,2.4176,0.2662,168.24,0.999681,high,0.000041,0.000021,1.0000,high,2.7270,2.9932,2.0040,2.1847,1.6847,2.1847,1.6847,True,0.085159,2.7300,ndefects_033_abs_g-c3n4
ndefects_data/ndefects_033_data,p-g-c3nx,2.0582,0.992363,medium,1.4257,0.2551,248.12,0.996300,high,0.241673,0.098530,0.8154,high,2.8313,3.0864,1.7222,1.9634,1.5557,1.9634,1.4634,True,0.085159,2.7300,ndefects_033_abs_g-c3n4
ndefects_data/ndefects_035_data,ah-cn,2.2263,0.996039,medium,2.4066,0.2365,205.90,0.999530,high,0.164050,0.082025,1.0000,high,2.6094,2.8460,1.9414,2.0739,1.5739,2.0739,1.5739,True,0.072744,2.6700,ndefects_035_abs_gcn
ndefects_data/ndefects_035_data,gcn,2.3983,0.995484,medium,3.2568,0.1880,135.50,0.997647,high,0.000058,0.000029,1.0000,high,2.5888,2.7767,2.1681,2.3093,1.8093,2.3093,1.8093,True,0.072744,2.6700,ndefects_035_abs_gcn
ndefects_data/ndefects_035_data,ph-cn,2.1495,0.998437,high,2.1553,0.2242,179.31,0.999646,high,0.080645,0.035192,0.8728,high,2.6374,2.8616,1.8685,1.9909,1.5545,1.9909,1.4909,True,0.072744,2.6700,ndefects_035_abs_gcn
ndefects_data/ndefects_036_data,gcn,2.5117,0.992822,medium,2.6122,0.2612,259.70,0.999937,high,0.000095,0.000047,1.0000,high,2.7695,3.0307,2.2580,2.4235,1.9235,2.4235,1.9235,True,0.060780,2.6700,ndefects_036_abs_gcn
ndefects_data/ndefects_036_data,plcn-15,2.4298,0.993879,medium,2.2930,0.2624,222.32,0.999809,high,0.016447,0.008224,1.0000,high,2.8066,3.0690,1.8807,2.0560,1.5560,2.0560,1.5560,True,0.060780,2.6700,ndefects_036_abs_gcn
ndefects_data/ndefects_036_data,plcn-30,2.3361,0.996904,medium,2.0610,0.2664,221.02,0.999840,high,0.036894,0.018447,1.0000,high,2.8135,3.0798,1.9221,2.0618,1.5618,2.0618,1.5618,True,0.060780,2.6700,ndefects_036_abs_gcn
ndefects_data/ndefects_036_data,plcn-45,2.2488,0.998282,high,1.8492,0.2810,213.95,0.999776,high,0.055548,0.027774,1.0000,high,2.8317,3.1128,1.9272,2.0677,1.5677,2.0677,1.5677,True,0.060780,2.6700,ndefects_036_abs_gcn
ndefects_data/ndefects_038_data,125agi-cn,2.4176,0.996099,medium,2.8451,0.2329,292.82,0.999873,high,0.041525,0.020763,1.0000,high,2.7326,2.9655,2.0744,2.2725,1.7725,2.2725,1.7725,False,0.000000,0.0000,
ndefects_data/ndefects_038_data,25agi-cn,2.3973,0.998205,high,2.9154,0.2018,239.85,0.998554,high,0.062481,0.030070,0.9625,high,2.7467,2.9485,1.9034,2.0376,1.5563,2.0376,1.5376,False,0.000000,0.0000,
ndefects_data/ndefects_038_data,5agi-cn,2.3689,0.997431,high,2.8564,0.1985,265.56,0.999929,high,0.055051,0.027525,1.0000,high,2.7182,2.9166,2.0799,2.2432,1.7432,2.2432,1.7432,False,0.000000,0.0000,
ndefects_data/ndefects_038_data,cn,2.4202,0.995148,medium,2.6967,0.2270,354.91,0.999679,high,0.061292,0.030646,1.0000,high,2.7494,2.9764,2.1249,2.3332,1.8332,2.3332,1.8332,False,0.000000,0.0000,
ndefects_data/ndefects_039_data,a,2.5097,0.989409,low,2.9366,0.2376,358.60,0.999262,high,0.002040,0.001020,1.0000,high,2.7325,2.9701,2.1953,2.3975,1.8975,2.3975,1.8975,False,0.000000,0.0000,
ndefects_data/ndefects_039_data,d,1.9547,0.987601,low,1.2405,0.3412,165.99,0.994043,medium,0.077039,0.022862,0.5935,medium,2.8332,3.1744,1.7296,1.8527,1.5559,1.8527,1.3527,False,0.000000,0.0000,
ndefects_data/ndefects_039_data,e,1.9937,0.974178,low,1.2478,0.3846,179.37,0.999508,high,0.090304,0.031686,0.7018,medium,2.8170,3.2016,1.7508,1.8998,1.5489,1.8998,1.3998,False,0.000000,0.0000,
ndefects_data/ndefects_039_data,f,2.1223,0.960938,low,1.3608,0.3621,190.16,0.999807,high,0.095297,0.046514,0.9762,high,2.8370,3.1992,1.8271,2.0420,1.5539,2.0420,1.5420,False,0.000000,0.0000,
ndefects_data/ndefects_040_data,a,2.4633,0.997566,high,2.9011,0.2076,276.62,0.999821,high,0.002583,0.001291,1.0000,high,2.7387,2.9463,2.1232,2.3809,1.8809,2.3809,1.8809,False,0.000000,0.0000,
ndefects_data/ndefects_040_data,b,2.3049,0.996923,medium,2.3564,0.2416,253.70,0.999957,high,0.025717,0.012859,1.0000,high,2.6971,2.9386,2.0647,2.2101,1.7101,2.2101,1.7101,False,0.000000,0.0000,
ndefects_data/ndefects_040_data,c,1.9639,0.993992,medium,1.5517,0.3137,144.42,0.992916,medium,0.064744,0.018635,0.5756,medium,2.6646,2.9783,1.7208,1.8421,1.5542,1.8421,1.3421,False,0.000000,0.0000,
ndefects_data/ndefects_042_data,cn,2.6869,0.992928,medium,2.8905,0.2288,229.98,0.999677,high,0.002804,0.001402,1.0000,high,2.9204,3.1492,2.3878,2.5952,2.0952,2.5952,2.0952,False,0.000000,0.0000,
ndefects_data/ndefects_042_data,odh-cn1,2.7033,0.979404,low,3.2484,0.2326,256.18,0.997344,high,0.002053,0.001026,1.0000,high,2.9616,3.1942,2.2475,2.4304,1.9304,2.4304,1.9304,False,0.000000,0.0000,
